Repository: Night-Time1809/ML_training_lab

# Basic Machine Learning Workshop

* 🚀ิ Final Goal: For paper replicating 👉 [Machine learning analysis of catalytic CO2 methanation](https://www.sciencedirect.com/science/article/abs/pii/S0360319922059134)

* 🧪 Final Colab Notebook 👉 [![Open In Colab](https://colab.research.google.com/assets/colab-badge.svg)](https://colab.research.google.com/drive/1i_IYYPQVIbH7BINwxyrWxL_MZyi-uFzN?usp=sharing) (🛠 In progress)
* 🔧 Helper Function Notebook 👉 [![Open In Colab](https://colab.research.google.com/assets/colab-badge.svg)](https://colab.research.google.com/drive/1--jv7qh4sIeOoOmC0qO5JLYdqeF_k8uR?usp=sharing)

## Materials/outline

| **Date** | **Section** | **Lab** | **Slide** | **Notebook** |
| ---- | ---- | ---- | ---- | ---- |
| 09 May 2023 | 01 - Machine Learning Overview and Decision Tree |  01 - Intro to Colab, pandas, NumPy - Decision Tree Model for Classification and Regression | [Go to slide](https://github.com/Night-Time1809/ML_training_lab/blob/main/slides/01_ML%20overview_decision%20tree.pdf) | [![Open In Colab](https://colab.research.google.com/assets/colab-badge.svg)](https://colab.research.google.com/drive/1m2KPAzuMQn_NBilSeYc1IJ7Eh76YsIhk?usp=sharing) |
| 15 May 2023 | 02 - Machine Learning Workflow and Data Preparation | 02 - Data Preparation | [Go to slide](https://github.com/Night-Time1809/ML_training_lab/blob/main/slides/02_ML%20workflow_data%20preparation.pdf) | [![Open In Colab](https://colab.research.google.com/assets/colab-badge.svg)](https://colab.research.google.com/drive/13yHtb20AZoxrpKGDkLBeZZfwcj9BD7_8?usp=sharing) |
| 18 May 2023 | - | 03 - Intro to Matplotlib - Decision Tree for Regression - Model Evaluation - Manual Model Tuning | - | [![Open In Colab](https://colab.research.google.com/assets/colab-badge.svg)](https://colab.research.google.com/drive/1BI-H_My5nQHtJUxbnE0bhvwdCsVSxc16?usp=sharing) |
| 29 May 2023 | 03 - Random Forest for Regression | 04 - Random Forest for Regression | [Go to slide](https://github.com/Night-Time1809/ML_training_lab/blob/main/slides/03_RandomForest_regression.pdf) | [![Open In Colab](https://colab.research.google.com/assets/colab-badge.svg)](https://colab.research.google.com/drive/1ZqywJ1SdBf0WzeILhJviPVRuMzY4xcq9?usp=sharing) |
| 31 May 2023 | 04 - Model Tuning Method and K-Fold Cross Validation | 05 - Model Tuning Method - Save and Load Model - Import Function from .py File | [Go to slide](https://github.com/Night-Time1809/ML_training_lab/blob/main/slides/04_tuning%20method_kfoldCV.pdf) | [![Open In Colab](https://colab.research.google.com/assets/colab-badge.svg)](https://colab.research.google.com/drive/1qalgOlOiv8YU74tMiS_YAuB7QMOUF7gC?usp=sharing) |
| 23 May 2023 | 05 - Environment Setup | 06 - Environment Setup - Intro to XGBRegressor with GridSearchCV | [Go to slide](https://github.com/Night-Time1809/ML_training_lab/blob/main/slides/05_Environment%20Setup.pdf) | [Click here to open repo](https://github.com/Night-Time1809/sample_project_mltraining) |
| 26 May 2023 | 06 - XGBoost for Regression | 07 - Training XGBoost with missing data | [Go to slide](https://github.com/Night-Time1809/ML_training_lab/blob/main/slides/06_XGBoost%20for%20Regression.pdf) | [![Open In Colab](https://colab.research.google.com/assets/colab-badge.svg)](https://colab.research.google.com/drive/10lw85HC1vyAY1REMvu4vxauCjP-ySMXL?usp=sharing) |

File: dataset/dataset.csv (part 1 of 38)
Number of data,Reference,Experiment No,Train/Test Set,Catalyst,Base,Base wt%,Base 2,Base 2 wt%,Support,Support wt%,Support 2,Catalyst preparation method,Calcination Temperature (C),Calcination time (h),Reduction Temperature (C),Reduction Pressure (bar),Reduction time  (h),Reduction  H2 %,Temperature (C),Pressure (bar),W/F (mgcat/minml),Time on Stream (h),CO % in feed,Inert % in feed,CH4 % in feed,H2O % in feed,H2/CO2 in feed,CO2 Conversion %,,,,,,,,,,,,,,,,,,,,,,,,,,,,,,,,,
1,"Zhu M, Tian P, Cao X, Chen J, Pu T, Shi B, et al. Vacancy engineering of the nickel-based catalysts for enhanced CO2 methanation. Appl Catal B Environ 2021;282:119561. https://doi.org/10.1016/j.apcatb.2020.119561.",1,Train,NiO/CeO2,NiO,30,None,0,CeO2,70,None,CP,450,4,450,1,2,60,200,1,2,,0,25,0,0,4,2.944,,,,,,,,,,,,,,,,,,,,,,,,,,,,,,,,,
2,"Zhu M, Tian P, Cao X, Chen J, Pu T, Shi B, et al. Vacancy engineering of the nickel-based catalysts for enhanced CO2 methanation. Appl Catal B Environ 2021;282:119561. https://doi.org/10.1016/j.apcatb.2020.119561.",1,Train,NiO/CeO2,NiO,30,None,0,CeO2,70,None,CP,450,4,450,1,2,60,250,1,2,,0,25,0,0,4,18.961,,,,,,,,,,,,,,,,,,,,,,,,,,,,,,,,,
3,"Zhu M, Tian P, Cao X, Chen J, Pu T, Shi B, et al. Vacancy engineering of the nickel-based catalysts for enhanced CO2 methanation. Appl Catal B Environ 2021;282:119561. https://doi.org/10.1016/j.apcatb.2020.119561.",1,Train,NiO/CeO2,NiO,30,None,0,CeO2,70,None,CP,450,4,450,1,2,60,300,1,2,,0,25,0,0,4,57.922,,,,,,,,,,,,,,,,,,,,,,,,,,,,,,,,,
4,"Zhu M, Tian P, Cao X, Chen J, Pu T, Shi B, et al. Vacancy engineering of the nickel-based catalysts for enhanced CO2 methanation. Appl Catal B Environ 2021;282:119561. https://doi.org/10.1016/j.apcatb.2020.119561.",1,Train,NiO/CeO2,NiO,30,None,0,CeO2,70,None,CP,450,4,450,1,2,60,350,1,2,,0,25,0,0,4,68.744,,,,,,,,,,,,,,,,,,,,,,,,,,,,,,,,,
5,"Zhu M, Tian P, Cao X, Chen J, Pu T, Shi B, et al. Vacancy engineering of the nickel-based catalysts for enhanced CO2 methanation. Appl Catal B Environ 2021;282:119561. https://doi.org/10.1016/j.apcatb.2020.119561.",1,Train,NiO/CeO2,NiO,30,None,0,CeO2,70,None,CP,450,4,450,1,2,60,400,1,2,,0,25,0,0,4,68.744,,,,,,,,,,,,,,,,,,,,,,,,,,,,,,,,,
6,"Zhu M, Tian P, Cao X, Chen J, Pu T, Shi B, et al. Vacancy engineering of the nickel-based catalysts for enhanced CO2 methanation. Appl Catal B Environ 2021;282:119561. https://doi.org/10.1016/j.apcatb.2020.119561.",2,Test,NiO/CeO2-Y2O3,NiO,30,Y2O3,30,CeO2,40,None,CP,450,4,450,1,2,60,200,1,2,,0,25,0,0,4,3.81,,,,,,,,,,,,,,,,,,,,,,,,,,,,,,,,,
7,"Zhu M, Tian P, Cao X, Chen J, Pu T, Shi B, et al. Vacancy engineering of the nickel-based catalysts for enhanced CO2 methanation. Appl Catal B Environ 2021;282:119561. https://doi.org/10.1016/j.apcatb.2020.119561.",2,Test,NiO/CeO2-Y2O3,NiO,30,Y2O3,30,CeO2,40,None,CP,450,4,450,1,2,60,250,1,2,,0,25,0,0,4,41.039,,,,,,,,,,,,,,,,,,,,,,,,,,,,,,,,,
8,"Zhu M, Tian P, Cao X, Chen J, Pu T, Shi B, et al. Vacancy engineering of the nickel-based catalysts for enhanced CO2 methanation. Appl Catal B Environ 2021;282:119561. https://doi.org/10.1016/j.apcatb.2020.119561.",2,Test,NiO/CeO2-Y2O3,NiO,30,Y2O3,30,CeO2,40,None,CP,450,4,450,1,2,60,300,1,2,,0,25,0,0,4,70.476,,,,,,,,,,,,,,,,,,,,,,,,,,,,,,,,,
9,"Zhu M, Tian P, Cao X, Chen J, Pu T, Shi B, et al. Vacancy engineering of the nickel-based catalysts for enhanced CO2 methanation. Appl Catal B Environ 2021;282:119561. https://doi.org/10.1016/j.apcatb.2020.119561.",2,Test,NiO/CeO2-Y2O3,NiO,30,Y2O3,30,CeO2,40,None,CP,450,4,450,1,2,60,350,1,2,,0,25,0,0,4,77.402,,,,,,,,,,,,,,,,,,,,,,,,,,,,,,,,,
10,"Zhu M, Tian P, Cao X, Chen J, Pu T, Shi B, et al. Vacancy engineering of the nickel-based catalysts for enhanced CO2 methanation. Appl Catal B Environ 2021;282:119561. https://doi.org/10.1016/j.apcatb.2020.119561.",2,Test,NiO/CeO2-Y2O3,NiO,30,Y2O3,30,CeO2,40,None,CP,450,4,450,1,2,60,400,1,2,,0,25,0,0,4,75.238,,,,,,,,,,,,,,,,,,,,,,,,,,,,,,,,,
11,"Zhu M, Tian P, Cao X, Chen J, Pu T, Shi B, et al. Vacancy engineering of the nickel-based catalysts for enhanced CO2 methanation. Appl Catal B Environ 2021;282:119561. https://doi.org/10.1016/j.apcatb.2020.119561.",3,Train,NiO/Y2O3,NiO,30,None,0,Y2O3,70,None,CP,450,4,450,1,2,60,200,1,2,,0,25,0,0,4,1.645,,,,,,,,,,,,,,,,,,,,,,,,,,,,,,,,,
12,"Zhu M, Tian P, Cao X, Chen J, Pu T, Shi B, et al. Vacancy engineering of the nickel-based catalysts for enhanced CO2 methanation. Appl Catal B Environ 2021;282:119561. https://doi.org/10.1016/j.apcatb.2020.119561.",3,Train,NiO/Y2O3,NiO,30,None,0,Y2O3,70,None,CP,450,4,450,1,2,60,250,1,2,,0,25,0,0,4,12.9,,,,,,,,,,,,,,,,,,,,,,,,,,,,,,,,,
13,"Zhu M, Tian P, Cao X, Chen J, Pu T, Shi B, et al. Vacancy engineering of the nickel-based catalysts for enhanced CO2 methanation. Appl Catal B Environ 2021;282:119561. https://doi.org/10.1016/j.apcatb.2020.119561.",3,Train,NiO/Y2O3,NiO,30,None,0,Y2O3,70,None,CP,450,4,450,1,2,60,300,1,2,,0,25,0,0,4,51,,,,,,,,,,,,,,,,,,,,,,,,,,,,,,,,,
14,"Zhu M, Tian P, Cao X, Chen J, Pu T, Shi B, et al. Vacancy engineering of the nickel-based catalysts for enhanced CO2 methanation. Appl Catal B Environ 2021;282:119561. https://doi.org/10.1016/j.apcatb.2020.119561.",3,Train,NiO/Y2O3,NiO,30,None,0,Y2O3,70,None,CP,450,4,450,1,2,60,350,1,2,,0,25,0,0,4,59.654,,,,,,,,,,,,,,,,,,,,,,,,,,,,,,,,,
15,"Zhu M, Tian P, Cao X, Chen J, Pu T, Shi B, et al. Vacancy engineering of the nickel-based catalysts for enhanced CO2 methanation. Appl Catal B Environ 2021;282:119561. https://doi.org/10.1016/j.apcatb.2020.119561.",3,Train,NiO/Y2O3,NiO,30,None,0,Y2O3,70,None,CP,450,4,450,1,2,60,400,1,2,,0,25,0,0,4,63.117,,,,,,,,,,,,,,,,,,,,,,,,,,,,,,,,,
16,"Ye RP, Liao L, Reina TR, Liu J, Chevella D, Jin Y, et al. Engineering Ni/SiO2 catalysts for enhanced CO2 methanation. Fuel 2021;285. https://doi.org/10.1016/j.fuel.2020.119151.",4,Train,Ni/SiO2,Ni-MOF,10,None,0,SiO2,90,None,SGP,450,5,450,1.6,2,100,250,20,3,52,0,0.8,0,0,4.167,23.602,,,,,,,,,,,,,,,,,,,,,,,,,,,,,,,,,
17,"Ye RP, Liao L, Reina TR, Liu J, Chevella D, Jin Y, et al. Engineering Ni/SiO2 catalysts for enhanced CO2 methanation. Fuel 2021;285. https://doi.org/10.1016/j.fuel.2020.119151.",4,Train,Ni/SiO2,Ni-MOF,10,None,0,SiO2,90,None,SGP,450,5,450,1.6,2,100,270,20,3,52,0,0.8,0,0,4.167,45.859,,,,,,,,,,,,,,,,,,,,,,,,,,,,,,,,,
18,"Ye RP, Liao L, Reina TR, Liu J, Chevella D, Jin Y, et al. Engineering Ni/SiO2 catalysts for enhanced CO2 methanation. Fuel 2021;285. https://doi.org/10.1016/j.fuel.2020.119151.",4,Train,Ni/SiO2,Ni-MOF,10,None,0,SiO2,90,None,SGP,450,5,450,1.6,2,100,290,20,3,52,0,0.8,0,0,4.167,74.327,,,,,,,,,,,,,,,,,,,,,,,,,,,,,,,,,
19,"Ye RP, Liao L, Reina TR, Liu J, Chevella D, Jin Y, et al. Engineering Ni/SiO2 catalysts for enhanced CO2 methanation. Fuel 2021;285. https://doi.org/10.1016/j.fuel.2020.119151.",4,Train,Ni/SiO2,Ni-MOF,10,None,0,SiO2,90,None,SGP,450,5,450,1.6,2,100,310,20,3,52,0,0.8,0,0,4.167,89.337,,,,,,,,,,,,,,,,,,,,,,,,,,,,,,,,,
20,"Ye RP, Liao L, Reina TR, Liu J, Chevella D, Jin Y, et al. Engineering Ni/SiO2 catalysts for enhanced CO2 methanation. Fuel 2021;285. https://doi.org/10.1016/j.fuel.2020.119151.",4,Train,Ni/SiO2,Ni-MOF,10,None,0,SiO2,90,None,SGP,450,5,450,1.6,2,100,330,20,3,52,0,0.8,0,0,4.167,93.478,,,,,,,,,,,,,,,,,,,,,,,,,,,,,,,,,
21,"Ye RP, Liao L, Reina TR, Liu J, Chevella D, Jin Y, et al. Engineering Ni/SiO2 catalysts for enhanced CO2 methanation. Fuel 2021;285. https://doi.org/10.1016/j.fuel.2020.119151.",4,Train,Ni/SiO2,Ni-MOF,10,None,0,SiO2,90,None,SGP,450,5,450,1.6,2,100,350,20,3,52,0,0.8,0,0,4.167,94.772,,,,,,,,,,,,,,,,,,,,,,,,,,,,,,,,,
22,"Ye RP, Liao L, Reina TR, Liu J, Chevella D, Jin Y, et al. Engineering Ni/SiO2 catalysts for enhanced CO2 methanation. Fuel 2021;285. https://doi.org/10.1016/j.fuel.2020.119151.",4,Train,Ni/SiO2,Ni-MOF,10,None,0,SiO2,90,None,SGP,450,5,450,1.6,2,100,370,20,3,52,0,0.8,0,0,4.167,95.807,,,,,,,,,,,,,,,,,,,,,,,,,,,,,,,,,
23,"Ye RP, Liao L, Reina TR, Liu J, Chevella D, Jin Y, et al. Engineering Ni/SiO2 catalysts for enhanced CO2 methanation. Fuel 2021;285. https://doi.org/10.1016/j.fuel.2020.119151.",4,Train,Ni/SiO2,Ni-MOF,10,None,0,SiO2,90,None,SGP,450,5,450,1.6,2,100,390,20,3,52,0,0.8,0,0,4.167,96.583,,,,,,,,,,,,,,,,,,,,,,,,,,,,,,,,,
24,"Siakavelas GI, Charisiou ND, AlKhoori S, AlKhoori AA, Sebastian V, Hinder SJ, et al. Highly selective and stable nickel catalysts supported on ceria promoted with Sm2O3, Pr2O3 and MgO for the CO2 methanation reaction. Appl Catal B Environ 2021;282:119562. https://doi.org/10.1016/j.apcatb.2020.119562.",5,Train,Ni/CeO2,Ni,10,None,0,CeO2,90,None,WI,400,6,500,,1,100,200,1,2.4,20,0,50,0,0,4,0.224,,,,,,,,,,,,,,,,,,,,,,,,,,,,,,,,,
25,"Siakavelas GI, Charisiou ND, AlKhoori S, AlKhoori AA, Sebastian V, Hinder SJ, et al. Highly selective and stable nickel catalysts supported on ceria promoted with Sm2O3, Pr2O3 and MgO for the CO2 methanation reaction. Appl Catal B Environ 2021;282:119562. https://doi.org/10.1016/j.apcatb.2020.119562.",5,Train,Ni/CeO2,Ni,10,None,0,CeO2,90,None,WI,400,6,500,,1,100,250,1,2.4,20,0,50,0,0,4,1.121,,,,,,,,,,,,,,,,,,,,,,,,,,,,,,,,,
26,"Siakavelas GI, Charisiou ND, AlKhoori S, AlKhoori AA, Sebastian V, Hinder SJ, et al. Highly selective and stable nickel catalysts supported on ceria promoted with Sm2O3, Pr2O3 and MgO for the CO2 methanation reaction. Appl Catal B Environ 2021;282:119562. https://doi.org/10.1016/j.apcatb.2020.119562.",5,Train,Ni/CeO2,Ni,10,None,0,CeO2,90,None,WI,400,6,500,,1,100,300,1,2.4,20,0,50,0,0,4,9.417,,,,,,,,,,,,,,,,,,,,,,,,,,,,,,,,,
27,"Siakavelas GI, Charisiou ND, AlKhoori S, AlKhoori AA, Sebastian V, Hinder SJ, et al. Highly selective and stable nickel catalysts supported on ceria promoted with Sm2O3, Pr2O3 and MgO for the CO2 methanation reaction. Appl Catal B Environ 2021;282:119562. https://doi.org/10.1016/j.apcatb.2020.119562.",5,Train,Ni/CeO2,Ni,10,None,0,CeO2,90,None,WI,400,6,500,,1,100,350,1,2.4,20,0,50,0,0,4,39.462,,,,,,,,,,,,,,,,,,,,,,,,,,,,,,,,,
28,"Siakavelas GI, Charisiou ND, AlKhoori S, AlKhoori AA, Sebastian V, Hinder SJ, et al. Highly selective and stable nickel catalysts supported on ceria promoted with Sm2O3, Pr2O3 and MgO for the CO2 methanation reaction. Appl Catal B Environ 2021;282:119562. https://doi.org/10.1016/j.apcatb.2020.119562.",5,Train,Ni/CeO2,Ni,10,None,0,CeO2,90,None,WI,400,6,500,,1,100,400,1,2.4,20,0,50,0,0,4,47.309,,,,,,,,,,,,,,,,,,,,,,,,,,,,,,,,,
29,"Siakavelas GI, Charisiou ND, AlKhoori S, AlKhoori AA, Sebastian V, Hinder SJ, et al. Highly selective and stable nickel catalysts supported on ceria promoted with Sm2O3, Pr2O3 and MgO for the CO2 methanation reaction. Appl Catal B Environ 2021;282:119562. https://doi.org/10.1016/j.apcatb.2020.119562.",5,Train,Ni/CeO2,Ni,10,None,0,CeO2,90,None,WI,400,6,500,,1,100,450,1,2.4,20,0,50,0,0,4,48.655,,,,,,,,,,,,,,,,,,,,,,,,,,,,,,,,,
30,"Siakavelas GI, Charisiou ND, AlKhoori S, AlKhoori AA, Sebastian V, Hinder SJ, et al. Highly selective and stable nickel catalysts supported on ceria promoted with Sm2O3, Pr2O3 and MgO for the CO2 methanation reaction. Appl Catal B Environ 2021;282:119562. https://doi.org/10.1016/j.apcatb.2020.119562.",5,Train,Ni/CeO2,Ni,10,None,0,CeO2,90,None,WI,400,6,500,,1,100,500,1,2.4,20,0,50,0,0,4,48.655,,,,,,,,,,,,,,,,,,,,,,,,,,,,,,,,,
31,"Siakavelas GI, Charisiou ND, AlKhoori S, AlKhoori AA, Sebastian V, Hinder SJ, et al. Highly selective and stable nickel catalysts supported on ceria promoted with Sm2O3, Pr2O3 and MgO for the CO2 methanation reaction. Appl Catal B Environ 2021;282:119562. https://doi.org/10.1016/j.apcatb.2020.119562.",6,Train,Ni/CeO2-Sm2O3,Ni,10,None,0,CeO2,,Sm2O3,WI,400,6,500,,1,100,200,1,2.4,20,0,50,0,0,4,0.224,,,,,,,,,,,,,,,,,,,,,,,,,,,,,,,,,
32,"Siakavelas GI, Charisiou ND, AlKhoori S, AlKhoori AA, Sebastian V, Hinder SJ, et al. Highly selective and stable nickel catalysts supported on ceria promoted with Sm2O3, Pr2O3 and MgO for the CO2 methanation reaction. Appl Catal B Environ 2021;282:119562. https://doi.org/10.1016/j.apcatb.2020.119562.",6,Train,Ni/CeO2-Sm2O3,Ni,10,None,0,CeO2,,Sm2O3,WI,400,6,500,,1,100,250,1,2.4,20,0,50,0,0,4,2.242,,,,,,,,,,,,,,,,,,,,,,,,,,,,,,,,,
33,"Siakavelas GI, Charisiou ND, AlKhoori S, AlKhoori AA, Sebastian V, Hinder SJ, et al. Highly selective and stable nickel catalysts supported on ceria promoted with Sm2O3, Pr2O3 and MgO for the CO2 methanation reaction. Appl Catal B Environ 2021;282:119562. https://doi.org/10.1016/j.apcatb.2020.119562.",6,Train,Ni/CeO2-Sm2O3,Ni,10,None,0,CeO2,,Sm2O3,WI,400,6,500,,1,100,300,1,2.4,20,0,50,0,0,4,18.61,,,,,,,,,,,,,,,,,,,,,,,,,,,,,,,,,
34,"Siakavelas GI, Charisiou ND, AlKhoori S, AlKhoori AA, Sebastian V, Hinder SJ, et al. Highly selective and stable nickel catalysts supported on ceria promoted with Sm2O3, Pr2O3 and MgO for the CO2 methanation reaction. Appl Catal B Environ 2021;282:119562. https://doi.org/10.1016/j.apcatb.2020.119562.",6,Train,Ni/CeO2-Sm2O3,Ni,10,None,0,CeO2,,Sm2O3,WI,400,6,500,,1,100,350,1,2.4,20,0,50,0,0,4,45.067,,,,,,,,,,,,,,,,,,,,,,,,,,,,,,,,,
35,"Siakavelas GI, Charisiou ND, AlKhoori S, AlKhoori AA, Sebastian V, Hinder SJ, et al. Highly selective and stable nickel catalysts supported on ceria promoted with Sm2O3, Pr2O3 and MgO for the CO2 methanation reaction. Appl Catal B Environ 2021;282:119562. https://doi.org/10.1016/j.apcatb.2020.119562.",6,Train,Ni/CeO2-Sm2O3,Ni,10,None,0,CeO2,,Sm2O3,WI,400,6,500,,1,100,400,1,2.4,20,0,50,0,0,4,52.466,,,,,,,,,,,,,,,,,,,,,,,,,,,,,,,,,
36,"Siakavelas GI, Charisiou ND, AlKhoori S, AlKhoori AA, Sebastian V, Hinder SJ, et al. Highly selective and stable nickel catalysts supported on ceria promoted with Sm2O3, Pr2O3 and MgO for the CO2 methanation reaction. Appl Catal B Environ 2021;282:119562. https://doi.org/10.1016/j.apcatb.2020.119562.",6,Train,Ni/CeO2-Sm2O3,Ni,10,None,0,CeO2,,Sm2O3,WI,400,6,500,,1,100,450,1,2.4,20,0,50,0,0,4,52.69,,,,,,,,,,,,,,,,,,,,,,,,,,,,,,,,,
37,"Siakavelas GI, Charisiou ND, AlKhoori S, AlKhoori AA, Sebastian V, Hinder SJ, et al. Highly selective and stable nickel catalysts supported on ceria promoted with Sm2O3, Pr2O3 and MgO for the CO2 methanation reaction. Appl Catal B Environ 2021;282:119562. https://doi.org/10.1016/j.apcatb.2020.119562.",6,Train,Ni/CeO2-Sm2O3,Ni,10,None,0,CeO2,,Sm2O3,WI,400,6,500,,1,100,500,1,2.4,20,0,50,0,0,4,50.224,,,,,,,,,,,,,,,,,,,,,,,,,,,,,,,,,
38,"Siakavelas GI, Charisiou ND, AlKhoori S, AlKhoori AA, Sebastian V, Hinder SJ, et al. Highly selective and stable nickel catalysts supported on ceria promoted with Sm2O3, Pr2O3 and MgO for the CO2 methanation reaction. Appl Catal B Environ 2021;282:119562. https://doi.org/10.1016/j.apcatb.2020.119562.",7,Train,Ni/CeO2-Pr2O3,Ni,10,None,0,CeO2,,Pr2O3,WI,400,6,500,,1,100,200,1,2.4,20,0,50,0,0,4,0.224,,,,,,,,,,,,,,,,,,,,,,,,,,,,,,,,,
39,"Siakavelas GI, Charisiou ND, AlKhoori S, AlKhoori AA, Sebastian V, Hinder SJ, et al. Highly selective and stable nickel catalysts supported on ceria promoted with Sm2O3, Pr2O3 and MgO for the CO2 methanation reaction. Appl Catal B Environ 2021;282:119562. https://doi.org/10.1016/j.apcatb.2020.119562.",7,Train,Ni/CeO2-Pr2O3,Ni,10,None,0,CeO2,,Pr2O3,WI,400,6,500,,1,100,250,1,2.4,20,0,50,0,0,4,0.672,,,,,,,,,,,,,,,,,,,,,,,,,,,,,,,,,
40,"Siakavelas GI, Charisiou ND, AlKhoori S, AlKhoori AA, Sebastian V, Hinder SJ, et al. Highly selective and stable nickel catalysts supported on ceria promoted with Sm2O3, Pr2O3 and MgO for the CO2 methanation reaction. Appl Catal B Environ 2021;282:119562. https://doi.org/10.1016/j.apcatb.2020.119562.",7,Train,Ni/CeO2-Pr2O3,Ni,10,None,0,CeO2,,Pr2O3,WI,400,6,500,,1,100,300,1,2.4,20,0,50,0,0,4,24.215,,,,,,,,,,,,,,,,,,,,,,,,,,,,,,,,,
41,"Siakavelas GI, Charisiou ND, AlKhoori S, AlKhoori AA, Sebastian V, Hinder SJ, et al. Highly selective and stable nickel catalysts supported on ceria promoted with Sm2O3, Pr2O3 and MgO for the CO2 methanation reaction. Appl Catal B Environ 2021;282:119562. https://doi.org/10.1016/j.apcatb.2020.119562.",7,Train,Ni/CeO2-Pr2O3,Ni,10,None,0,CeO2,,Pr2O3,WI,400,6,500,,1,100,350,1,2.4,20,0,50,0,0,4,54.484,,,,,,,,,,,,,,,,,,,,,,,,,,,,,,,,,
42,"Siakavelas GI, Charisiou ND, AlKhoori S, AlKhoori AA, Sebastian V, Hinder SJ, et al. Highly selective and stable nickel catalysts supported on ceria promoted with Sm2O3, Pr2O3 and MgO for the CO2 methanation reaction. Appl Catal B Environ 2021;282:119562. https://doi.org/10.1016/j.apcatb.2020.119562.",7,Train,Ni/CeO2-Pr2O3,Ni,10,None,0,CeO2,,Pr2O3,WI,400,6,500,,1,100,400,1,2.4,20,0,50,0,0,4,58.52,,,,,,,,,,,,,,,,,,,,,,,,,,,,,,,,,
43,"Siakavelas GI, Charisiou ND, AlKhoori S, AlKhoori AA, Sebastian V, Hinder SJ, et al. Highly selective and stable nickel catalysts supported on ceria promoted with Sm2O3, Pr2O3 and MgO for the CO2 methanation reaction. Appl Catal B Environ 2021;282:119562. https://doi.org/10.1016/j.apcatb.2020.119562.",7,Train,Ni/CeO2-Pr2O3,Ni,10,None,0,CeO2,,Pr2O3,WI,400,6,500,,1,100,450,1,2.4,20,0,50,0,0,4,56.951,,,,,,,,,,,,,,,,,,,,,,,,,,,,,,,,,
44,"Siakavelas GI, Charisiou ND, AlKhoori S, AlKhoori AA, Sebastian V, Hinder SJ, et al. Highly selective and stable nickel catalysts supported on ceria promoted with Sm2O3, Pr2O3 and MgO for the CO2 methanation reaction. Appl Catal B Environ 2021;282:119562. https://doi.org/10.1016/j.apcatb.2020.119562.",7,Train,Ni/CeO2-Pr2O3,Ni,10,None,0,CeO2,,Pr2O3,WI,400,6,500,,1,100,500,1,2.4,20,0,50,0,0,4,52.466,,,,,,,,,,,,,,,,,,,,,,,,,,,,,,,,,
45,"Siakavelas GI, Charisiou ND, AlKhoori S, AlKhoori AA, Sebastian V, Hinder SJ, et al. Highly selective and stable nickel catalysts supported on ceria promoted with Sm2O3, Pr2O3 and MgO for the CO2 methanation reaction. Appl Catal B Environ 2021;282:119562. https://doi.org/10.1016/j.apcatb.2020.119562.",8,Test,Ni/CeO2-MgO,Ni,10,None,0,CeO2,,MgO,WI,400,6,500,,1,100,200,1,2.4,20,0,50,0,0,4,0.224,,,,,,,,,,,,,,,,,,,,,,,,,,,,,,,,,
46,"Siakavelas GI, Charisiou ND, AlKhoori S, AlKhoori AA, Sebastian V, Hinder SJ, et al. Highly selective and stable nickel catalysts supported on ceria promoted with Sm2O3, Pr2O3 and MgO for the CO2 methanation reaction. Appl Catal B Environ 2021;282:119562. https://doi.org/10.1016/j.apcatb.2020.119562.",8,Test,Ni/CeO2-MgO,Ni,10,None,0,CeO2,,MgO,WI,400,6,500,,1,100,250,1,2.4,20,0,50,0,0,4,0.448,,,,,,,,,,,,,,,,,,,,,,,,,,,,,,,,,
47,"Siakavelas GI, Charisiou ND, AlKhoori S, AlKhoori AA, Sebastian V, Hinder SJ, et al. Highly selective and stable nickel catalysts supported on ceria promoted with Sm2O3, Pr2O3 and MgO for the CO2 methanation reaction. Appl Catal B Environ 2021;282:119562. https://doi.org/10.1016/j.apcatb.2020.119562.",8,Test,Ni/CeO2-MgO,Ni,10,None,0,CeO2,,MgO,WI,400,6,500,,1,100,300,1,2.4,20,0,50,0,0,4,15.247,,,,,,,,,,,,,,,,,,,,,,,,,,,,,,,,,
48,"Siakavelas GI, Charisiou ND, AlKhoori S, AlKhoori AA, Sebastian V, Hinder SJ, et al. Highly selective and stable nickel catalysts supported on ceria promoted with Sm2O3, Pr2O3 and MgO for the CO2 methanation reaction. Appl Catal B Environ 2021;282:119562. https://doi.org/10.1016/j.apcatb.2020.119562.",8,Test,Ni/CeO2-MgO,Ni,10,None,0,CeO2,,MgO,WI,400,6,500,,1,100,350,1,2.4,20,0,50,0,0,4,43.273,,,,,,,,,,,,,,,,,,,,,,,,,,,,,,,,,
49,"Siakavelas GI, Charisiou ND, AlKhoori S, AlKhoori AA, Sebastian V, Hinder SJ, et al. Highly selective and stable nickel catalysts supported on ceria promoted with Sm2O3, Pr2O3 and MgO for the CO2 methanation reaction. Appl Catal B Environ 2021;282:119562. https://doi.org/10.1016/j.apcatb.2020.119562.",8,Test,Ni/CeO2-MgO,Ni,10,None,0,CeO2,,MgO,WI,400,6,500,,1,100,400,1,2.4,20,0,50,0,0,4,51.793,,,,,,,,,,,,,,,,,,,,,,,,,,,,,,,,,
50,"Siakavelas GI, Charisiou ND, AlKhoori S, AlKhoori AA, Sebastian V, Hinder SJ, et al. Highly selective and stable nickel catalysts supported on ceria promoted with Sm2O3, Pr2O3 and MgO for the CO2 methanation reaction. Appl Catal B Environ 2021;282:119562. https://doi.org/10.1016/j.apcatb.2020.119562.",8,Test,Ni/CeO2-MgO,Ni,10,None,0,CeO2,,MgO,WI,400,6,500,,1,100,450,1,2.4,20,0,50,0,0,4,51.793,,,,,,,,,,,,,,,,,,,,,,,,,,,,,,,,,
51,"Siakavelas GI, Charisiou ND, AlKhoori S, AlKhoori AA, Sebastian V, Hinder SJ, et al. Highly selective and stable nickel catalysts supported on ceria promoted with Sm2O3, Pr2O3 and MgO for the CO2 methanation reaction. Appl Catal B Environ 2021;282:119562. https://doi.org/10.1016/j.apcatb.2020.119562.",8,Test,Ni/CeO2-MgO,Ni,10,None,0,CeO2,,MgO,WI,400,6,500,,1,100,500,1,2.4,20,0,50,0,0,4,49.551,,,,,,,,,,,,,,,,,,,,,,,,,,,,,,,,,
52,"Rui N, Zhang X, Zhang F, Liu Z, Cao X, Xie Z, et al. Highly active Ni/CeO2 catalyst for CO2 methanation: Preparation and characterization. Appl Catal B Environ 2021;282. https://doi.org/10.1016/j.apcatb.2020.119581.",9,Train,Ni/CeO2,Ni,10,None,0,CeO2,90,None,IWI,500,3,500,1,1,10,250,1,1.1,24,0,20,0,0,4,7.074,,,,,,,,,,,,,,,,,,,,,,,,,,,,,,,,,
53,"Rui N, Zhang X, Zhang F, Liu Z, Cao X, Xie Z, et al. Highly active Ni/CeO2 catalyst for CO2 methanation: Preparation and characterization. Appl Catal B Environ 2021;282. https://doi.org/10.1016/j.apcatb.2020.119581.",9,Train,Ni/CeO2,Ni,10,None,0,CeO2,90,None,IWI,500,3,500,1,1,10,255,1,1.1,24,0,20,0,0,4,9.968,,,,,,,,,,,,,,,,,,,,,,,,,,,,,,,,,
54,"Rui N, Zhang X, Zhang F, Liu Z, Cao X, Xie Z, et al. Highly active Ni/CeO2 catalyst for CO2 methanation: Preparation and characterization. Appl Catal B Environ 2021;282. https://doi.org/10.1016/j.apcatb.2020.119581.",9,Train,Ni/CeO2,Ni,10,None,0,CeO2,90,None,IWI,500,3,500,1,1,10,260,1,1.1,24,0,20,0,0,4,12.219,,,,,,,,,,,,,,,,,,,,,,,,,,,,,,,,,
55,"Rui N, Zhang X, Zhang F, Liu Z, Cao X, Xie Z, et al. Highly active Ni/CeO2 catalyst for CO2 methanation: Preparation and characterization. Appl Catal B Environ 2021;282. https://doi.org/10.1016/j.apcatb.2020.119581.",9,Train,Ni/CeO2,Ni,10,None,0,CeO2,90,None,IWI,500,3,500,1,1,10,275,1,1.1,24,0,20,0,0,4,35.37,,,,,,,,,,,,,,,,,,,,,,,,,,,,,,,,,
56,"Rui N, Zhang X, Zhang F, Liu Z, Cao X, Xie Z, et al. Highly active Ni/CeO2 catalyst for CO2 methanation: Preparation and characterization. Appl Catal B Environ 2021;282. https://doi.org/10.1016/j.apcatb.2020.119581.",9,Train,Ni/CeO2,Ni,10,None,0,CeO2,90,None,IWI,500,3,500,1,1,10,300,1,1.1,24,0,20,0,0,4,73.955,,,,,,,,,,,,,,,,,,,,,,,,,,,,,,,,,
57,"Rui N, Zhang X, Zhang F, Liu Z, Cao X, Xie Z, et al. Highly active Ni/CeO2 catalyst for CO2 methanation: Preparation and characterization. Appl Catal B Environ 2021;282. https://doi.org/10.1016/j.apcatb.2020.119581.",9,Train,Ni/CeO2,Ni,10,None,0,CeO2,90,None,IWI,500,3,500,1,1,10,325,1,1.1,24,0,20,0,0,4,80.064,,,,,,,,,,,,,,,,,,,,,,,,,,,,,,,,,
58,"Rui N, Zhang X, Zhang F, Liu Z, Cao X, Xie Z, et al. Highly active Ni/CeO2 catalyst for CO2 methanation: Preparation and characterization. Appl Catal B Environ 2021;282. https://doi.org/10.1016/j.apcatb.2020.119581.",9,Train,Ni/CeO2,Ni,10,None,0,CeO2,90,None,IWI,500,3,500,1,1,10,350,1,1.1,24,0,20,0,0,4,81.029,,,,,,,,,,,,,,,,,,,,,,,,,,,,,,,,,
59,"Rui N, Zhang X, Zhang F, Liu Z, Cao X, Xie Z, et al. Highly active Ni/CeO2 catalyst for CO2 methanation: Preparation and characterization. Appl Catal B Environ 2021;282. https://doi.org/10.1016/j.apcatb.2020.119581.",10,Train,Ni/CeO2,Ni,10,None,0,CeO2,90,None,IWI,25,0,500,1,1,10,250,1,1.1,24,0,20,0,0,4,30.547,,,,,,,,,,,,,,,,,,,,,,,,,,,,,,,,,
60,"Rui N, Zhang X, Zhang F, Liu Z, Cao X, Xie Z, et al. Highly active Ni/CeO2 catalyst for CO2 methanation: Preparation and characterization. Appl Catal B Environ 2021;282. https://doi.org/10.1016/j.apcatb.2020.119581.",10,Train,Ni/CeO2,Ni,10,None,0,CeO2,90,None,IWI,25,0,500,1,1,10,255,1,1.1,24,0,20,0,0,4,67.845,,,,,,,,,,,,,,,,,,,,,,,,,,,,,,,,,
61,"Rui N, Zhang X, Zhang F, Liu Z, Cao X, Xie Z, et al. Highly active Ni/CeO2 catalyst for CO2 methanation: Preparation and characterization. Appl Catal B Environ 2021;282. https://doi.org/10.1016/j.apcatb.2020.119581.",10,Train,Ni/CeO2,Ni,10,None,0,CeO2,90,None,IWI,25,0,500,1,1,10,260,1,1.1,24,0,20,0,0,4,76.206,,,,,,,,,,,,,,,,,,,,,,,,,,,,,,,,,
62,"Rui N, Zhang X, Zhang F, Liu Z, Cao X, Xie Z, et al. Highly active Ni/CeO2 catalyst for CO2 methanation: Preparation and characterization. Appl Catal B Environ 2021;282. https://doi.org/10.1016/j.apcatb.2020.119581.",10,Train,Ni/CeO2,Ni,10,None,0,CeO2,90,None,IWI,25,0,500,1,1,10,275,1,1.1,24,0,20,0,0,4,84.887,,,,,,,,,,,,,,,,,,,,,,,,,,,,,,,,,
63,"Rui N, Zhang X, Zhang F, Liu Z, Cao X, Xie Z, et al. Highly active Ni/CeO2 catalyst for CO2 methanation: Preparation and characterization. Appl Catal B Environ 2021;282. https://doi.org/10.1016/j.apcatb.2020.119581.",10,Train,Ni/CeO2,Ni,10,None,0,CeO2,90,None,IWI,25,0,500,1,1,10,300,1,1.1,24,0,20,0,0,4,85.209,,,,,,,,,,,,,,,,,,,,,,,,,,,,,,,,,
64,"Rui N, Zhang X, Zhang F, Liu Z, Cao X, Xie Z, et al. Highly active Ni/CeO2 catalyst for CO2 methanation: Preparation and characterization. Appl Catal B Environ 2021;282. https://doi.org/10.1016/j.apcatb.2020.119581.",10,Train,Ni/CeO2,Ni,10,None,0,CeO2,90,None,IWI,25,0,500,1,1,10,325,1,1.1,24,0,20,0,0,4,85.852,,,,,,,,,,,,,,,,,,,,,,,,,,,,,,,,,
65,"Rui N, Zhang X, Zhang F, Liu Z, Cao X, Xie Z, et al. Highly active Ni/CeO2 catalyst for CO2 methanation: Preparation and characterization. Appl Catal B Environ 2021;282. https://doi.org/10.1016/j.apcatb.2020.119581.",10,Train,Ni/CeO2,Ni,10,None,0,CeO2,90,None,IWI,25,0,500,1,1,10,350,1,1.1,24,0,20,0,0,4,84.566,,,,,,,,,,,,,,,,,,,,,,,,,,,,,,,,,
66,"Lin S, Hao Z, Shen J, Chang X, Huang S, Li M, et al. Enhancing the CO2 methanation activity of Ni/CeO2 via activation treatment-determined metal-support interaction. J Energy Chem 2021;59:334–42. https://doi.org/10.1016/j.jechem.2020.11.011.",11,Test,Ni/CeO2 (H2),Ni,5,None,0,CeO2,95,None,WI,500,4,500,1,1,100,200,1,1.667,140,0,,0,0,4,2.295,,,,,,,,,,,,,,,,,,,,,,,,,,,,,,,,,
67,"Lin S, Hao Z, Shen J, Chang X, Huang S, Li M, et al. Enhancing the CO2 methanation activity of Ni/CeO2 via activation treatment-determined metal-support interaction. J Energy Chem 2021;59:334–42. https://doi.org/10.1016/j.jechem.2020.11.011.",11,Test,Ni/CeO2 (H2),Ni,5,None,0,CeO2,95,None,WI,500,4,500,1,1,100,212,1,1.667,140,0,,0,0,4,4.59,,,,,,,,,,,,,,,,,,,,,,,,,,,,,,,,,
68,"Lin S, Hao Z, Shen J, Chang X, Huang S, Li M, et al. Enhancing the CO2 methanation activity of Ni/CeO2 via activation treatment-determined metal-support interaction. J Energy Chem 2021;59:334–42. https://doi.org/10.1016/j.jechem.2020.11.011.",11,Test,Ni/CeO2 (H2),Ni,5,None,0,CeO2,95,None,WI,500,4,500,1,1,100,225,1,1.667,140,0,,0,0,4,8.197,,,,,,,,,,,,,,,,,,,,,,,,,,,,,,,,,
69,"Lin S, Hao Z, Shen J, Chang X, Huang S, Li M, et al. Enhancing the CO2 methanation activity of Ni/CeO2 via activation treatment-determined metal-support interaction. J Energy Chem 2021;59:334–42. https://doi.org/10.1016/j.jechem.2020.11.011.",11,Test,Ni/CeO2 (H2),Ni,5,None,0,CeO2,95,None,WI,500,4,500,1,1,100,238,1,1.667,140,0,,0,0,4,15.082,,,,,,,,,,,,,,,,,,,,,,,,,,,,,,,,,
70,"Lin S, Hao Z, Shen J, Chang X, Huang S, Li M, et al. Enhancing the CO2 methanation activity of Ni/CeO2 via activation treatment-determined metal-support interaction. J Energy Chem 2021;59:334–42. https://doi.org/10.1016/j.jechem.2020.11.011.",11,Test,Ni/CeO2 (H2),Ni,5,None,0,CeO2,95,None,WI,500,4,500,1,1,100,250,1,1.667,140,0,,0,0,4,35.41,,,,,,,,,,,,,,,,,,,,,,,,,,,,,,,,,
71,"Lin S, Hao Z, Shen J, Chang X, Huang S, Li M, et al. Enhancing the CO2 methanation activity of Ni/CeO2 via activation treatment-determined metal-support interaction. J Energy Chem 2021;59:334–42. https://doi.org/10.1016/j.jechem.2020.11.011.",11,Test,Ni/CeO2 (H2),Ni,5,None,0,CeO2,95,None,WI,500,4,500,1,1,100,275,1,1.667,140,0,,0,0,4,66.885,,,,,,,,,,,,,,,,,,,,,,,,,,,,,,,,,
72,"Lin S, Hao Z, Shen J, Chang X, Huang S, Li M, et al. Enhancing the CO2 methanation activity of Ni/CeO2 via activation treatment-determined metal-support interaction. J Energy Chem 2021;59:334–42. https://doi.org/10.1016/j.jechem.2020.11.011.",11,Test,Ni/CeO2 (H2),Ni,5,None,0,CeO2,95,None,WI,500,4,500,1,1,100,300,1,1.667,140,0,,0,0,4,70.82,,,,,,,,,,,,,,,,,,,,,,,,,,,,,,,,,
73,"Lin S, Hao Z, Shen J, Chang X, Huang S, Li M, et al. Enhancing the CO2 methanation activity of Ni/CeO2 via activation treatment-determined metal-support interaction. J Energy Chem 2021;59:334–42. https://doi.org/10.1016/j.jechem.2020.11.011.",12,Train,Ni/TiO2 (H2),Ni,5,None,0,TiO2,95,None,WI,500,4,500,1,1,100,200,1,1.667,140,0,,0,0,4,1.01,,,,,,,,,,,,,,,,,,,,,,,,,,,,,,,,,
74,"Lin S, Hao Z, Shen J, Chang X, Huang S, Li M, et al. Enhancing the CO2 methanation activity of Ni/CeO2 via activation treatment-determined metal-support interaction. J Energy Chem 2021;59:334–42. https://doi.org/10.1016/j.jechem.2020.11.011.",12,Train,Ni/TiO2 (H2),Ni,5,None,0,TiO2,95,None,WI,500,4,500,1,1,100,250,1,1.667,140,0,,0,0,4,3.367,,,,,,,,,,,,,,,,,,,,,,,,,,,,,,,,,
75,"Lin S, Hao Z, Shen J, Chang X, Huang S, Li M, et al. Enhancing the CO2 methanation activity of Ni/CeO2 via activation treatment-determined metal-support interaction. J Energy Chem 2021;59:334–42. https://doi.org/10.1016/j.jechem.2020.11.011.",12,Train,Ni/TiO2 (H2),Ni,5,None,0,TiO2,95,None,WI,500,4,500,1,1,100,275,1,1.667,140,0,,0,0,4,7.07,,,,,,,,,,,,,,,,,,,,,,,,,,,,,,,,,
76,"Lin S, Hao Z, Shen J, Chang X, Huang S, Li M, et al. Enhancing the CO2 methanation activity of Ni/CeO2 via activation treatment-determined metal-support interaction. J Energy Chem 2021;59:334–42. https://doi.org/10.1016/j.jechem.2020.11.011.",12,Train,Ni/TiO2 (H2),Ni,5,None,0,TiO2,95,None,WI,500,4,500,1,1,100,300,1,1.667,140,0,,0,0,4,14.815,,,,,,,,,,,,,,,,,,,,,,,,,,,,,,,,,
77,"Lin S, Hao Z, Shen J, Chang X, Huang S, Li M, et al. Enhancing the CO2 methanation activity of Ni/CeO2 via activation treatment-determined metal-support interaction. J Energy Chem 2021;59:334–42. https://doi.org/10.1016/j.jechem.2020.11.011.",12,Train,Ni/TiO2 (H2),Ni,5,None,0,TiO2,95,None,WI,500,4,500,1,1,100,350,1,1.667,140,0,,0,0,4,44.444,,,,,,,,,,,,,,,,,,,,,,,,,,,,,,,,,
78,"Lin S, Hao Z, Shen J, Chang X, Huang S, Li M, et al. Enhancing the CO2 methanation activity of Ni/CeO2 via activation treatment-determined metal-support interaction. J Energy Chem 2021;59:334–42. https://doi.org/10.1016/j.jechem.2020.11.011.",12,Train,Ni/TiO2 (H2),Ni,5,None,0,TiO2,95,None,WI,500,4,500,1,1,100,400,1,1.667,140,0,,0,0,4,57.912,,,,,,,,,,,,,,,,,,,,,,,,,,,,,,,,,
79,"Lin S, Hao Z, Shen J, Chang X, Huang S, Li M, et al. Enhancing the CO2 methanation activity of Ni/CeO2 via activation treatment-determined metal-support interaction. J Energy Chem 2021;59:334–42. https://doi.org/10.1016/j.jechem.2020.11.011.",13,Train,Ni/ZrO2 (H2),Ni,5,None,0,ZrO2,95,None,WI,500,4,500,1,1,100,200,1,1.667,140,0,,0,0,4,1.195,,,,,,,,,,,,,,,,,,,,,,,,,,,,,,,,,
80,"Lin S, Hao Z, Shen J, Chang X, Huang S, Li M, et al. Enhancing the CO2 methanation activity of Ni/CeO2 via activation treatment-determined metal-support interaction. J Energy Chem 2021;59:334–42. https://doi.org/10.1016/j.jechem.2020.11.011.",13,Train,Ni/ZrO2 (H2),Ni,5,None,0,ZrO2,95,None,WI,500,4,500,1,1,100,250,1,1.667,140,0,,0,0,4,2.39,,,,,,,,,,,,,,,,,,,,,,,,,,,,,,,,,
81,"Lin S, Hao Z, Shen J, Chang X, Huang S, Li M, et al. Enhancing the CO2 methanation activity of Ni/CeO2 via activation treatment-determined metal-support interaction. J Energy Chem 2021;59:334–42. https://doi.org/10.1016/j.jechem.2020.11.011.",13,Train,Ni/ZrO2 (H2),Ni,5,None,0,ZrO2,95,None,WI,500,4,500,1,1,100,275,1,1.667,140,0,,0,0,4,3.984,,,,,,,,,,,,,,,,,,,,,,,,,,,,,,,,,
82,"Lin S, Hao Z, Shen J, Chang X, Huang S, Li M, et al. Enhancing the CO2 methanation activity of Ni/CeO2 via activation treatment-determined metal-support interaction. J Energy Chem 2021;59:334–42. https://doi.org/10.1016/j.jechem.2020.11.011.",13,Train,Ni/ZrO2 (H2),Ni,5,None,0,ZrO2,95,None,WI,500,4,500,1,1,100,300,1,1.667,140,0,,0,0,4,7.171,,,,,,,,,,,,,,,,,,,,,,,,,,,,,,,,,
83,"Lin S, Hao Z, Shen J, Chang X, Huang S, Li M, et al. Enhancing the CO2 methanation activity of Ni/CeO2 via activation treatment-determined metal-support interaction. J Energy Chem 2021;59:334–42. https://doi.org/10.1016/j.jechem.2020.11.011.",13,Train,Ni/ZrO2 (H2),Ni,5,None,0,ZrO2,95,None,WI,500,4,500,1,1,100,350,1,1.667,140,0,,0,0,4,14.741,,,,,,,,,,,,,,,,,,,,,,,,,,,,,,,,,
84,"Lin S, Hao Z, Shen J, Chang X, Huang S, Li M, et al. Enhancing the CO2 methanation activity of Ni/CeO2 via activation treatment-determined metal-support interaction. J Energy Chem 2021;59:334–42. https://doi.org/10.1016/j.jechem.2020.11.011.",13,Train,Ni/ZrO2 (H2),Ni,5,None,0,ZrO2,95,None,WI,500,4,500,1,1,100,400,1,1.667,140,0,,0,0,4,23.108,,,,,,,,,,,,,,,,,,,,,,,,,,,,,,,,,
85,"Hongmanorom P, Ashok J, Zhang G, Bian Z, Wai MH, Zeng Y, et al. Enhanced performance and selectivity of CO2 methanation over phyllosilicate structure derived Ni-Mg/SBA-15 catalysts. Appl Catal B Environ 2021;282:119564. https://doi.org/10.1016/j.apcatb.2020.119564.",14,Train,Ni/SBA-15,Ni,10,None,0,SBA-15,90,None,WI,500,6,800,1,1,100,200,1,2,50,0,0,0,0,4,0.31746,,,,,,,,,,,,,,,,,,,,,,,,,,,,,,,,,
86,"Hongmanorom P, Ashok J, Zhang G, Bian Z, Wai MH, Zeng Y, et al. Enhanced performance and selectivity of CO2 methanation over phyllosilicate structure derived Ni-Mg/SBA-15 catalysts. Appl Catal B Environ 2021;282:119564. https://doi.org/10.1016/j.apcatb.2020.119564.",14,Train,Ni/SBA-15,Ni,10,None,0,SBA-15,90,None,WI,500,6,800,1,1,100,225,1,2,50,0,0,0,0,4,0.63492,,,,,,,,,,,,,,,,,,,,,,,,,,,,,,,,,
87,"Hongmanorom P, Ashok J, Zhang G, Bian Z, Wai MH, Zeng Y, et al. Enhanced performance and selectivity of CO2 methanation over phyllosilicate structure derived Ni-Mg/SBA-15 catalysts. Appl Catal B Environ 2021;282:119564. https://doi.org/10.1016/j.apcatb.2020.119564.",14,Train,Ni/SBA-15,Ni,10,None,0,SBA-15,90,None,WI,500,6,800,1,1,100,250,1,2,50,0,0,0,0,4,1.9048,,,,,,,,,,,,,,,,,,,,,,,,,,,,,,,,,
88,"Hongmanorom P, Ashok J, Zhang G, Bian Z, Wai MH, Zeng Y, et al. Enhanced performance and selectivity of CO2 methanation over phyllosilicate structure derived Ni-Mg/SBA-15 catalysts. Appl Catal B Environ 2021;282:119564. https://doi.org/10.1016/j.apcatb.2020.119564.",14,Train,Ni/SBA-15,Ni,10,None,0,SBA-15,90,None,WI,500,6,800,1,1,100,275,1,2,50,0,0,0,0,4,5.0794,,,,,,,,,,,,,,,,,,,,,,,,,,,,,,,,,
89,"Hongmanorom P, Ashok J, Zhang G, Bian Z, Wai MH, Zeng Y, et al. Enhanced performance and selectivity of CO2 methanation over phyllosilicate structure derived Ni-Mg/SBA-15 catalysts. Appl Catal B Environ 2021;282:119564. https://doi.org/10.1016/j.apcatb.2020.119564.",14,Train,Ni/SBA-15,Ni,10,None,0,SBA-15,90,None,WI,500,6,800,1,1,100,300,1,2,50,0,0,0,0,4,12.063,,,,,,,,,,,,,,,,,,,,,,,,,,,,,,,,,
90,"Hongmanorom P, Ashok J, Zhang G, Bian Z, Wai MH, Zeng Y, et al. Enhanced performance and selectivity of CO2 methanation over phyllosilicate structure derived Ni-Mg/SBA-15 catalysts. Appl Catal B Environ 2021;282:119564. https://doi.org/10.1016/j.apcatb.2020.119564.",14,Train,Ni/SBA-15,Ni,10,None,0,SBA-15,90,None,WI,500,6,800,1,1,100,325,1,2,50,0,0,0,0,4,22.54,,,,,,,,,,,,,,,,,,,,,,,,,,,,,,,,,
91,"Hongmanorom P, Ashok J, Zhang G, Bian Z, Wai MH, Zeng Y, et al. Enhanced performance and selectivity of CO2 methanation over phyllosilicate structure derived Ni-Mg/SBA-15 catalysts. Appl Catal B Environ 2021;282:119564. https://doi.org/10.1016/j.apcatb.2020.119564.",14,Train,Ni/SBA-15,Ni,10,None,0,SBA-15,90,None,WI,500,6,800,1,1,100,350,1,2,50,0,0,0,0,4,36.19,,,,,,,,,,,,,,,,,,,,,,,,,,,,,,,,,
92,"Hongmanorom P, Ashok J, Zhang G, Bian Z, Wai MH, Zeng Y, et al. Enhanced performance and selectivity of CO2 methanation over phyllosilicate structure derived Ni-Mg/SBA-15 catalysts. Appl Catal B Environ 2021;282:119564. https://doi.org/10.1016/j.apcatb.2020.119564.",14,Train,Ni/SBA-15,Ni,10,None,0,SBA-15,90,None,WI,500,6,800,1,1,100,400,1,2,50,0,0,0,0,4,55.238,,,,,,,,,,,,,,,,,,,,,,,,,,,,,,,,,
93,"Hongmanorom P, Ashok J, Zhang G, Bian Z, Wai MH, Zeng Y, et al. Enhanced performance and selectivity of CO2 methanation over phyllosilicate structure derived Ni-Mg/SBA-15 catalysts. Appl Catal B Environ 2021;282:119564. https://doi.org/10.1016/j.apcatb.2020.119564.",15,Train,Ni/SBA-15,Ni,10,None,0,SBA-15,90,None,AE,500,6,800,1,1,100,200,1,2,50,0,0,0,0,4,0.63492,,,,,,,,,,,,,,,,,,,,,,,,,,,,,,,,,
94,"Hongmanorom P, Ashok J, Zhang G, Bian Z, Wai MH, Zeng Y, et al. Enhanced performance and selectivity of CO2 methanation over phyllosilicate structure derived Ni-Mg/SBA-15 catalysts. Appl Catal B Environ 2021;282:119564. https://doi.org/10.1016/j.apcatb.2020.119564.",15,Train,Ni/SBA-15,Ni,10,None,0,SBA-15,90,None,AE,500,6,800,1,1,100,225,1,2,50,0,0,0,0,4,3.1746,,,,,,,,,,,,,,,,,,,,,,,,,,,,,,,,,
95,"Hongmanorom P, Ashok J, Zhang G, Bian Z, Wai MH, Zeng Y, et al. Enhanced performance and selectivity of CO2 methanation over phyllosilicate structure derived Ni-Mg/SBA-15 catalysts. Appl Catal B Environ 2021;282:119564. https://doi.org/10.1016/j.apcatb.2020.119564.",15,Train,Ni/SBA-15,Ni,10,None,0,SBA-15,90,None,AE,500,6,800,1,1,100,250,1,2,50,0,0,0,0,4,8.254,,,,,,,,,,,,,,,,,,,,,,,,,,,,,,,,,
96,"Hongmanorom P, Ashok J, Zhang G, Bian Z, Wai MH, Zeng Y, et al. Enhanced performance and selectivity of CO2 methanation over phyllosilicate structure derived Ni-Mg/SBA-15 catalysts. Appl Catal B Environ 2021;282:119564. https://doi.org/10.1016/j.apcatb.2020.119564.",15,Train,Ni/SBA-15,Ni,10,None,0,SBA-15,90,None,AE,500,6,800,1,1,100,275,1,2,50,0,0,0,0,4,18.73,,,,,,,,,,,,,,,,,,,,,,,,,,,,,,,,,
97,"Hongmanorom P, Ashok J, Zhang G, Bian Z, Wai MH, Zeng Y, et al. Enhanced performance and selectivity of CO2 methanation over phyllosilicate structure derived Ni-Mg/SBA-15 catalysts. Appl Catal B Environ 2021;282:119564. https://doi.org/10.1016/j.apcatb.2020.119564.",15,Train,Ni/SBA-15,Ni,10,None,0,SBA-15,90,None,AE,500,6,800,1,1,100,300,1,2,50,0,0,0,0,4,38.413,,,,,,,,,,,,,,,,,,,,,,,,,,,,,,,,,
98,"Hongmanorom P, Ashok J, Zhang G, Bian Z, Wai MH, Zeng Y, et al. Enhanced performance and selectivity of CO2 methanation over phyllosilicate structure derived Ni-Mg/SBA-15 catalysts. Appl Catal B Environ 2021;282:119564. https://doi.org/10.1016/j.apcatb.2020.119564.",15,Train,Ni/SBA-15,Ni,10,None,0,SBA-15,90,None,AE,500,6,800,1,1,100,325,1,2,50,0,0,0,0,4,57.778,,,,,,,,,,,,,,,,,,,,,,,,,,,,,,,,,
99,"Hongmanorom P, Ashok J, Zhang G, Bian Z, Wai MH, Zeng Y, et al. Enhanced performance and selectivity of CO2 methanation over phyllosilicate structure derived Ni-Mg/SBA-15 catalysts. Appl Catal B Environ 2021;282:119564. https://doi.org/10.1016/j.apcatb.2020.119564.",15,Train,Ni/SBA-15,Ni,10,None,0,SBA-15,90,None,AE,500,6,800,1,1,100,350,1,2,50,0,0,0,0,4,69.206,,,,,,,,,,,,,,,,,,,,,,,,,,,,,,,,,
100,"Hongmanorom P, Ashok J, Zhang G, Bian Z, Wai MH, Zeng Y, et al. Enhanced performance and selectivity of CO2 methanation over phyllosilicate structure derived Ni-Mg/SBA-15 catalysts. Appl Catal B Environ 2021;282:119564. https://doi.org/10.1016/j.apcatb.2020.119564.",15,Train,Ni/SBA-15,Ni,10,None,0,SBA-15,90,None,AE,500,6,800,1,1,100,400,1,2,50,0,0,0,0,4,73.651,,,,,,,,,,,,,,,,,,,,,,,,,,,,,,,,,
101,"Hongmanorom P, Ashok J, Zhang G, Bian Z, Wai MH, Zeng Y, et al. Enhanced performance and selectivity of CO2 methanation over phyllosilicate structure derived Ni-Mg/SBA-15 catalysts. Appl Catal B Environ 2021;282:119564. https://doi.org/10.1016/j.apcatb.2020.119564.",16,Train,Ni-Mg/SBA-15,Ni,10,Mg,3,SBA-15,87,None,AE,500,6,800,1,1,100,200,1,2,50,0,0,0,0,4,1.2698,,,,,,,,,,,,,,,,,,,,,,,,,,,,,,,,,
102,"Hongmanorom P, Ashok J, Zhang G, Bian Z, Wai MH, Zeng Y, et al. Enhanced performance and selectivity of CO2 methanation over phyllosilicate structure derived Ni-Mg/SBA-15 catalysts. Appl Catal B Environ 2021;282:119564. https://doi.org/10.1016/j.apcatb.2020.119564.",16,Train,Ni-Mg/SBA-15,Ni,10,Mg,3,SBA-15,87,None,AE,500,6,800,1,1,100,225,1,2,50,0,0,0,0,4,5.0794,,,,,,,,,,,,,,,,,,,,,,,,,,,,,,,,,
