Repository: Night-Time1809/ML_training_lab

## Materials/outline

| **Date** | **Section** | **Lab** | **Slide** | **Notebook** |
| ---- | ---- | ---- | ---- | ---- |
| 09 May 2023 | 01 - Machine Learning Overview and Decision Tree |  01 - Intro to Colab, pandas, NumPy - Decision Tree Model for Classification and Regression | [Go to slide](https://github.com/Night-Time1809/ML_training_lab/blob/main/slides/01_ML%20overview_decision%20tree.pdf) | [![Open In Colab](https://colab.research.google.com/assets/colab-badge.svg)](https://colab.research.google.com/drive/1m2KPAzuMQn_NBilSeYc1IJ7Eh76YsIhk?usp=sharing) |

File: dataset/dataset.csv (part 2 of 38)
Number of data,Reference,Experiment No,Train/Test Set,Catalyst,Base,Base wt%,Base 2,Base 2 wt%,Support,Support wt%,Support 2,Catalyst preparation method,Calcination Temperature (C),Calcination time (h),Reduction Temperature (C),Reduction Pressure (bar),Reduction time  (h),Reduction  H2 %,Temperature (C),Pressure (bar),W/F (mgcat/minml),Time on Stream (h),CO % in feed,Inert % in feed,CH4 % in feed,H2O % in feed,H2/CO2 in feed,CO2 Conversion %,,,,,,,,,,,,,,,,,,,,,,,,,,,,,,,,,
103,"Hongmanorom P, Ashok J, Zhang G, Bian Z, Wai MH, Zeng Y, et al. Enhanced performance and selectivity of CO2 methanation over phyllosilicate structure derived Ni-Mg/SBA-15 catalysts. Appl Catal B Environ 2021;282:119564. https://doi.org/10.1016/j.apcatb.2020.119564.",16,Train,Ni-Mg/SBA-15,Ni,10,Mg,3,SBA-15,87,None,AE,500,6,800,1,1,100,250,1,2,50,0,0,0,0,4,11.429,,,,,,,,,,,,,,,,,,,,,,,,,,,,,,,,,
104,"Hongmanorom P, Ashok J, Zhang G, Bian Z, Wai MH, Zeng Y, et al. Enhanced performance and selectivity of CO2 methanation over phyllosilicate structure derived Ni-Mg/SBA-15 catalysts. Appl Catal B Environ 2021;282:119564. https://doi.org/10.1016/j.apcatb.2020.119564.",16,Train,Ni-Mg/SBA-15,Ni,10,Mg,3,SBA-15,87,None,AE,500,6,800,1,1,100,275,1,2,50,0,0,0,0,4,23.492,,,,,,,,,,,,,,,,,,,,,,,,,,,,,,,,,
105,"Hongmanorom P, Ashok J, Zhang G, Bian Z, Wai MH, Zeng Y, et al. Enhanced performance and selectivity of CO2 methanation over phyllosilicate structure derived Ni-Mg/SBA-15 catalysts. Appl Catal B Environ 2021;282:119564. https://doi.org/10.1016/j.apcatb.2020.119564.",16,Train,Ni-Mg/SBA-15,Ni,10,Mg,3,SBA-15,87,None,AE,500,6,800,1,1,100,300,1,2,50,0,0,0,0,4,40.952,,,,,,,,,,,,,,,,,,,,,,,,,,,,,,,,,
106,"Hongmanorom P, Ashok J, Zhang G, Bian Z, Wai MH, Zeng Y, et al. Enhanced performance and selectivity of CO2 methanation over phyllosilicate structure derived Ni-Mg/SBA-15 catalysts. Appl Catal B Environ 2021;282:119564. https://doi.org/10.1016/j.apcatb.2020.119564.",16,Train,Ni-Mg/SBA-15,Ni,10,Mg,3,SBA-15,87,None,AE,500,6,800,1,1,100,325,1,2,50,0,0,0,0,4,56.19,,,,,,,,,,,,,,,,,,,,,,,,,,,,,,,,,
107,"Hongmanorom P, Ashok J, Zhang G, Bian Z, Wai MH, Zeng Y, et al. Enhanced performance and selectivity of CO2 methanation over phyllosilicate structure derived Ni-Mg/SBA-15 catalysts. Appl Catal B Environ 2021;282:119564. https://doi.org/10.1016/j.apcatb.2020.119564.",16,Train,Ni-Mg/SBA-15,Ni,10,Mg,3,SBA-15,87,None,AE,500,6,800,1,1,100,350,1,2,50,0,0,0,0,4,66.032,,,,,,,,,,,,,,,,,,,,,,,,,,,,,,,,,
108,"Hongmanorom P, Ashok J, Zhang G, Bian Z, Wai MH, Zeng Y, et al. Enhanced performance and selectivity of CO2 methanation over phyllosilicate structure derived Ni-Mg/SBA-15 catalysts. Appl Catal B Environ 2021;282:119564. https://doi.org/10.1016/j.apcatb.2020.119564.",16,Train,Ni-Mg/SBA-15,Ni,10,Mg,3,SBA-15,87,None,AE,500,6,800,1,1,100,400,1,2,50,0,0,0,0,4,71.746,,,,,,,,,,,,,,,,,,,,,,,,,,,,,,,,,
109,"Hongmanorom P, Ashok J, Zhang G, Bian Z, Wai MH, Zeng Y, et al. Enhanced performance and selectivity of CO2 methanation over phyllosilicate structure derived Ni-Mg/SBA-15 catalysts. Appl Catal B Environ 2021;282:119564. https://doi.org/10.1016/j.apcatb.2020.119564.",17,Train,Ni-Mg/SBA-15,Ni,10,Mg,5,SBA-15,85,None,AE,500,6,800,1,1,100,200,1,2,50,0,0,0,0,4,2.5397,,,,,,,,,,,,,,,,,,,,,,,,,,,,,,,,,
110,"Hongmanorom P, Ashok J, Zhang G, Bian Z, Wai MH, Zeng Y, et al. Enhanced performance and selectivity of CO2 methanation over phyllosilicate structure derived Ni-Mg/SBA-15 catalysts. Appl Catal B Environ 2021;282:119564. https://doi.org/10.1016/j.apcatb.2020.119564.",17,Train,Ni-Mg/SBA-15,Ni,10,Mg,5,SBA-15,85,None,AE,500,6,800,1,1,100,225,1,2,50,0,0,0,0,4,6.9841,,,,,,,,,,,,,,,,,,,,,,,,,,,,,,,,,
111,"Hongmanorom P, Ashok J, Zhang G, Bian Z, Wai MH, Zeng Y, et al. Enhanced performance and selectivity of CO2 methanation over phyllosilicate structure derived Ni-Mg/SBA-15 catalysts. Appl Catal B Environ 2021;282:119564. https://doi.org/10.1016/j.apcatb.2020.119564.",17,Train,Ni-Mg/SBA-15,Ni,10,Mg,5,SBA-15,85,None,AE,500,6,800,1,1,100,250,1,2,50,0,0,0,0,4,17.143,,,,,,,,,,,,,,,,,,,,,,,,,,,,,,,,,
112,"Hongmanorom P, Ashok J, Zhang G, Bian Z, Wai MH, Zeng Y, et al. Enhanced performance and selectivity of CO2 methanation over phyllosilicate structure derived Ni-Mg/SBA-15 catalysts. Appl Catal B Environ 2021;282:119564. https://doi.org/10.1016/j.apcatb.2020.119564.",17,Train,Ni-Mg/SBA-15,Ni,10,Mg,5,SBA-15,85,None,AE,500,6,800,1,1,100,275,1,2,50,0,0,0,0,4,33.016,,,,,,,,,,,,,,,,,,,,,,,,,,,,,,,,,
113,"Hongmanorom P, Ashok J, Zhang G, Bian Z, Wai MH, Zeng Y, et al. Enhanced performance and selectivity of CO2 methanation over phyllosilicate structure derived Ni-Mg/SBA-15 catalysts. Appl Catal B Environ 2021;282:119564. https://doi.org/10.1016/j.apcatb.2020.119564.",17,Train,Ni-Mg/SBA-15,Ni,10,Mg,5,SBA-15,85,None,AE,500,6,800,1,1,100,300,1,2,50,0,0,0,0,4,51.746,,,,,,,,,,,,,,,,,,,,,,,,,,,,,,,,,
114,"Hongmanorom P, Ashok J, Zhang G, Bian Z, Wai MH, Zeng Y, et al. Enhanced performance and selectivity of CO2 methanation over phyllosilicate structure derived Ni-Mg/SBA-15 catalysts. Appl Catal B Environ 2021;282:119564. https://doi.org/10.1016/j.apcatb.2020.119564.",17,Train,Ni-Mg/SBA-15,Ni,10,Mg,5,SBA-15,85,None,AE,500,6,800,1,1,100,325,1,2,50,0,0,0,0,4,64.762,,,,,,,,,,,,,,,,,,,,,,,,,,,,,,,,,
115,"Hongmanorom P, Ashok J, Zhang G, Bian Z, Wai MH, Zeng Y, et al. Enhanced performance and selectivity of CO2 methanation over phyllosilicate structure derived Ni-Mg/SBA-15 catalysts. Appl Catal B Environ 2021;282:119564. https://doi.org/10.1016/j.apcatb.2020.119564.",17,Train,Ni-Mg/SBA-15,Ni,10,Mg,5,SBA-15,85,None,AE,500,6,800,1,1,100,350,1,2,50,0,0,0,0,4,73.016,,,,,,,,,,,,,,,,,,,,,,,,,,,,,,,,,
116,"Hongmanorom P, Ashok J, Zhang G, Bian Z, Wai MH, Zeng Y, et al. Enhanced performance and selectivity of CO2 methanation over phyllosilicate structure derived Ni-Mg/SBA-15 catalysts. Appl Catal B Environ 2021;282:119564. https://doi.org/10.1016/j.apcatb.2020.119564.",17,Train,Ni-Mg/SBA-15,Ni,10,Mg,5,SBA-15,85,None,AE,500,6,800,1,1,100,400,1,2,50,0,0,0,0,4,74.921,,,,,,,,,,,,,,,,,,,,,,,,,,,,,,,,,
117,"Hongmanorom P, Ashok J, Zhang G, Bian Z, Wai MH, Zeng Y, et al. Enhanced performance and selectivity of CO2 methanation over phyllosilicate structure derived Ni-Mg/SBA-15 catalysts. Appl Catal B Environ 2021;282:119564. https://doi.org/10.1016/j.apcatb.2020.119564.",18,Train,Ni-Mg/SBA-15,Ni,10,Mg,7,SBA-15,83,None,AE,500,6,800,1,1,100,200,1,2,50,0,0,0,0,4,0.63492,,,,,,,,,,,,,,,,,,,,,,,,,,,,,,,,,
118,"Hongmanorom P, Ashok J, Zhang G, Bian Z, Wai MH, Zeng Y, et al. Enhanced performance and selectivity of CO2 methanation over phyllosilicate structure derived Ni-Mg/SBA-15 catalysts. Appl Catal B Environ 2021;282:119564. https://doi.org/10.1016/j.apcatb.2020.119564.",18,Train,Ni-Mg/SBA-15,Ni,10,Mg,7,SBA-15,83,None,AE,500,6,800,1,1,100,225,1,2,50,0,0,0,0,4,4.127,,,,,,,,,,,,,,,,,,,,,,,,,,,,,,,,,
119,"Hongmanorom P, Ashok J, Zhang G, Bian Z, Wai MH, Zeng Y, et al. Enhanced performance and selectivity of CO2 methanation over phyllosilicate structure derived Ni-Mg/SBA-15 catalysts. Appl Catal B Environ 2021;282:119564. https://doi.org/10.1016/j.apcatb.2020.119564.",18,Train,Ni-Mg/SBA-15,Ni,10,Mg,7,SBA-15,83,None,AE,500,6,800,1,1,100,250,1,2,50,0,0,0,0,4,8.254,,,,,,,,,,,,,,,,,,,,,,,,,,,,,,,,,
120,"Hongmanorom P, Ashok J, Zhang G, Bian Z, Wai MH, Zeng Y, et al. Enhanced performance and selectivity of CO2 methanation over phyllosilicate structure derived Ni-Mg/SBA-15 catalysts. Appl Catal B Environ 2021;282:119564. https://doi.org/10.1016/j.apcatb.2020.119564.",18,Train,Ni-Mg/SBA-15,Ni,10,Mg,7,SBA-15,83,None,AE,500,6,800,1,1,100,275,1,2,50,0,0,0,0,4,16.508,,,,,,,,,,,,,,,,,,,,,,,,,,,,,,,,,
121,"Hongmanorom P, Ashok J, Zhang G, Bian Z, Wai MH, Zeng Y, et al. Enhanced performance and selectivity of CO2 methanation over phyllosilicate structure derived Ni-Mg/SBA-15 catalysts. Appl Catal B Environ 2021;282:119564. https://doi.org/10.1016/j.apcatb.2020.119564.",18,Train,Ni-Mg/SBA-15,Ni,10,Mg,7,SBA-15,83,None,AE,500,6,800,1,1,100,300,1,2,50,0,0,0,0,4,32.381,,,,,,,,,,,,,,,,,,,,,,,,,,,,,,,,,
122,"Hongmanorom P, Ashok J, Zhang G, Bian Z, Wai MH, Zeng Y, et al. Enhanced performance and selectivity of CO2 methanation over phyllosilicate structure derived Ni-Mg/SBA-15 catalysts. Appl Catal B Environ 2021;282:119564. https://doi.org/10.1016/j.apcatb.2020.119564.",18,Train,Ni-Mg/SBA-15,Ni,10,Mg,7,SBA-15,83,None,AE,500,6,800,1,1,100,325,1,2,50,0,0,0,0,4,50.794,,,,,,,,,,,,,,,,,,,,,,,,,,,,,,,,,
123,"Hongmanorom P, Ashok J, Zhang G, Bian Z, Wai MH, Zeng Y, et al. Enhanced performance and selectivity of CO2 methanation over phyllosilicate structure derived Ni-Mg/SBA-15 catalysts. Appl Catal B Environ 2021;282:119564. https://doi.org/10.1016/j.apcatb.2020.119564.",18,Train,Ni-Mg/SBA-15,Ni,10,Mg,7,SBA-15,83,None,AE,500,6,800,1,1,100,350,1,2,50,0,0,0,0,4,63.175,,,,,,,,,,,,,,,,,,,,,,,,,,,,,,,,,
124,"Hongmanorom P, Ashok J, Zhang G, Bian Z, Wai MH, Zeng Y, et al. Enhanced performance and selectivity of CO2 methanation over phyllosilicate structure derived Ni-Mg/SBA-15 catalysts. Appl Catal B Environ 2021;282:119564. https://doi.org/10.1016/j.apcatb.2020.119564.",18,Train,Ni-Mg/SBA-15,Ni,10,Mg,7,SBA-15,83,None,AE,500,6,800,1,1,100,400,1,2,50,0,0,0,0,4,73.016,,,,,,,,,,,,,,,,,,,,,,,,,,,,,,,,,
125,"Gödde J, Merko M, Xia W, Muhler M. Nickel nanoparticles supported on nitrogen–doped carbon nanotubes are a highly active, selective and stable CO2 methanation catalyst. J Energy Chem 2021;54:323–31. https://doi.org/10.1016/j.jechem.2020.06.007.",19,Train,Ni/NCNT,Ni,10,None,0,NC,90,None,WI,280,2,420,1,5,100,260,1,1.2,36,0,10,0,0,4,5.498,,,,,,,,,,,,,,,,,,,,,,,,,,,,,,,,,
126,"Gödde J, Merko M, Xia W, Muhler M. Nickel nanoparticles supported on nitrogen–doped carbon nanotubes are a highly active, selective and stable CO2 methanation catalyst. J Energy Chem 2021;54:323–31. https://doi.org/10.1016/j.jechem.2020.06.007.",19,Train,Ni/NCNT,Ni,10,None,0,NC,90,None,WI,280,2,420,1,5,100,280,1,1.2,36,0,10,0,0,4,9.177,,,,,,,,,,,,,,,,,,,,,,,,,,,,,,,,,
127,"Gödde J, Merko M, Xia W, Muhler M. Nickel nanoparticles supported on nitrogen–doped carbon nanotubes are a highly active, selective and stable CO2 methanation catalyst. J Energy Chem 2021;54:323–31. https://doi.org/10.1016/j.jechem.2020.06.007.",19,Train,Ni/NCNT,Ni,10,None,0,NC,90,None,WI,280,2,420,1,5,100,300,1,1.2,36,0,10,0,0,4,13.506,,,,,,,,,,,,,,,,,,,,,,,,,,,,,,,,,
128,"Gödde J, Merko M, Xia W, Muhler M. Nickel nanoparticles supported on nitrogen–doped carbon nanotubes are a highly active, selective and stable CO2 methanation catalyst. J Energy Chem 2021;54:323–31. https://doi.org/10.1016/j.jechem.2020.06.007.",19,Train,Ni/NCNT,Ni,10,None,0,NC,90,None,WI,280,2,420,1,5,100,320,1,1.2,36,0,10,0,0,4,20.649,,,,,,,,,,,,,,,,,,,,,,,,,,,,,,,,,
129,"Gödde J, Merko M, Xia W, Muhler M. Nickel nanoparticles supported on nitrogen–doped carbon nanotubes are a highly active, selective and stable CO2 methanation catalyst. J Energy Chem 2021;54:323–31. https://doi.org/10.1016/j.jechem.2020.06.007.",19,Train,Ni/NCNT,Ni,10,None,0,NC,90,None,WI,280,2,420,1,5,100,340,1,1.2,36,0,10,0,0,4,23.896,,,,,,,,,,,,,,,,,,,,,,,,,,,,,,,,,
130,"Gödde J, Merko M, Xia W, Muhler M. Nickel nanoparticles supported on nitrogen–doped carbon nanotubes are a highly active, selective and stable CO2 methanation catalyst. J Energy Chem 2021;54:323–31. https://doi.org/10.1016/j.jechem.2020.06.007.",20,Test,Ni/NCNT,Ni,20,None,0,NC,80,None,WI,280,2,420,1,5,100,260,1,1.2,36,0,10,0,0,4,7.013,,,,,,,,,,,,,,,,,,,,,,,,,,,,,,,,,
131,"Gödde J, Merko M, Xia W, Muhler M. Nickel nanoparticles supported on nitrogen–doped carbon nanotubes are a highly active, selective and stable CO2 methanation catalyst. J Energy Chem 2021;54:323–31. https://doi.org/10.1016/j.jechem.2020.06.007.",20,Test,Ni/NCNT,Ni,20,None,0,NC,80,None,WI,280,2,420,1,5,100,280,1,1.2,36,0,10,0,0,4,9.61,,,,,,,,,,,,,,,,,,,,,,,,,,,,,,,,,
132,"Gödde J, Merko M, Xia W, Muhler M. Nickel nanoparticles supported on nitrogen–doped carbon nanotubes are a highly active, selective and stable CO2 methanation catalyst. J Energy Chem 2021;54:323–31. https://doi.org/10.1016/j.jechem.2020.06.007.",20,Test,Ni/NCNT,Ni,20,None,0,NC,80,None,WI,280,2,420,1,5,100,300,1,1.2,36,0,10,0,0,4,13.939,,,,,,,,,,,,,,,,,,,,,,,,,,,,,,,,,
133,"Gödde J, Merko M, Xia W, Muhler M. Nickel nanoparticles supported on nitrogen–doped carbon nanotubes are a highly active, selective and stable CO2 methanation catalyst. J Energy Chem 2021;54:323–31. https://doi.org/10.1016/j.jechem.2020.06.007.",20,Test,Ni/NCNT,Ni,20,None,0,NC,80,None,WI,280,2,420,1,5,100,320,1,1.2,36,0,10,0,0,4,21.732,,,,,,,,,,,,,,,,,,,,,,,,,,,,,,,,,
134,"Gödde J, Merko M, Xia W, Muhler M. Nickel nanoparticles supported on nitrogen–doped carbon nanotubes are a highly active, selective and stable CO2 methanation catalyst. J Energy Chem 2021;54:323–31. https://doi.org/10.1016/j.jechem.2020.06.007.",20,Test,Ni/NCNT,Ni,20,None,0,NC,80,None,WI,280,2,420,1,5,100,340,1,1.2,36,0,10,0,0,4,34.719,,,,,,,,,,,,,,,,,,,,,,,,,,,,,,,,,
135,"Gödde J, Merko M, Xia W, Muhler M. Nickel nanoparticles supported on nitrogen–doped carbon nanotubes are a highly active, selective and stable CO2 methanation catalyst. J Energy Chem 2021;54:323–31. https://doi.org/10.1016/j.jechem.2020.06.007.",21,Train,Ni/NCNT,Ni,30,None,0,NC,70,None,WI,280,2,420,1,5,100,260,1,1.2,36,0,10,0,0,4,8.961,,,,,,,,,,,,,,,,,,,,,,,,,,,,,,,,,
136,"Gödde J, Merko M, Xia W, Muhler M. Nickel nanoparticles supported on nitrogen–doped carbon nanotubes are a highly active, selective and stable CO2 methanation catalyst. J Energy Chem 2021;54:323–31. https://doi.org/10.1016/j.jechem.2020.06.007.",21,Train,Ni/NCNT,Ni,30,None,0,NC,70,None,WI,280,2,420,1,5,100,280,1,1.2,36,0,10,0,0,4,12.641,,,,,,,,,,,,,,,,,,,,,,,,,,,,,,,,,
137,"Gödde J, Merko M, Xia W, Muhler M. Nickel nanoparticles supported on nitrogen–doped carbon nanotubes are a highly active, selective and stable CO2 methanation catalyst. J Energy Chem 2021;54:323–31. https://doi.org/10.1016/j.jechem.2020.06.007.",21,Train,Ni/NCNT,Ni,30,None,0,NC,70,None,WI,280,2,420,1,5,100,300,1,1.2,36,0,10,0,0,4,20.866,,,,,,,,,,,,,,,,,,,,,,,,,,,,,,,,,
138,"Gödde J, Merko M, Xia W, Muhler M. Nickel nanoparticles supported on nitrogen–doped carbon nanotubes are a highly active, selective and stable CO2 methanation catalyst. J Energy Chem 2021;54:323–31. https://doi.org/10.1016/j.jechem.2020.06.007.",21,Train,Ni/NCNT,Ni,30,None,0,NC,70,None,WI,280,2,420,1,5,100,320,1,1.2,36,0,10,0,0,4,33.853,,,,,,,,,,,,,,,,,,,,,,,,,,,,,,,,,
139,"Gödde J, Merko M, Xia W, Muhler M. Nickel nanoparticles supported on nitrogen–doped carbon nanotubes are a highly active, selective and stable CO2 methanation catalyst. J Energy Chem 2021;54:323–31. https://doi.org/10.1016/j.jechem.2020.06.007.",21,Train,Ni/NCNT,Ni,30,None,0,NC,70,None,WI,280,2,420,1,5,100,340,1,1.2,36,0,10,0,0,4,50.736,,,,,,,,,,,,,,,,,,,,,,,,,,,,,,,,,
140,"Gödde J, Merko M, Xia W, Muhler M. Nickel nanoparticles supported on nitrogen–doped carbon nanotubes are a highly active, selective and stable CO2 methanation catalyst. J Energy Chem 2021;54:323–31. https://doi.org/10.1016/j.jechem.2020.06.007.",21,Train,Ni/NCNT,Ni,30,None,0,NC,70,None,WI,280,2,420,1,5,100,200,1,6,36,0,10,0,0,4,3.586,,,,,,,,,,,,,,,,,,,,,,,,,,,,,,,,,
141,"Gödde J, Merko M, Xia W, Muhler M. Nickel nanoparticles supported on nitrogen–doped carbon nanotubes are a highly active, selective and stable CO2 methanation catalyst. J Energy Chem 2021;54:323–31. https://doi.org/10.1016/j.jechem.2020.06.007.",21,Train,Ni/NCNT,Ni,30,None,0,NC,70,None,WI,280,2,420,1,5,100,220,1,6,36,0,10,0,0,4,6.375,,,,,,,,,,,,,,,,,,,,,,,,,,,,,,,,,
142,"Gödde J, Merko M, Xia W, Muhler M. Nickel nanoparticles supported on nitrogen–doped carbon nanotubes are a highly active, selective and stable CO2 methanation catalyst. J Energy Chem 2021;54:323–31. https://doi.org/10.1016/j.jechem.2020.06.007.",21,Train,Ni/NCNT,Ni,30,None,0,NC,70,None,WI,280,2,420,1,5,100,240,1,6,36,0,10,0,0,4,10.359,,,,,,,,,,,,,,,,,,,,,,,,,,,,,,,,,
143,"Gödde J, Merko M, Xia W, Muhler M. Nickel nanoparticles supported on nitrogen–doped carbon nanotubes are a highly active, selective and stable CO2 methanation catalyst. J Energy Chem 2021;54:323–31. https://doi.org/10.1016/j.jechem.2020.06.007.",21,Train,Ni/NCNT,Ni,30,None,0,NC,70,None,WI,280,2,420,1,5,100,260,1,6,36,0,10,0,0,4,18.725,,,,,,,,,,,,,,,,,,,,,,,,,,,,,,,,,
144,"Gödde J, Merko M, Xia W, Muhler M. Nickel nanoparticles supported on nitrogen–doped carbon nanotubes are a highly active, selective and stable CO2 methanation catalyst. J Energy Chem 2021;54:323–31. https://doi.org/10.1016/j.jechem.2020.06.007.",21,Train,Ni/NCNT,Ni,30,None,0,NC,70,None,WI,280,2,420,1,5,100,280,1,6,36,0,10,0,0,4,36.653,,,,,,,,,,,,,,,,,,,,,,,,,,,,,,,,,
145,"Gödde J, Merko M, Xia W, Muhler M. Nickel nanoparticles supported on nitrogen–doped carbon nanotubes are a highly active, selective and stable CO2 methanation catalyst. J Energy Chem 2021;54:323–31. https://doi.org/10.1016/j.jechem.2020.06.007.",21,Train,Ni/NCNT,Ni,30,None,0,NC,70,None,WI,280,2,420,1,5,100,300,1,6,36,0,10,0,0,4,57.371,,,,,,,,,,,,,,,,,,,,,,,,,,,,,,,,,
146,"Gödde J, Merko M, Xia W, Muhler M. Nickel nanoparticles supported on nitrogen–doped carbon nanotubes are a highly active, selective and stable CO2 methanation catalyst. J Energy Chem 2021;54:323–31. https://doi.org/10.1016/j.jechem.2020.06.007.",21,Train,Ni/NCNT,Ni,30,None,0,NC,70,None,WI,280,2,420,1,5,100,320,1,6,36,0,10,0,0,4,78.442,,,,,,,,,,,,,,,,,,,,,,,,,,,,,,,,,
147,"Gödde J, Merko M, Xia W, Muhler M. Nickel nanoparticles supported on nitrogen–doped carbon nanotubes are a highly active, selective and stable CO2 methanation catalyst. J Energy Chem 2021;54:323–31. https://doi.org/10.1016/j.jechem.2020.06.007.",21,Train,Ni/NCNT,Ni,30,None,0,NC,70,None,WI,280,2,420,1,5,100,340,1,6,36,0,10,0,0,4,84.805,,,,,,,,,,,,,,,,,,,,,,,,,,,,,,,,,
148,"Gödde J, Merko M, Xia W, Muhler M. Nickel nanoparticles supported on nitrogen–doped carbon nanotubes are a highly active, selective and stable CO2 methanation catalyst. J Energy Chem 2021;54:323–31. https://doi.org/10.1016/j.jechem.2020.06.007.",21,Train,Ni/NCNT,Ni,30,None,0,NC,70,None,WI,280,2,420,1,5,100,360,1,6,36,0,10,0,0,4,85.912,,,,,,,,,,,,,,,,,,,,,,,,,,,,,,,,,
149,"Gödde J, Merko M, Xia W, Muhler M. Nickel nanoparticles supported on nitrogen–doped carbon nanotubes are a highly active, selective and stable CO2 methanation catalyst. J Energy Chem 2021;54:323–31. https://doi.org/10.1016/j.jechem.2020.06.007.",21,Train,Ni/NCNT,Ni,30,None,0,NC,70,None,WI,280,2,420,1,5,100,380,1,6,36,0,10,0,0,4,82.592,,,,,,,,,,,,,,,,,,,,,,,,,,,,,,,,,
150,"Gödde J, Merko M, Xia W, Muhler M. Nickel nanoparticles supported on nitrogen–doped carbon nanotubes are a highly active, selective and stable CO2 methanation catalyst. J Energy Chem 2021;54:323–31. https://doi.org/10.1016/j.jechem.2020.06.007.",21,Train,Ni/NCNT,Ni,30,None,0,NC,70,None,WI,280,2,420,1,5,100,400,1,6,36,0,10,0,0,4,80.378,,,,,,,,,,,,,,,,,,,,,,,,,,,,,,,,,
151,"Gödde J, Merko M, Xia W, Muhler M. Nickel nanoparticles supported on nitrogen–doped carbon nanotubes are a highly active, selective and stable CO2 methanation catalyst. J Energy Chem 2021;54:323–31. https://doi.org/10.1016/j.jechem.2020.06.007.",22,Train,Ni/NCNT,Ni,40,None,0,NC,60,None,WI,280,2,420,1,5,100,260,1,1.2,36,0,10,0,0,4,7.013,,,,,,,,,,,,,,,,,,,,,,,,,,,,,,,,,
152,"Gödde J, Merko M, Xia W, Muhler M. Nickel nanoparticles supported on nitrogen–doped carbon nanotubes are a highly active, selective and stable CO2 methanation catalyst. J Energy Chem 2021;54:323–31. https://doi.org/10.1016/j.jechem.2020.06.007.",22,Train,Ni/NCNT,Ni,40,None,0,NC,60,None,WI,280,2,420,1,5,100,280,1,1.2,36,0,10,0,0,4,11.342,,,,,,,,,,,,,,,,,,,,,,,,,,,,,,,,,
153,"Gödde J, Merko M, Xia W, Muhler M. Nickel nanoparticles supported on nitrogen–doped carbon nanotubes are a highly active, selective and stable CO2 methanation catalyst. J Energy Chem 2021;54:323–31. https://doi.org/10.1016/j.jechem.2020.06.007.",22,Train,Ni/NCNT,Ni,40,None,0,NC,60,None,WI,280,2,420,1,5,100,300,1,1.2,36,0,10,0,0,4,20.433,,,,,,,,,,,,,,,,,,,,,,,,,,,,,,,,,
154,"Gödde J, Merko M, Xia W, Muhler M. Nickel nanoparticles supported on nitrogen–doped carbon nanotubes are a highly active, selective and stable CO2 methanation catalyst. J Energy Chem 2021;54:323–31. https://doi.org/10.1016/j.jechem.2020.06.007.",22,Train,Ni/NCNT,Ni,40,None,0,NC,60,None,WI,280,2,420,1,5,100,320,1,1.2,36,0,10,0,0,4,34.502,,,,,,,,,,,,,,,,,,,,,,,,,,,,,,,,,
155,"Gödde J, Merko M, Xia W, Muhler M. Nickel nanoparticles supported on nitrogen–doped carbon nanotubes are a highly active, selective and stable CO2 methanation catalyst. J Energy Chem 2021;54:323–31. https://doi.org/10.1016/j.jechem.2020.06.007.",22,Train,Ni/NCNT,Ni,40,None,0,NC,60,None,WI,280,2,420,1,5,100,340,1,1.2,36,0,10,0,0,4,51.602,,,,,,,,,,,,,,,,,,,,,,,,,,,,,,,,,
156,"Gödde J, Merko M, Xia W, Muhler M. Nickel nanoparticles supported on nitrogen–doped carbon nanotubes are a highly active, selective and stable CO2 methanation catalyst. J Energy Chem 2021;54:323–31. https://doi.org/10.1016/j.jechem.2020.06.007.",23,Train,Ni/NCNT,Ni,50,None,0,NC,50,None,WI,280,2,420,1,5,100,260,1,1.2,36,0,10,0,0,4,8.745,,,,,,,,,,,,,,,,,,,,,,,,,,,,,,,,,
157,"Gödde J, Merko M, Xia W, Muhler M. Nickel nanoparticles supported on nitrogen–doped carbon nanotubes are a highly active, selective and stable CO2 methanation catalyst. J Energy Chem 2021;54:323–31. https://doi.org/10.1016/j.jechem.2020.06.007.",23,Train,Ni/NCNT,Ni,50,None,0,NC,50,None,WI,280,2,420,1,5,100,280,1,1.2,36,0,10,0,0,4,11.991,,,,,,,,,,,,,,,,,,,,,,,,,,,,,,,,,
158,"Gödde J, Merko M, Xia W, Muhler M. Nickel nanoparticles supported on nitrogen–doped carbon nanotubes are a highly active, selective and stable CO2 methanation catalyst. J Energy Chem 2021;54:323–31. https://doi.org/10.1016/j.jechem.2020.06.007.",23,Train,Ni/NCNT,Ni,50,None,0,NC,50,None,WI,280,2,420,1,5,100,300,1,1.2,36,0,10,0,0,4,19.134,,,,,,,,,,,,,,,,,,,,,,,,,,,,,,,,,
159,"Gödde J, Merko M, Xia W, Muhler M. Nickel nanoparticles supported on nitrogen–doped carbon nanotubes are a highly active, selective and stable CO2 methanation catalyst. J Energy Chem 2021;54:323–31. https://doi.org/10.1016/j.jechem.2020.06.007.",23,Train,Ni/NCNT,Ni,50,None,0,NC,50,None,WI,280,2,420,1,5,100,320,1,1.2,36,0,10,0,0,4,32.771,,,,,,,,,,,,,,,,,,,,,,,,,,,,,,,,,
160,"Gödde J, Merko M, Xia W, Muhler M. Nickel nanoparticles supported on nitrogen–doped carbon nanotubes are a highly active, selective and stable CO2 methanation catalyst. J Energy Chem 2021;54:323–31. https://doi.org/10.1016/j.jechem.2020.06.007.",23,Train,Ni/NCNT,Ni,50,None,0,NC,50,None,WI,280,2,420,1,5,100,340,1,1.2,36,0,10,0,0,4,46.623,,,,,,,,,,,,,,,,,,,,,,,,,,,,,,,,,
161,"Ye RP, Li Q, Gong W, Wang T, Razink JJ, Lin L, et al. High-performance of nanostructured Ni/CeO2 catalyst on CO2 methanation. Appl Catal B Environ 2020;268:118474. https://doi.org/10.1016/j.apcatb.2019.118474.",24,Test,Ni/CeO2,Ni,20,None,0,CeO2,80,None,WI,450,4,500,10,2,100,330,1,6,,0,0,0,0,4,22.939,,,,,,,,,,,,,,,,,,,,,,,,,,,,,,,,,
162,"Ye RP, Li Q, Gong W, Wang T, Razink JJ, Lin L, et al. High-performance of nanostructured Ni/CeO2 catalyst on CO2 methanation. Appl Catal B Environ 2020;268:118474. https://doi.org/10.1016/j.apcatb.2019.118474.",24,Test,Ni/CeO2,Ni,20,None,0,CeO2,80,None,WI,450,4,500,10,2,100,350,1,6,,0,0,0,0,4,30.466,,,,,,,,,,,,,,,,,,,,,,,,,,,,,,,,,
163,"Ye RP, Li Q, Gong W, Wang T, Razink JJ, Lin L, et al. High-performance of nanostructured Ni/CeO2 catalyst on CO2 methanation. Appl Catal B Environ 2020;268:118474. https://doi.org/10.1016/j.apcatb.2019.118474.",24,Test,Ni/CeO2,Ni,20,None,0,CeO2,80,None,WI,450,4,500,10,2,100,370,1,6,,0,0,0,0,4,42.652,,,,,,,,,,,,,,,,,,,,,,,,,,,,,,,,,
164,"Ye RP, Li Q, Gong W, Wang T, Razink JJ, Lin L, et al. High-performance of nanostructured Ni/CeO2 catalyst on CO2 methanation. Appl Catal B Environ 2020;268:118474. https://doi.org/10.1016/j.apcatb.2019.118474.",24,Test,Ni/CeO2,Ni,20,None,0,CeO2,80,None,WI,450,4,500,10,2,100,390,1,6,,0,0,0,0,4,58.781,,,,,,,,,,,,,,,,,,,,,,,,,,,,,,,,,
165,"Ye RP, Li Q, Gong W, Wang T, Razink JJ, Lin L, et al. High-performance of nanostructured Ni/CeO2 catalyst on CO2 methanation. Appl Catal B Environ 2020;268:118474. https://doi.org/10.1016/j.apcatb.2019.118474.",24,Test,Ni/CeO2,Ni,20,None,0,CeO2,80,None,WI,450,4,500,10,2,100,410,1,6,,0,0,0,0,4,65.591,,,,,,,,,,,,,,,,,,,,,,,,,,,,,,,,,
166,"Ye RP, Li Q, Gong W, Wang T, Razink JJ, Lin L, et al. High-performance of nanostructured Ni/CeO2 catalyst on CO2 methanation. Appl Catal B Environ 2020;268:118474. https://doi.org/10.1016/j.apcatb.2019.118474.",24,Test,Ni/CeO2,Ni,20,None,0,CeO2,80,None,WI,450,4,500,10,2,100,430,1,6,,0,0,0,0,4,68.1,,,,,,,,,,,,,,,,,,,,,,,,,,,,,,,,,
167,"Ye RP, Li Q, Gong W, Wang T, Razink JJ, Lin L, et al. High-performance of nanostructured Ni/CeO2 catalyst on CO2 methanation. Appl Catal B Environ 2020;268:118474. https://doi.org/10.1016/j.apcatb.2019.118474.",24,Test,Ni/CeO2,Ni,20,None,0,CeO2,80,None,WI,450,4,500,10,2,100,450,1,6,,0,0,0,0,4,70.251,,,,,,,,,,,,,,,,,,,,,,,,,,,,,,,,,
168,"Ye RP, Li Q, Gong W, Wang T, Razink JJ, Lin L, et al. High-performance of nanostructured Ni/CeO2 catalyst on CO2 methanation. Appl Catal B Environ 2020;268:118474. https://doi.org/10.1016/j.apcatb.2019.118474.",25,Train,Ni/CeO2,Ni,20,None,0,CeO2,80,None,SGP,450,4,500,10,2,100,230,1,6,,0,0,0,0,4,32.258,,,,,,,,,,,,,,,,,,,,,,,,,,,,,,,,,
169,"Ye RP, Li Q, Gong W, Wang T, Razink JJ, Lin L, et al. High-performance of nanostructured Ni/CeO2 catalyst on CO2 methanation. Appl Catal B Environ 2020;268:118474. https://doi.org/10.1016/j.apcatb.2019.118474.",25,Train,Ni/CeO2,Ni,20,None,0,CeO2,80,None,SGP,450,4,500,10,2,100,240,1,6,,0,0,0,0,4,58.065,,,,,,,,,,,,,,,,,,,,,,,,,,,,,,,,,
170,"Ye RP, Li Q, Gong W, Wang T, Razink JJ, Lin L, et al. High-performance of nanostructured Ni/CeO2 catalyst on CO2 methanation. Appl Catal B Environ 2020;268:118474. https://doi.org/10.1016/j.apcatb.2019.118474.",25,Train,Ni/CeO2,Ni,20,None,0,CeO2,80,None,SGP,450,4,500,10,2,100,250,1,6,,0,0,0,0,4,82.437,,,,,,,,,,,,,,,,,,,,,,,,,,,,,,,,,
171,"Ye RP, Li Q, Gong W, Wang T, Razink JJ, Lin L, et al. High-performance of nanostructured Ni/CeO2 catalyst on CO2 methanation. Appl Catal B Environ 2020;268:118474. https://doi.org/10.1016/j.apcatb.2019.118474.",25,Train,Ni/CeO2,Ni,20,None,0,CeO2,80,None,SGP,450,4,500,10,2,100,270,1,6,,0,0,0,0,4,83.871,,,,,,,,,,,,,,,,,,,,,,,,,,,,,,,,,
172,"Ye RP, Li Q, Gong W, Wang T, Razink JJ, Lin L, et al. High-performance of nanostructured Ni/CeO2 catalyst on CO2 methanation. Appl Catal B Environ 2020;268:118474. https://doi.org/10.1016/j.apcatb.2019.118474.",25,Train,Ni/CeO2,Ni,20,None,0,CeO2,80,None,SGP,450,4,500,10,2,100,290,1,6,,0,0,0,0,4,85.663,,,,,,,,,,,,,,,,,,,,,,,,,,,,,,,,,
173,"Ye RP, Li Q, Gong W, Wang T, Razink JJ, Lin L, et al. High-performance of nanostructured Ni/CeO2 catalyst on CO2 methanation. Appl Catal B Environ 2020;268:118474. https://doi.org/10.1016/j.apcatb.2019.118474.",25,Train,Ni/CeO2,Ni,20,None,0,CeO2,80,None,SGP,450,4,500,10,2,100,310,1,6,,0,0,0,0,4,87.814,,,,,,,,,,,,,,,,,,,,,,,,,,,,,,,,,
174,"Ye RP, Li Q, Gong W, Wang T, Razink JJ, Lin L, et al. High-performance of nanostructured Ni/CeO2 catalyst on CO2 methanation. Appl Catal B Environ 2020;268:118474. https://doi.org/10.1016/j.apcatb.2019.118474.",25,Train,Ni/CeO2,Ni,20,None,0,CeO2,80,None,SGP,450,4,500,10,2,100,330,1,6,,0,0,0,0,4,89.606,,,,,,,,,,,,,,,,,,,,,,,,,,,,,,,,,
175,"Ye RP, Li Q, Gong W, Wang T, Razink JJ, Lin L, et al. High-performance of nanostructured Ni/CeO2 catalyst on CO2 methanation. Appl Catal B Environ 2020;268:118474. https://doi.org/10.1016/j.apcatb.2019.118474.",25,Train,Ni/CeO2,Ni,20,None,0,CeO2,80,None,SGP,450,4,500,10,2,100,350,1,6,,0,0,0,0,4,89.606,,,,,,,,,,,,,,,,,,,,,,,,,,,,,,,,,
176,"Ye RP, Li Q, Gong W, Wang T, Razink JJ, Lin L, et al. High-performance of nanostructured Ni/CeO2 catalyst on CO2 methanation. Appl Catal B Environ 2020;268:118474. https://doi.org/10.1016/j.apcatb.2019.118474.",25,Train,Ni/CeO2,Ni,20,None,0,CeO2,80,None,SGP,450,4,500,10,2,100,370,1,6,,0,0,0,0,4,88.53,,,,,,,,,,,,,,,,,,,,,,,,,,,,,,,,,
177,"Ye RP, Li Q, Gong W, Wang T, Razink JJ, Lin L, et al. High-performance of nanostructured Ni/CeO2 catalyst on CO2 methanation. Appl Catal B Environ 2020;268:118474. https://doi.org/10.1016/j.apcatb.2019.118474.",25,Train,Ni/CeO2,Ni,20,None,0,CeO2,80,None,SGP,450,4,500,10,2,100,390,1,6,,0,0,0,0,4,87.455,,,,,,,,,,,,,,,,,,,,,,,,,,,,,,,,,
178,"Ye RP, Li Q, Gong W, Wang T, Razink JJ, Lin L, et al. High-performance of nanostructured Ni/CeO2 catalyst on CO2 methanation. Appl Catal B Environ 2020;268:118474. https://doi.org/10.1016/j.apcatb.2019.118474.",25,Train,Ni/CeO2,Ni,20,None,0,CeO2,80,None,SGP,450,4,500,10,2,100,410,1,6,,0,0,0,0,4,84.588,,,,,,,,,,,,,,,,,,,,,,,,,,,,,,,,,
179,"Ye RP, Li Q, Gong W, Wang T, Razink JJ, Lin L, et al. High-performance of nanostructured Ni/CeO2 catalyst on CO2 methanation. Appl Catal B Environ 2020;268:118474. https://doi.org/10.1016/j.apcatb.2019.118474.",25,Train,Ni/CeO2,Ni,20,None,0,CeO2,80,None,SGP,450,4,500,10,2,100,430,1,6,,0,0,0,0,4,82.437,,,,,,,,,,,,,,,,,,,,,,,,,,,,,,,,,
180,"Ye RP, Li Q, Gong W, Wang T, Razink JJ, Lin L, et al. High-performance of nanostructured Ni/CeO2 catalyst on CO2 methanation. Appl Catal B Environ 2020;268:118474. https://doi.org/10.1016/j.apcatb.2019.118474.",25,Train,Ni/CeO2,Ni,20,None,0,CeO2,80,None,SGP,450,4,500,10,2,100,450,1,6,,0,0,0,0,4,79.57,,,,,,,,,,,,,,,,,,,,,,,,,,,,,,,,,
181,"Ye RP, Li Q, Gong W, Wang T, Razink JJ, Lin L, et al. High-performance of nanostructured Ni/CeO2 catalyst on CO2 methanation. Appl Catal B Environ 2020;268:118474. https://doi.org/10.1016/j.apcatb.2019.118474.",26,Train,Ni/MgO,Ni,20,None,0,MgO,80,None,SGP,450,4,500,10,2,100,290,1,6,,0,0,0,0,4,41.577,,,,,,,,,,,,,,,,,,,,,,,,,,,,,,,,,
182,"Ye RP, Li Q, Gong W, Wang T, Razink JJ, Lin L, et al. High-performance of nanostructured Ni/CeO2 catalyst on CO2 methanation. Appl Catal B Environ 2020;268:118474. https://doi.org/10.1016/j.apcatb.2019.118474.",26,Train,Ni/MgO,Ni,20,None,0,MgO,80,None,SGP,450,4,500,10,2,100,310,1,6,,0,0,0,0,4,60.215,,,,,,,,,,,,,,,,,,,,,,,,,,,,,,,,,
183,"Ye RP, Li Q, Gong W, Wang T, Razink JJ, Lin L, et al. High-performance of nanostructured Ni/CeO2 catalyst on CO2 methanation. Appl Catal B Environ 2020;268:118474. https://doi.org/10.1016/j.apcatb.2019.118474.",26,Train,Ni/MgO,Ni,20,None,0,MgO,80,None,SGP,450,4,500,10,2,100,330,1,6,,0,0,0,0,4,77.419,,,,,,,,,,,,,,,,,,,,,,,,,,,,,,,,,
184,"Ye RP, Li Q, Gong W, Wang T, Razink JJ, Lin L, et al. High-performance of nanostructured Ni/CeO2 catalyst on CO2 methanation. Appl Catal B Environ 2020;268:118474. https://doi.org/10.1016/j.apcatb.2019.118474.",26,Train,Ni/MgO,Ni,20,None,0,MgO,80,None,SGP,450,4,500,10,2,100,350,1,6,,0,0,0,0,4,82.437,,,,,,,,,,,,,,,,,,,,,,,,,,,,,,,,,
185,"Ye RP, Li Q, Gong W, Wang T, Razink JJ, Lin L, et al. High-performance of nanostructured Ni/CeO2 catalyst on CO2 methanation. Appl Catal B Environ 2020;268:118474. https://doi.org/10.1016/j.apcatb.2019.118474.",26,Train,Ni/MgO,Ni,20,None,0,MgO,80,None,SGP,450,4,500,10,2,100,370,1,6,,0,0,0,0,4,85.663,,,,,,,,,,,,,,,,,,,,,,,,,,,,,,,,,
186,"Ye RP, Li Q, Gong W, Wang T, Razink JJ, Lin L, et al. High-performance of nanostructured Ni/CeO2 catalyst on CO2 methanation. Appl Catal B Environ 2020;268:118474. https://doi.org/10.1016/j.apcatb.2019.118474.",26,Train,Ni/MgO,Ni,20,None,0,MgO,80,None,SGP,450,4,500,10,2,100,390,1,6,,0,0,0,0,4,83.154,,,,,,,,,,,,,,,,,,,,,,,,,,,,,,,,,
187,"Ye RP, Li Q, Gong W, Wang T, Razink JJ, Lin L, et al. High-performance of nanostructured Ni/CeO2 catalyst on CO2 methanation. Appl Catal B Environ 2020;268:118474. https://doi.org/10.1016/j.apcatb.2019.118474.",26,Train,Ni/MgO,Ni,20,None,0,MgO,80,None,SGP,450,4,500,10,2,100,410,1,6,,0,0,0,0,4,81.004,,,,,,,,,,,,,,,,,,,,,,,,,,,,,,,,,
188,"Ye RP, Li Q, Gong W, Wang T, Razink JJ, Lin L, et al. High-performance of nanostructured Ni/CeO2 catalyst on CO2 methanation. Appl Catal B Environ 2020;268:118474. https://doi.org/10.1016/j.apcatb.2019.118474.",26,Train,Ni/MgO,Ni,20,None,0,MgO,80,None,SGP,450,4,500,10,2,100,430,1,6,,0,0,0,0,4,81.72,,,,,,,,,,,,,,,,,,,,,,,,,,,,,,,,,
189,"Ye RP, Li Q, Gong W, Wang T, Razink JJ, Lin L, et al. High-performance of nanostructured Ni/CeO2 catalyst on CO2 methanation. Appl Catal B Environ 2020;268:118474. https://doi.org/10.1016/j.apcatb.2019.118474.",26,Train,Ni/MgO,Ni,20,None,0,MgO,80,None,SGP,450,4,500,10,2,100,450,1,6,,0,0,0,0,4,79.57,,,,,,,,,,,,,,,,,,,,,,,,,,,,,,,,,
190,"Ye RP, Li Q, Gong W, Wang T, Razink JJ, Lin L, et al. High-performance of nanostructured Ni/CeO2 catalyst on CO2 methanation. Appl Catal B Environ 2020;268:118474. https://doi.org/10.1016/j.apcatb.2019.118474.",27,Train,Ni/Al2O3,Ni,20,None,0,Al2O3,80,None,SGP,450,4,500,10,2,100,310,1,6,,0,0,0,0,4,34.767,,,,,,,,,,,,,,,,,,,,,,,,,,,,,,,,,
191,"Ye RP, Li Q, Gong W, Wang T, Razink JJ, Lin L, et al. High-performance of nanostructured Ni/CeO2 catalyst on CO2 methanation. Appl Catal B Environ 2020;268:118474. https://doi.org/10.1016/j.apcatb.2019.118474.",27,Train,Ni/Al2O3,Ni,20,None,0,Al2O3,80,None,SGP,450,4,500,10,2,100,330,1,6,,0,0,0,0,4,51.613,,,,,,,,,,,,,,,,,,,,,,,,,,,,,,,,,
192,"Ye RP, Li Q, Gong W, Wang T, Razink JJ, Lin L, et al. High-performance of nanostructured Ni/CeO2 catalyst on CO2 methanation. Appl Catal B Environ 2020;268:118474. https://doi.org/10.1016/j.apcatb.2019.118474.",27,Train,Ni/Al2O3,Ni,20,None,0,Al2O3,80,None,SGP,450,4,500,10,2,100,350,1,6,,0,0,0,0,4,65.233,,,,,,,,,,,,,,,,,,,,,,,,,,,,,,,,,
193,"Ye RP, Li Q, Gong W, Wang T, Razink JJ, Lin L, et al. High-performance of nanostructured Ni/CeO2 catalyst on CO2 methanation. Appl Catal B Environ 2020;268:118474. https://doi.org/10.1016/j.apcatb.2019.118474.",27,Train,Ni/Al2O3,Ni,20,None,0,Al2O3,80,None,SGP,450,4,500,10,2,100,370,1,6,,0,0,0,0,4,73.835,,,,,,,,,,,,,,,,,,,,,,,,,,,,,,,,,
194,"Ye RP, Li Q, Gong W, Wang T, Razink JJ, Lin L, et al. High-performance of nanostructured Ni/CeO2 catalyst on CO2 methanation. Appl Catal B Environ 2020;268:118474. https://doi.org/10.1016/j.apcatb.2019.118474.",27,Train,Ni/Al2O3,Ni,20,None,0,Al2O3,80,None,SGP,450,4,500,10,2,100,390,1,6,,0,0,0,0,4,78.136,,,,,,,,,,,,,,,,,,,,,,,,,,,,,,,,,
195,"Ye RP, Li Q, Gong W, Wang T, Razink JJ, Lin L, et al. High-performance of nanostructured Ni/CeO2 catalyst on CO2 methanation. Appl Catal B Environ 2020;268:118474. https://doi.org/10.1016/j.apcatb.2019.118474.",27,Train,Ni/Al2O3,Ni,20,None,0,Al2O3,80,None,SGP,450,4,500,10,2,100,410,1,6,,0,0,0,0,4,79.928,,,,,,,,,,,,,,,,,,,,,,,,,,,,,,,,,
196,"Ye RP, Li Q, Gong W, Wang T, Razink JJ, Lin L, et al. High-performance of nanostructured Ni/CeO2 catalyst on CO2 methanation. Appl Catal B Environ 2020;268:118474. https://doi.org/10.1016/j.apcatb.2019.118474.",27,Train,Ni/Al2O3,Ni,20,None,0,Al2O3,80,None,SGP,450,4,500,10,2,100,430,1,6,,0,0,0,0,4,79.928,,,,,,,,,,,,,,,,,,,,,,,,,,,,,,,,,
197,"Ye RP, Li Q, Gong W, Wang T, Razink JJ, Lin L, et al. High-performance of nanostructured Ni/CeO2 catalyst on CO2 methanation. Appl Catal B Environ 2020;268:118474. https://doi.org/10.1016/j.apcatb.2019.118474.",27,Train,Ni/Al2O3,Ni,20,None,0,Al2O3,80,None,SGP,450,4,500,10,2,100,450,1,6,,0,0,0,0,4,77.778,,,,,,,,,,,,,,,,,,,,,,,,,,,,,,,,,
198,"Ye RP, Li Q, Gong W, Wang T, Razink JJ, Lin L, et al. High-performance of nanostructured Ni/CeO2 catalyst on CO2 methanation. Appl Catal B Environ 2020;268:118474. https://doi.org/10.1016/j.apcatb.2019.118474.",28,Train,Ni/ZrO2,Ni,20,None,0,ZrO2,80,None,SGP,450,4,500,10,2,100,250,1,6,,0,0,0,0,4,26.165,,,,,,,,,,,,,,,,,,,,,,,,,,,,,,,,,
199,"Ye RP, Li Q, Gong W, Wang T, Razink JJ, Lin L, et al. High-performance of nanostructured Ni/CeO2 catalyst on CO2 methanation. Appl Catal B Environ 2020;268:118474. https://doi.org/10.1016/j.apcatb.2019.118474.",28,Train,Ni/ZrO2,Ni,20,None,0,ZrO2,80,None,SGP,450,4,500,10,2,100,270,1,6,,0,0,0,0,4,50.179,,,,,,,,,,,,,,,,,,,,,,,,,,,,,,,,,
200,"Ye RP, Li Q, Gong W, Wang T, Razink JJ, Lin L, et al. High-performance of nanostructured Ni/CeO2 catalyst on CO2 methanation. Appl Catal B Environ 2020;268:118474. https://doi.org/10.1016/j.apcatb.2019.118474.",28,Train,Ni/ZrO2,Ni,20,None,0,ZrO2,80,None,SGP,450,4,500,10,2,100,290,1,6,,0,0,0,0,4,73.835,,,,,,,,,,,,,,,,,,,,,,,,,,,,,,,,,
201,"Ye RP, Li Q, Gong W, Wang T, Razink JJ, Lin L, et al. High-performance of nanostructured Ni/CeO2 catalyst on CO2 methanation. Appl Catal B Environ 2020;268:118474. https://doi.org/10.1016/j.apcatb.2019.118474.",28,Train,Ni/ZrO2,Ni,20,None,0,ZrO2,80,None,SGP,450,4,500,10,2,100,310,1,6,,0,0,0,0,4,83.154,,,,,,,,,,,,,,,,,,,,,,,,,,,,,,,,,
202,"Ye RP, Li Q, Gong W, Wang T, Razink JJ, Lin L, et al. High-performance of nanostructured Ni/CeO2 catalyst on CO2 methanation. Appl Catal B Environ 2020;268:118474. https://doi.org/10.1016/j.apcatb.2019.118474.",28,Train,Ni/ZrO2,Ni,20,None,0,ZrO2,80,None,SGP,450,4,500,10,2,100,330,1,6,,0,0,0,0,4,86.022,,,,,,,,,,,,,,,,,,,,,,,,,,,,,,,,,
203,"Ye RP, Li Q, Gong W, Wang T, Razink JJ, Lin L, et al. High-performance of nanostructured Ni/CeO2 catalyst on CO2 methanation. Appl Catal B Environ 2020;268:118474. https://doi.org/10.1016/j.apcatb.2019.118474.",28,Train,Ni/ZrO2,Ni,20,None,0,ZrO2,80,None,SGP,450,4,500,10,2,100,350,1,6,,0,0,0,0,4,86.738,,,,,,,,,,,,,,,,,,,,,,,,,,,,,,,,,
204,"Ye RP, Li Q, Gong W, Wang T, Razink JJ, Lin L, et al. High-performance of nanostructured Ni/CeO2 catalyst on CO2 methanation. Appl Catal B Environ 2020;268:118474. https://doi.org/10.1016/j.apcatb.2019.118474.",28,Train,Ni/ZrO2,Ni,20,None,0,ZrO2,80,None,SGP,450,4,500,10,2,100,370,1,6,,0,0,0,0,4,87.097,,,,,,,,,,,,,,,,,,,,,,,,,,,,,,,,,
205,"Ye RP, Li Q, Gong W, Wang T, Razink JJ, Lin L, et al. High-performance of nanostructured Ni/CeO2 catalyst on CO2 methanation. Appl Catal B Environ 2020;268:118474. https://doi.org/10.1016/j.apcatb.2019.118474.",28,Train,Ni/ZrO2,Ni,20,None,0,ZrO2,80,None,SGP,450,4,500,10,2,100,390,1,6,,0,0,0,0,4,85.663,,,,,,,,,,,,,,,,,,,,,,,,,,,,,,,,,
206,"Ye RP, Li Q, Gong W, Wang T, Razink JJ, Lin L, et al. High-performance of nanostructured Ni/CeO2 catalyst on CO2 methanation. Appl Catal B Environ 2020;268:118474. https://doi.org/10.1016/j.apcatb.2019.118474.",28,Train,Ni/ZrO2,Ni,20,None,0,ZrO2,80,None,SGP,450,4,500,10,2,100,410,1,6,,0,0,0,0,4,83.513,,,,,,,,,,,,,,,,,,,,,,,,,,,,,,,,,
207,"Ye RP, Li Q, Gong W, Wang T, Razink JJ, Lin L, et al. High-performance of nanostructured Ni/CeO2 catalyst on CO2 methanation. Appl Catal B Environ 2020;268:118474. https://doi.org/10.1016/j.apcatb.2019.118474.",28,Train,Ni/ZrO2,Ni,20,None,0,ZrO2,80,None,SGP,450,4,500,10,2,100,430,1,6,,0,0,0,0,4,81.004,,,,,,,,,,,,,,,,,,,,,,,,,,,,,,,,,
208,"Ye RP, Li Q, Gong W, Wang T, Razink JJ, Lin L, et al. High-performance of nanostructured Ni/CeO2 catalyst on CO2 methanation. Appl Catal B Environ 2020;268:118474. https://doi.org/10.1016/j.apcatb.2019.118474.",28,Train,Ni/ZrO2,Ni,20,None,0,ZrO2,80,None,SGP,450,4,500,10,2,100,450,1,6,,0,0,0,0,4,78.136,,,,,,,,,,,,,,,,,,,,,,,,,,,,,,,,,
209,"Italiano C, Llorca J, Pino L, Ferraro M, Antonucci V, Vita A. CO and CO2 methanation over Ni catalysts supported on CeO2, Al2O3 and Y2O3 oxides. Appl Catal B Environ 2020;264:118494. https://doi.org/10.1016/j.apcatb.2019.118494.",29,Train,Ni/Al2O3,Ni,15,None,0,Al2O3,85,None,SCT,600,2,600,1,1,50,250,1,2,200,4.9,50,0,0,6.4,0,,,,,,,,,,,,,,,,,,,,,,,,,,,,,,,,,
210,"Italiano C, Llorca J, Pino L, Ferraro M, Antonucci V, Vita A. CO and CO2 methanation over Ni catalysts supported on CeO2, Al2O3 and Y2O3 oxides. Appl Catal B Environ 2020;264:118494. https://doi.org/10.1016/j.apcatb.2019.118494.",29,Train,Ni/Al2O3,Ni,15,None,0,Al2O3,85,None,SCT,600,2,600,1,1,50,300,1,2,200,4.9,50,0,0,6.4,0,,,,,,,,,,,,,,,,,,,,,,,,,,,,,,,,,
211,"Italiano C, Llorca J, Pino L, Ferraro M, Antonucci V, Vita A. CO and CO2 methanation over Ni catalysts supported on CeO2, Al2O3 and Y2O3 oxides. Appl Catal B Environ 2020;264:118494. https://doi.org/10.1016/j.apcatb.2019.118494.",29,Train,Ni/Al2O3,Ni,15,None,0,Al2O3,85,None,SCT,600,2,600,1,1,50,350,1,2,200,4.9,50,0,0,6.4,29.185,,,,,,,,,,,,,,,,,,,,,,,,,,,,,,,,,
