Repository: Night-Time1809/ML_training_lab

## Materials/outline

| **Date** | **Section** | **Lab** | **Slide** | **Notebook** |
| ---- | ---- | ---- | ---- | ---- |
| 09 May 2023 | 01 - Machine Learning Overview and Decision Tree |  01 - Intro to Colab, pandas, NumPy - Decision Tree Model for Classification and Regression | [Go to slide](https://github.com/Night-Time1809/ML_training_lab/blob/main/slides/01_ML%20overview_decision%20tree.pdf) | [![Open In Colab](https://colab.research.google.com/assets/colab-badge.svg)](https://colab.research.google.com/drive/1m2KPAzuMQn_NBilSeYc1IJ7Eh76YsIhk?usp=sharing) |

File: dataset/dataset.csv (part 3 of 38)
Number of data,Reference,Experiment No,Train/Test Set,Catalyst,Base,Base wt%,Base 2,Base 2 wt%,Support,Support wt%,Support 2,Catalyst preparation method,Calcination Temperature (C),Calcination time (h),Reduction Temperature (C),Reduction Pressure (bar),Reduction time  (h),Reduction  H2 %,Temperature (C),Pressure (bar),W/F (mgcat/minml),Time on Stream (h),CO % in feed,Inert % in feed,CH4 % in feed,H2O % in feed,H2/CO2 in feed,CO2 Conversion %,,,,,,,,,,,,,,,,,,,,,,,,,,,,,,,,,
212,"Italiano C, Llorca J, Pino L, Ferraro M, Antonucci V, Vita A. CO and CO2 methanation over Ni catalysts supported on CeO2, Al2O3 and Y2O3 oxides. Appl Catal B Environ 2020;264:118494. https://doi.org/10.1016/j.apcatb.2019.118494.",29,Train,Ni/Al2O3,Ni,15,None,0,Al2O3,85,None,SCT,600,2,600,1,1,50,400,1,2,200,4.9,50,0,0,6.4,57.511,,,,,,,,,,,,,,,,,,,,,,,,,,,,,,,,,
213,"Italiano C, Llorca J, Pino L, Ferraro M, Antonucci V, Vita A. CO and CO2 methanation over Ni catalysts supported on CeO2, Al2O3 and Y2O3 oxides. Appl Catal B Environ 2020;264:118494. https://doi.org/10.1016/j.apcatb.2019.118494.",29,Train,Ni/Al2O3,Ni,15,None,0,Al2O3,85,None,SCT,600,2,600,1,1,50,500,1,2,200,4.9,50,0,0,6.4,47.21,,,,,,,,,,,,,,,,,,,,,,,,,,,,,,,,,
214,"Italiano C, Llorca J, Pino L, Ferraro M, Antonucci V, Vita A. CO and CO2 methanation over Ni catalysts supported on CeO2, Al2O3 and Y2O3 oxides. Appl Catal B Environ 2020;264:118494. https://doi.org/10.1016/j.apcatb.2019.118494.",30,Train,Ni/Y2O3,Ni,7,None,0,Y2O3,93,None,SCT,600,2,600,1,1,50,250,1,2,200,4.9,50,0,0,6.4,0.183,,,,,,,,,,,,,,,,,,,,,,,,,,,,,,,,,
215,"Italiano C, Llorca J, Pino L, Ferraro M, Antonucci V, Vita A. CO and CO2 methanation over Ni catalysts supported on CeO2, Al2O3 and Y2O3 oxides. Appl Catal B Environ 2020;264:118494. https://doi.org/10.1016/j.apcatb.2019.118494.",30,Train,Ni/Y2O3,Ni,7,None,0,Y2O3,93,None,SCT,600,2,600,1,1,50,300,1,2,200,4.9,50,0,0,6.4,35.78,,,,,,,,,,,,,,,,,,,,,,,,,,,,,,,,,
216,"Italiano C, Llorca J, Pino L, Ferraro M, Antonucci V, Vita A. CO and CO2 methanation over Ni catalysts supported on CeO2, Al2O3 and Y2O3 oxides. Appl Catal B Environ 2020;264:118494. https://doi.org/10.1016/j.apcatb.2019.118494.",30,Train,Ni/Y2O3,Ni,7,None,0,Y2O3,93,None,SCT,600,2,600,1,1,50,350,1,2,200,4.9,50,0,0,6.4,54.128,,,,,,,,,,,,,,,,,,,,,,,,,,,,,,,,,
217,"Italiano C, Llorca J, Pino L, Ferraro M, Antonucci V, Vita A. CO and CO2 methanation over Ni catalysts supported on CeO2, Al2O3 and Y2O3 oxides. Appl Catal B Environ 2020;264:118494. https://doi.org/10.1016/j.apcatb.2019.118494.",30,Train,Ni/Y2O3,Ni,7,None,0,Y2O3,93,None,SCT,600,2,600,1,1,50,400,1,2,200,4.9,50,0,0,6.4,57.798,,,,,,,,,,,,,,,,,,,,,,,,,,,,,,,,,
218,"Italiano C, Llorca J, Pino L, Ferraro M, Antonucci V, Vita A. CO and CO2 methanation over Ni catalysts supported on CeO2, Al2O3 and Y2O3 oxides. Appl Catal B Environ 2020;264:118494. https://doi.org/10.1016/j.apcatb.2019.118494.",30,Train,Ni/Y2O3,Ni,7,None,0,Y2O3,93,None,SCT,600,2,600,1,1,50,500,1,2,200,4.9,50,0,0,6.4,47.156,,,,,,,,,,,,,,,,,,,,,,,,,,,,,,,,,
219,"Italiano C, Llorca J, Pino L, Ferraro M, Antonucci V, Vita A. CO and CO2 methanation over Ni catalysts supported on CeO2, Al2O3 and Y2O3 oxides. Appl Catal B Environ 2020;264:118494. https://doi.org/10.1016/j.apcatb.2019.118494.",31,Train,Ni/Y2O3,Ni,15,None,0,Y2O3,85,None,SCT,600,2,600,1,1,50,250,1,2,200,4.9,50,0,0,6.4,0.183,,,,,,,,,,,,,,,,,,,,,,,,,,,,,,,,,
220,"Italiano C, Llorca J, Pino L, Ferraro M, Antonucci V, Vita A. CO and CO2 methanation over Ni catalysts supported on CeO2, Al2O3 and Y2O3 oxides. Appl Catal B Environ 2020;264:118494. https://doi.org/10.1016/j.apcatb.2019.118494.",31,Train,Ni/Y2O3,Ni,15,None,0,Y2O3,85,None,SCT,600,2,600,1,1,50,300,1,2,200,4.9,50,0,0,6.4,53.394,,,,,,,,,,,,,,,,,,,,,,,,,,,,,,,,,
221,"Italiano C, Llorca J, Pino L, Ferraro M, Antonucci V, Vita A. CO and CO2 methanation over Ni catalysts supported on CeO2, Al2O3 and Y2O3 oxides. Appl Catal B Environ 2020;264:118494. https://doi.org/10.1016/j.apcatb.2019.118494.",31,Train,Ni/Y2O3,Ni,15,None,0,Y2O3,85,None,SCT,600,2,600,1,1,50,350,1,2,200,4.9,50,0,0,6.4,71.376,,,,,,,,,,,,,,,,,,,,,,,,,,,,,,,,,
222,"Italiano C, Llorca J, Pino L, Ferraro M, Antonucci V, Vita A. CO and CO2 methanation over Ni catalysts supported on CeO2, Al2O3 and Y2O3 oxides. Appl Catal B Environ 2020;264:118494. https://doi.org/10.1016/j.apcatb.2019.118494.",31,Train,Ni/Y2O3,Ni,15,None,0,Y2O3,85,None,SCT,600,2,600,1,1,50,400,1,2,200,4.9,50,0,0,6.4,69.174,,,,,,,,,,,,,,,,,,,,,,,,,,,,,,,,,
223,"Italiano C, Llorca J, Pino L, Ferraro M, Antonucci V, Vita A. CO and CO2 methanation over Ni catalysts supported on CeO2, Al2O3 and Y2O3 oxides. Appl Catal B Environ 2020;264:118494. https://doi.org/10.1016/j.apcatb.2019.118494.",31,Train,Ni/Y2O3,Ni,15,None,0,Y2O3,85,None,SCT,600,2,600,1,1,50,500,1,2,200,4.9,50,0,0,6.4,47.89,,,,,,,,,,,,,,,,,,,,,,,,,,,,,,,,,
224,"Italiano C, Llorca J, Pino L, Ferraro M, Antonucci V, Vita A. CO and CO2 methanation over Ni catalysts supported on CeO2, Al2O3 and Y2O3 oxides. Appl Catal B Environ 2020;264:118494. https://doi.org/10.1016/j.apcatb.2019.118494.",32,Train,Ni/Y2O3,Ni,25,None,0,Y2O3,75,None,SCT,600,2,600,1,1,50,250,1,2,200,4.9,50,0,0,6.4,0.183,,,,,,,,,,,,,,,,,,,,,,,,,,,,,,,,,
225,"Italiano C, Llorca J, Pino L, Ferraro M, Antonucci V, Vita A. CO and CO2 methanation over Ni catalysts supported on CeO2, Al2O3 and Y2O3 oxides. Appl Catal B Environ 2020;264:118494. https://doi.org/10.1016/j.apcatb.2019.118494.",32,Train,Ni/Y2O3,Ni,25,None,0,Y2O3,75,None,SCT,600,2,600,1,1,50,300,1,2,200,4.9,50,0,0,6.4,69.908,,,,,,,,,,,,,,,,,,,,,,,,,,,,,,,,,
226,"Italiano C, Llorca J, Pino L, Ferraro M, Antonucci V, Vita A. CO and CO2 methanation over Ni catalysts supported on CeO2, Al2O3 and Y2O3 oxides. Appl Catal B Environ 2020;264:118494. https://doi.org/10.1016/j.apcatb.2019.118494.",32,Train,Ni/Y2O3,Ni,25,None,0,Y2O3,75,None,SCT,600,2,600,1,1,50,350,1,2,200,4.9,50,0,0,6.4,80.917,,,,,,,,,,,,,,,,,,,,,,,,,,,,,,,,,
227,"Italiano C, Llorca J, Pino L, Ferraro M, Antonucci V, Vita A. CO and CO2 methanation over Ni catalysts supported on CeO2, Al2O3 and Y2O3 oxides. Appl Catal B Environ 2020;264:118494. https://doi.org/10.1016/j.apcatb.2019.118494.",32,Train,Ni/Y2O3,Ni,25,None,0,Y2O3,75,None,SCT,600,2,600,1,1,50,400,1,2,200,4.9,50,0,0,6.4,73.945,,,,,,,,,,,,,,,,,,,,,,,,,,,,,,,,,
228,"Italiano C, Llorca J, Pino L, Ferraro M, Antonucci V, Vita A. CO and CO2 methanation over Ni catalysts supported on CeO2, Al2O3 and Y2O3 oxides. Appl Catal B Environ 2020;264:118494. https://doi.org/10.1016/j.apcatb.2019.118494.",32,Train,Ni/Y2O3,Ni,25,None,0,Y2O3,75,None,SCT,600,2,600,1,1,50,500,1,2,200,4.9,50,0,0,6.4,49.358,,,,,,,,,,,,,,,,,,,,,,,,,,,,,,,,,
229,"Italiano C, Llorca J, Pino L, Ferraro M, Antonucci V, Vita A. CO and CO2 methanation over Ni catalysts supported on CeO2, Al2O3 and Y2O3 oxides. Appl Catal B Environ 2020;264:118494. https://doi.org/10.1016/j.apcatb.2019.118494.",33,Train,Ni/Y2O3,Ni,35,None,0,Y2O3,65,None,SCT,600,2,600,1,1,50,250,1,2,200,4.9,50,0,0,6.4,0.183,,,,,,,,,,,,,,,,,,,,,,,,,,,,,,,,,
230,"Italiano C, Llorca J, Pino L, Ferraro M, Antonucci V, Vita A. CO and CO2 methanation over Ni catalysts supported on CeO2, Al2O3 and Y2O3 oxides. Appl Catal B Environ 2020;264:118494. https://doi.org/10.1016/j.apcatb.2019.118494.",33,Train,Ni/Y2O3,Ni,35,None,0,Y2O3,65,None,SCT,600,2,600,1,1,50,300,1,2,200,4.9,50,0,0,6.4,75.78,,,,,,,,,,,,,,,,,,,,,,,,,,,,,,,,,
231,"Italiano C, Llorca J, Pino L, Ferraro M, Antonucci V, Vita A. CO and CO2 methanation over Ni catalysts supported on CeO2, Al2O3 and Y2O3 oxides. Appl Catal B Environ 2020;264:118494. https://doi.org/10.1016/j.apcatb.2019.118494.",33,Train,Ni/Y2O3,Ni,35,None,0,Y2O3,65,None,SCT,600,2,600,1,1,50,350,1,2,200,4.9,50,0,0,6.4,83.486,,,,,,,,,,,,,,,,,,,,,,,,,,,,,,,,,
232,"Italiano C, Llorca J, Pino L, Ferraro M, Antonucci V, Vita A. CO and CO2 methanation over Ni catalysts supported on CeO2, Al2O3 and Y2O3 oxides. Appl Catal B Environ 2020;264:118494. https://doi.org/10.1016/j.apcatb.2019.118494.",33,Train,Ni/Y2O3,Ni,35,None,0,Y2O3,65,None,SCT,600,2,600,1,1,50,400,1,2,200,4.9,50,0,0,6.4,72.11,,,,,,,,,,,,,,,,,,,,,,,,,,,,,,,,,
233,"Italiano C, Llorca J, Pino L, Ferraro M, Antonucci V, Vita A. CO and CO2 methanation over Ni catalysts supported on CeO2, Al2O3 and Y2O3 oxides. Appl Catal B Environ 2020;264:118494. https://doi.org/10.1016/j.apcatb.2019.118494.",33,Train,Ni/Y2O3,Ni,35,None,0,Y2O3,65,None,SCT,600,2,600,1,1,50,500,1,2,200,4.9,50,0,0,6.4,47.89,,,,,,,,,,,,,,,,,,,,,,,,,,,,,,,,,
234,"Cárdenas-Arenas A, Quindimil A, Davó-Quiñonero A, Bailón-García E, Lozano-Castelló D, De-La-Torre U, et al. Isotopic and in situ DRIFTS study of the CO2 methanation mechanism using Ni/CeO2 and Ni/Al2O3 catalysts. Appl Catal B Environ 2020;265:118538. https://doi.org/10.1016/j.apcatb.2019.118538.",34,Train,Ni/CeO2,Ni,8.5,None,0,CeO2,91.5,None,IWI,600,6,500,1,1,20,200,1,2,,0,20,0,0,4,1.475,,,,,,,,,,,,,,,,,,,,,,,,,,,,,,,,,
235,"Cárdenas-Arenas A, Quindimil A, Davó-Quiñonero A, Bailón-García E, Lozano-Castelló D, De-La-Torre U, et al. Isotopic and in situ DRIFTS study of the CO2 methanation mechanism using Ni/CeO2 and Ni/Al2O3 catalysts. Appl Catal B Environ 2020;265:118538. https://doi.org/10.1016/j.apcatb.2019.118538.",34,Train,Ni/CeO2,Ni,8.5,None,0,CeO2,91.5,None,IWI,600,6,500,1,1,20,225,1,2,,0,20,0,0,4,1.475,,,,,,,,,,,,,,,,,,,,,,,,,,,,,,,,,
236,"Cárdenas-Arenas A, Quindimil A, Davó-Quiñonero A, Bailón-García E, Lozano-Castelló D, De-La-Torre U, et al. Isotopic and in situ DRIFTS study of the CO2 methanation mechanism using Ni/CeO2 and Ni/Al2O3 catalysts. Appl Catal B Environ 2020;265:118538. https://doi.org/10.1016/j.apcatb.2019.118538.",34,Train,Ni/CeO2,Ni,8.5,None,0,CeO2,91.5,None,IWI,600,6,500,1,1,20,250,1,2,,0,20,0,0,4,3.581,,,,,,,,,,,,,,,,,,,,,,,,,,,,,,,,,
237,"Cárdenas-Arenas A, Quindimil A, Davó-Quiñonero A, Bailón-García E, Lozano-Castelló D, De-La-Torre U, et al. Isotopic and in situ DRIFTS study of the CO2 methanation mechanism using Ni/CeO2 and Ni/Al2O3 catalysts. Appl Catal B Environ 2020;265:118538. https://doi.org/10.1016/j.apcatb.2019.118538.",34,Train,Ni/CeO2,Ni,8.5,None,0,CeO2,91.5,None,IWI,600,6,500,1,1,20,275,1,2,,0,20,0,0,4,11.657,,,,,,,,,,,,,,,,,,,,,,,,,,,,,,,,,
238,"Cárdenas-Arenas A, Quindimil A, Davó-Quiñonero A, Bailón-García E, Lozano-Castelló D, De-La-Torre U, et al. Isotopic and in situ DRIFTS study of the CO2 methanation mechanism using Ni/CeO2 and Ni/Al2O3 catalysts. Appl Catal B Environ 2020;265:118538. https://doi.org/10.1016/j.apcatb.2019.118538.",34,Train,Ni/CeO2,Ni,8.5,None,0,CeO2,91.5,None,IWI,600,6,500,1,1,20,300,1,2,,0,20,0,0,4,60.815,,,,,,,,,,,,,,,,,,,,,,,,,,,,,,,,,
239,"Cárdenas-Arenas A, Quindimil A, Davó-Quiñonero A, Bailón-García E, Lozano-Castelló D, De-La-Torre U, et al. Isotopic and in situ DRIFTS study of the CO2 methanation mechanism using Ni/CeO2 and Ni/Al2O3 catalysts. Appl Catal B Environ 2020;265:118538. https://doi.org/10.1016/j.apcatb.2019.118538.",34,Train,Ni/CeO2,Ni,8.5,None,0,CeO2,91.5,None,IWI,600,6,500,1,1,20,325,1,2,,0,20,0,0,4,73.455,,,,,,,,,,,,,,,,,,,,,,,,,,,,,,,,,
240,"Cárdenas-Arenas A, Quindimil A, Davó-Quiñonero A, Bailón-García E, Lozano-Castelló D, De-La-Torre U, et al. Isotopic and in situ DRIFTS study of the CO2 methanation mechanism using Ni/CeO2 and Ni/Al2O3 catalysts. Appl Catal B Environ 2020;265:118538. https://doi.org/10.1016/j.apcatb.2019.118538.",34,Train,Ni/CeO2,Ni,8.5,None,0,CeO2,91.5,None,IWI,600,6,500,1,1,20,350,1,2,,0,20,0,0,4,79.073,,,,,,,,,,,,,,,,,,,,,,,,,,,,,,,,,
241,"Cárdenas-Arenas A, Quindimil A, Davó-Quiñonero A, Bailón-García E, Lozano-Castelló D, De-La-Torre U, et al. Isotopic and in situ DRIFTS study of the CO2 methanation mechanism using Ni/CeO2 and Ni/Al2O3 catalysts. Appl Catal B Environ 2020;265:118538. https://doi.org/10.1016/j.apcatb.2019.118538.",34,Train,Ni/CeO2,Ni,8.5,None,0,CeO2,91.5,None,IWI,600,6,500,1,1,20,375,1,2,,0,20,0,0,4,81.882,,,,,,,,,,,,,,,,,,,,,,,,,,,,,,,,,
242,"Cárdenas-Arenas A, Quindimil A, Davó-Quiñonero A, Bailón-García E, Lozano-Castelló D, De-La-Torre U, et al. Isotopic and in situ DRIFTS study of the CO2 methanation mechanism using Ni/CeO2 and Ni/Al2O3 catalysts. Appl Catal B Environ 2020;265:118538. https://doi.org/10.1016/j.apcatb.2019.118538.",34,Train,Ni/CeO2,Ni,8.5,None,0,CeO2,91.5,None,IWI,600,6,500,1,1,20,400,1,2,,0,20,0,0,4,82.233,,,,,,,,,,,,,,,,,,,,,,,,,,,,,,,,,
243,"Cárdenas-Arenas A, Quindimil A, Davó-Quiñonero A, Bailón-García E, Lozano-Castelló D, De-La-Torre U, et al. Isotopic and in situ DRIFTS study of the CO2 methanation mechanism using Ni/CeO2 and Ni/Al2O3 catalysts. Appl Catal B Environ 2020;265:118538. https://doi.org/10.1016/j.apcatb.2019.118538.",34,Train,Ni/CeO2,Ni,8.5,None,0,CeO2,91.5,None,IWI,600,6,500,1,1,20,425,1,2,,0,20,0,0,4,81.531,,,,,,,,,,,,,,,,,,,,,,,,,,,,,,,,,
244,"Cárdenas-Arenas A, Quindimil A, Davó-Quiñonero A, Bailón-García E, Lozano-Castelló D, De-La-Torre U, et al. Isotopic and in situ DRIFTS study of the CO2 methanation mechanism using Ni/CeO2 and Ni/Al2O3 catalysts. Appl Catal B Environ 2020;265:118538. https://doi.org/10.1016/j.apcatb.2019.118538.",34,Train,Ni/CeO2,Ni,8.5,None,0,CeO2,91.5,None,IWI,600,6,500,1,1,20,450,1,2,,0,20,0,0,4,79.424,,,,,,,,,,,,,,,,,,,,,,,,,,,,,,,,,
245,"Cárdenas-Arenas A, Quindimil A, Davó-Quiñonero A, Bailón-García E, Lozano-Castelló D, De-La-Torre U, et al. Isotopic and in situ DRIFTS study of the CO2 methanation mechanism using Ni/CeO2 and Ni/Al2O3 catalysts. Appl Catal B Environ 2020;265:118538. https://doi.org/10.1016/j.apcatb.2019.118538.",34,Train,Ni/CeO2,Ni,8.5,None,0,CeO2,91.5,None,IWI,600,6,500,1,1,20,475,1,2,,0,20,0,0,4,76.966,,,,,,,,,,,,,,,,,,,,,,,,,,,,,,,,,
246,"Cárdenas-Arenas A, Quindimil A, Davó-Quiñonero A, Bailón-García E, Lozano-Castelló D, De-La-Torre U, et al. Isotopic and in situ DRIFTS study of the CO2 methanation mechanism using Ni/CeO2 and Ni/Al2O3 catalysts. Appl Catal B Environ 2020;265:118538. https://doi.org/10.1016/j.apcatb.2019.118538.",34,Train,Ni/CeO2,Ni,8.5,None,0,CeO2,91.5,None,IWI,600,6,500,1,1,20,500,1,2,,0,20,0,0,4,74.157,,,,,,,,,,,,,,,,,,,,,,,,,,,,,,,,,
247,"Cárdenas-Arenas A, Quindimil A, Davó-Quiñonero A, Bailón-García E, Lozano-Castelló D, De-La-Torre U, et al. Isotopic and in situ DRIFTS study of the CO2 methanation mechanism using Ni/CeO2 and Ni/Al2O3 catalysts. Appl Catal B Environ 2020;265:118538. https://doi.org/10.1016/j.apcatb.2019.118538.",35,Train,Ni/Al2O3,Ni,8.5,None,0,Al2O3,91.5,None,IWI,600,6,500,1,1,20,200,1,2,,0,20,0,0,4,0.772,,,,,,,,,,,,,,,,,,,,,,,,,,,,,,,,,
248,"Cárdenas-Arenas A, Quindimil A, Davó-Quiñonero A, Bailón-García E, Lozano-Castelló D, De-La-Torre U, et al. Isotopic and in situ DRIFTS study of the CO2 methanation mechanism using Ni/CeO2 and Ni/Al2O3 catalysts. Appl Catal B Environ 2020;265:118538. https://doi.org/10.1016/j.apcatb.2019.118538.",35,Train,Ni/Al2O3,Ni,8.5,None,0,Al2O3,91.5,None,IWI,600,6,500,1,1,20,225,1,2,,0,20,0,0,4,0.421,,,,,,,,,,,,,,,,,,,,,,,,,,,,,,,,,
249,"Cárdenas-Arenas A, Quindimil A, Davó-Quiñonero A, Bailón-García E, Lozano-Castelló D, De-La-Torre U, et al. Isotopic and in situ DRIFTS study of the CO2 methanation mechanism using Ni/CeO2 and Ni/Al2O3 catalysts. Appl Catal B Environ 2020;265:118538. https://doi.org/10.1016/j.apcatb.2019.118538.",35,Train,Ni/Al2O3,Ni,8.5,None,0,Al2O3,91.5,None,IWI,600,6,500,1,1,20,250,1,2,,0,20,0,0,4,0.07,,,,,,,,,,,,,,,,,,,,,,,,,,,,,,,,,
250,"Cárdenas-Arenas A, Quindimil A, Davó-Quiñonero A, Bailón-García E, Lozano-Castelló D, De-La-Torre U, et al. Isotopic and in situ DRIFTS study of the CO2 methanation mechanism using Ni/CeO2 and Ni/Al2O3 catalysts. Appl Catal B Environ 2020;265:118538. https://doi.org/10.1016/j.apcatb.2019.118538.",35,Train,Ni/Al2O3,Ni,8.5,None,0,Al2O3,91.5,None,IWI,600,6,500,1,1,20,275,1,2,,0,20,0,0,4,1.475,,,,,,,,,,,,,,,,,,,,,,,,,,,,,,,,,
251,"Cárdenas-Arenas A, Quindimil A, Davó-Quiñonero A, Bailón-García E, Lozano-Castelló D, De-La-Torre U, et al. Isotopic and in situ DRIFTS study of the CO2 methanation mechanism using Ni/CeO2 and Ni/Al2O3 catalysts. Appl Catal B Environ 2020;265:118538. https://doi.org/10.1016/j.apcatb.2019.118538.",35,Train,Ni/Al2O3,Ni,8.5,None,0,Al2O3,91.5,None,IWI,600,6,500,1,1,20,300,1,2,,0,20,0,0,4,3.23,,,,,,,,,,,,,,,,,,,,,,,,,,,,,,,,,
252,"Cárdenas-Arenas A, Quindimil A, Davó-Quiñonero A, Bailón-García E, Lozano-Castelló D, De-La-Torre U, et al. Isotopic and in situ DRIFTS study of the CO2 methanation mechanism using Ni/CeO2 and Ni/Al2O3 catalysts. Appl Catal B Environ 2020;265:118538. https://doi.org/10.1016/j.apcatb.2019.118538.",35,Train,Ni/Al2O3,Ni,8.5,None,0,Al2O3,91.5,None,IWI,600,6,500,1,1,20,325,1,2,,0,20,0,0,4,6.039,,,,,,,,,,,,,,,,,,,,,,,,,,,,,,,,,
253,"Cárdenas-Arenas A, Quindimil A, Davó-Quiñonero A, Bailón-García E, Lozano-Castelló D, De-La-Torre U, et al. Isotopic and in situ DRIFTS study of the CO2 methanation mechanism using Ni/CeO2 and Ni/Al2O3 catalysts. Appl Catal B Environ 2020;265:118538. https://doi.org/10.1016/j.apcatb.2019.118538.",35,Train,Ni/Al2O3,Ni,8.5,None,0,Al2O3,91.5,None,IWI,600,6,500,1,1,20,350,1,2,,0,20,0,0,4,9.902,,,,,,,,,,,,,,,,,,,,,,,,,,,,,,,,,
254,"Cárdenas-Arenas A, Quindimil A, Davó-Quiñonero A, Bailón-García E, Lozano-Castelló D, De-La-Torre U, et al. Isotopic and in situ DRIFTS study of the CO2 methanation mechanism using Ni/CeO2 and Ni/Al2O3 catalysts. Appl Catal B Environ 2020;265:118538. https://doi.org/10.1016/j.apcatb.2019.118538.",35,Train,Ni/Al2O3,Ni,8.5,None,0,Al2O3,91.5,None,IWI,600,6,500,1,1,20,375,1,2,,0,20,0,0,4,16.222,,,,,,,,,,,,,,,,,,,,,,,,,,,,,,,,,
255,"Cárdenas-Arenas A, Quindimil A, Davó-Quiñonero A, Bailón-García E, Lozano-Castelló D, De-La-Torre U, et al. Isotopic and in situ DRIFTS study of the CO2 methanation mechanism using Ni/CeO2 and Ni/Al2O3 catalysts. Appl Catal B Environ 2020;265:118538. https://doi.org/10.1016/j.apcatb.2019.118538.",35,Train,Ni/Al2O3,Ni,8.5,None,0,Al2O3,91.5,None,IWI,600,6,500,1,1,20,400,1,2,,0,20,0,0,4,25.702,,,,,,,,,,,,,,,,,,,,,,,,,,,,,,,,,
256,"Cárdenas-Arenas A, Quindimil A, Davó-Quiñonero A, Bailón-García E, Lozano-Castelló D, De-La-Torre U, et al. Isotopic and in situ DRIFTS study of the CO2 methanation mechanism using Ni/CeO2 and Ni/Al2O3 catalysts. Appl Catal B Environ 2020;265:118538. https://doi.org/10.1016/j.apcatb.2019.118538.",35,Train,Ni/Al2O3,Ni,8.5,None,0,Al2O3,91.5,None,IWI,600,6,500,1,1,20,425,1,2,,0,20,0,0,4,35.534,,,,,,,,,,,,,,,,,,,,,,,,,,,,,,,,,
257,"Cárdenas-Arenas A, Quindimil A, Davó-Quiñonero A, Bailón-García E, Lozano-Castelló D, De-La-Torre U, et al. Isotopic and in situ DRIFTS study of the CO2 methanation mechanism using Ni/CeO2 and Ni/Al2O3 catalysts. Appl Catal B Environ 2020;265:118538. https://doi.org/10.1016/j.apcatb.2019.118538.",35,Train,Ni/Al2O3,Ni,8.5,None,0,Al2O3,91.5,None,IWI,600,6,500,1,1,20,450,1,2,,0,20,0,0,4,47.823,,,,,,,,,,,,,,,,,,,,,,,,,,,,,,,,,
258,"Cárdenas-Arenas A, Quindimil A, Davó-Quiñonero A, Bailón-García E, Lozano-Castelló D, De-La-Torre U, et al. Isotopic and in situ DRIFTS study of the CO2 methanation mechanism using Ni/CeO2 and Ni/Al2O3 catalysts. Appl Catal B Environ 2020;265:118538. https://doi.org/10.1016/j.apcatb.2019.118538.",35,Train,Ni/Al2O3,Ni,8.5,None,0,Al2O3,91.5,None,IWI,600,6,500,1,1,20,475,1,2,,0,20,0,0,4,55.899,,,,,,,,,,,,,,,,,,,,,,,,,,,,,,,,,
259,"Cárdenas-Arenas A, Quindimil A, Davó-Quiñonero A, Bailón-García E, Lozano-Castelló D, De-La-Torre U, et al. Isotopic and in situ DRIFTS study of the CO2 methanation mechanism using Ni/CeO2 and Ni/Al2O3 catalysts. Appl Catal B Environ 2020;265:118538. https://doi.org/10.1016/j.apcatb.2019.118538.",35,Train,Ni/Al2O3,Ni,8.5,None,0,Al2O3,91.5,None,IWI,600,6,500,1,1,20,500,1,2,,0,20,0,0,4,60.815,,,,,,,,,,,,,,,,,,,,,,,,,,,,,,,,,
260,"Zhang Z, Tian Y, Zhang L, Hu S, Xiang J, Wang Y, et al. Impacts of nickel loading on properties, catalytic behaviors of Ni/?–Al2O3 catalysts and the reaction intermediates formed in methanation of CO2. Int J Hydrogen Energy 2019;44:9291–306. https://doi.org/10.1016/j.ijhydene.2019.02.129.",36,Train,Al2O3,None,0,None,0,Al2O3,100,None,WI,600,4,600,1,1,50,250,1,5.26,6,0,21,0,0,4,0,,,,,,,,,,,,,,,,,,,,,,,,,,,,,,,,,
261,"Zhang Z, Tian Y, Zhang L, Hu S, Xiang J, Wang Y, et al. Impacts of nickel loading on properties, catalytic behaviors of Ni/?–Al2O3 catalysts and the reaction intermediates formed in methanation of CO2. Int J Hydrogen Energy 2019;44:9291–306. https://doi.org/10.1016/j.ijhydene.2019.02.129.",36,Train,Al2O3,None,0,None,0,Al2O3,100,None,WI,600,4,600,1,1,50,300,1,5.26,6,0,21,0,0,4,0,,,,,,,,,,,,,,,,,,,,,,,,,,,,,,,,,
262,"Zhang Z, Tian Y, Zhang L, Hu S, Xiang J, Wang Y, et al. Impacts of nickel loading on properties, catalytic behaviors of Ni/?–Al2O3 catalysts and the reaction intermediates formed in methanation of CO2. Int J Hydrogen Energy 2019;44:9291–306. https://doi.org/10.1016/j.ijhydene.2019.02.129.",36,Train,Al2O3,None,0,None,0,Al2O3,100,None,WI,600,4,600,1,1,50,350,1,5.26,6,0,21,0,0,4,0.631,,,,,,,,,,,,,,,,,,,,,,,,,,,,,,,,,
263,"Zhang Z, Tian Y, Zhang L, Hu S, Xiang J, Wang Y, et al. Impacts of nickel loading on properties, catalytic behaviors of Ni/?–Al2O3 catalysts and the reaction intermediates formed in methanation of CO2. Int J Hydrogen Energy 2019;44:9291–306. https://doi.org/10.1016/j.ijhydene.2019.02.129.",36,Train,Al2O3,None,0,None,0,Al2O3,100,None,WI,600,4,600,1,1,50,400,1,5.26,6,0,21,0,0,4,1.893,,,,,,,,,,,,,,,,,,,,,,,,,,,,,,,,,
264,"Zhang Z, Tian Y, Zhang L, Hu S, Xiang J, Wang Y, et al. Impacts of nickel loading on properties, catalytic behaviors of Ni/?–Al2O3 catalysts and the reaction intermediates formed in methanation of CO2. Int J Hydrogen Energy 2019;44:9291–306. https://doi.org/10.1016/j.ijhydene.2019.02.129.",36,Train,Al2O3,None,0,None,0,Al2O3,100,None,WI,600,4,600,1,1,50,450,1,5.26,6,0,21,0,0,4,7.256,,,,,,,,,,,,,,,,,,,,,,,,,,,,,,,,,
265,"Zhang Z, Tian Y, Zhang L, Hu S, Xiang J, Wang Y, et al. Impacts of nickel loading on properties, catalytic behaviors of Ni/?–Al2O3 catalysts and the reaction intermediates formed in methanation of CO2. Int J Hydrogen Energy 2019;44:9291–306. https://doi.org/10.1016/j.ijhydene.2019.02.129.",36,Train,Al2O3,None,0,None,0,Al2O3,100,None,WI,600,4,600,1,1,50,500,1,5.26,6,0,21,0,0,4,19.874,,,,,,,,,,,,,,,,,,,,,,,,,,,,,,,,,
266,"Zhang Z, Tian Y, Zhang L, Hu S, Xiang J, Wang Y, et al. Impacts of nickel loading on properties, catalytic behaviors of Ni/?–Al2O3 catalysts and the reaction intermediates formed in methanation of CO2. Int J Hydrogen Energy 2019;44:9291–306. https://doi.org/10.1016/j.ijhydene.2019.02.129.",36,Train,Al2O3,None,0,None,0,Al2O3,100,None,WI,600,4,600,1,1,50,600,1,5.26,6,0,21,0,0,4,47.319,,,,,,,,,,,,,,,,,,,,,,,,,,,,,,,,,
267,"Zhang Z, Tian Y, Zhang L, Hu S, Xiang J, Wang Y, et al. Impacts of nickel loading on properties, catalytic behaviors of Ni/?–Al2O3 catalysts and the reaction intermediates formed in methanation of CO2. Int J Hydrogen Energy 2019;44:9291–306. https://doi.org/10.1016/j.ijhydene.2019.02.129.",37,Train,Ni/Al2O3,Ni,2.5,None,0,Al2O3,97.5,None,WI,600,4,600,1,1,50,250,1,5.26,6,0,21,0,0,4,0.189,,,,,,,,,,,,,,,,,,,,,,,,,,,,,,,,,
268,"Zhang Z, Tian Y, Zhang L, Hu S, Xiang J, Wang Y, et al. Impacts of nickel loading on properties, catalytic behaviors of Ni/?–Al2O3 catalysts and the reaction intermediates formed in methanation of CO2. Int J Hydrogen Energy 2019;44:9291–306. https://doi.org/10.1016/j.ijhydene.2019.02.129.",37,Train,Ni/Al2O3,Ni,2.5,None,0,Al2O3,97.5,None,WI,600,4,600,1,1,50,300,1,5.26,6,0,21,0,0,4,0.189,,,,,,,,,,,,,,,,,,,,,,,,,,,,,,,,,
269,"Zhang Z, Tian Y, Zhang L, Hu S, Xiang J, Wang Y, et al. Impacts of nickel loading on properties, catalytic behaviors of Ni/?–Al2O3 catalysts and the reaction intermediates formed in methanation of CO2. Int J Hydrogen Energy 2019;44:9291–306. https://doi.org/10.1016/j.ijhydene.2019.02.129.",37,Train,Ni/Al2O3,Ni,2.5,None,0,Al2O3,97.5,None,WI,600,4,600,1,1,50,350,1,5.26,6,0,21,0,0,4,6.473,,,,,,,,,,,,,,,,,,,,,,,,,,,,,,,,,
270,"Zhang Z, Tian Y, Zhang L, Hu S, Xiang J, Wang Y, et al. Impacts of nickel loading on properties, catalytic behaviors of Ni/?–Al2O3 catalysts and the reaction intermediates formed in methanation of CO2. Int J Hydrogen Energy 2019;44:9291–306. https://doi.org/10.1016/j.ijhydene.2019.02.129.",37,Train,Ni/Al2O3,Ni,2.5,None,0,Al2O3,97.5,None,WI,600,4,600,1,1,50,400,1,5.26,6,0,21,0,0,4,21.556,,,,,,,,,,,,,,,,,,,,,,,,,,,,,,,,,
271,"Zhang Z, Tian Y, Zhang L, Hu S, Xiang J, Wang Y, et al. Impacts of nickel loading on properties, catalytic behaviors of Ni/?–Al2O3 catalysts and the reaction intermediates formed in methanation of CO2. Int J Hydrogen Energy 2019;44:9291–306. https://doi.org/10.1016/j.ijhydene.2019.02.129.",37,Train,Ni/Al2O3,Ni,2.5,None,0,Al2O3,97.5,None,WI,600,4,600,1,1,50,450,1,5.26,6,0,21,0,0,4,41.352,,,,,,,,,,,,,,,,,,,,,,,,,,,,,,,,,
272,"Zhang Z, Tian Y, Zhang L, Hu S, Xiang J, Wang Y, et al. Impacts of nickel loading on properties, catalytic behaviors of Ni/?–Al2O3 catalysts and the reaction intermediates formed in methanation of CO2. Int J Hydrogen Energy 2019;44:9291–306. https://doi.org/10.1016/j.ijhydene.2019.02.129.",37,Train,Ni/Al2O3,Ni,2.5,None,0,Al2O3,97.5,None,WI,600,4,600,1,1,50,500,1,5.26,6,0,21,0,0,4,51.722,,,,,,,,,,,,,,,,,,,,,,,,,,,,,,,,,
273,"Zhang Z, Tian Y, Zhang L, Hu S, Xiang J, Wang Y, et al. Impacts of nickel loading on properties, catalytic behaviors of Ni/?–Al2O3 catalysts and the reaction intermediates formed in methanation of CO2. Int J Hydrogen Energy 2019;44:9291–306. https://doi.org/10.1016/j.ijhydene.2019.02.129.",37,Train,Ni/Al2O3,Ni,2.5,None,0,Al2O3,97.5,None,WI,600,4,600,1,1,50,600,1,5.26,6,0,21,0,0,4,63.034,,,,,,,,,,,,,,,,,,,,,,,,,,,,,,,,,
274,"Zhang Z, Tian Y, Zhang L, Hu S, Xiang J, Wang Y, et al. Impacts of nickel loading on properties, catalytic behaviors of Ni/?–Al2O3 catalysts and the reaction intermediates formed in methanation of CO2. Int J Hydrogen Energy 2019;44:9291–306. https://doi.org/10.1016/j.ijhydene.2019.02.129.",38,Test,Ni/Al2O3,Ni,5,None,0,Al2O3,95,None,WI,600,4,600,1,1,50,250,1,5.26,6,0,21,0,0,4,0,,,,,,,,,,,,,,,,,,,,,,,,,,,,,,,,,
275,"Zhang Z, Tian Y, Zhang L, Hu S, Xiang J, Wang Y, et al. Impacts of nickel loading on properties, catalytic behaviors of Ni/?–Al2O3 catalysts and the reaction intermediates formed in methanation of CO2. Int J Hydrogen Energy 2019;44:9291–306. https://doi.org/10.1016/j.ijhydene.2019.02.129.",38,Test,Ni/Al2O3,Ni,5,None,0,Al2O3,95,None,WI,600,4,600,1,1,50,300,1,5.26,6,0,21,0,0,4,3.03,,,,,,,,,,,,,,,,,,,,,,,,,,,,,,,,,
276,"Zhang Z, Tian Y, Zhang L, Hu S, Xiang J, Wang Y, et al. Impacts of nickel loading on properties, catalytic behaviors of Ni/?–Al2O3 catalysts and the reaction intermediates formed in methanation of CO2. Int J Hydrogen Energy 2019;44:9291–306. https://doi.org/10.1016/j.ijhydene.2019.02.129.",38,Test,Ni/Al2O3,Ni,5,None,0,Al2O3,95,None,WI,600,4,600,1,1,50,350,1,5.26,6,0,21,0,0,4,16.667,,,,,,,,,,,,,,,,,,,,,,,,,,,,,,,,,
277,"Zhang Z, Tian Y, Zhang L, Hu S, Xiang J, Wang Y, et al. Impacts of nickel loading on properties, catalytic behaviors of Ni/?–Al2O3 catalysts and the reaction intermediates formed in methanation of CO2. Int J Hydrogen Energy 2019;44:9291–306. https://doi.org/10.1016/j.ijhydene.2019.02.129.",38,Test,Ni/Al2O3,Ni,5,None,0,Al2O3,95,None,WI,600,4,600,1,1,50,400,1,5.26,6,0,21,0,0,4,35.227,,,,,,,,,,,,,,,,,,,,,,,,,,,,,,,,,
278,"Zhang Z, Tian Y, Zhang L, Hu S, Xiang J, Wang Y, et al. Impacts of nickel loading on properties, catalytic behaviors of Ni/?–Al2O3 catalysts and the reaction intermediates formed in methanation of CO2. Int J Hydrogen Energy 2019;44:9291–306. https://doi.org/10.1016/j.ijhydene.2019.02.129.",38,Test,Ni/Al2O3,Ni,5,None,0,Al2O3,95,None,WI,600,4,600,1,1,50,450,1,5.26,6,0,21,0,0,4,46.97,,,,,,,,,,,,,,,,,,,,,,,,,,,,,,,,,
279,"Zhang Z, Tian Y, Zhang L, Hu S, Xiang J, Wang Y, et al. Impacts of nickel loading on properties, catalytic behaviors of Ni/?–Al2O3 catalysts and the reaction intermediates formed in methanation of CO2. Int J Hydrogen Energy 2019;44:9291–306. https://doi.org/10.1016/j.ijhydene.2019.02.129.",38,Test,Ni/Al2O3,Ni,5,None,0,Al2O3,95,None,WI,600,4,600,1,1,50,500,1,5.26,6,0,21,0,0,4,53.409,,,,,,,,,,,,,,,,,,,,,,,,,,,,,,,,,
280,"Zhang Z, Tian Y, Zhang L, Hu S, Xiang J, Wang Y, et al. Impacts of nickel loading on properties, catalytic behaviors of Ni/?–Al2O3 catalysts and the reaction intermediates formed in methanation of CO2. Int J Hydrogen Energy 2019;44:9291–306. https://doi.org/10.1016/j.ijhydene.2019.02.129.",38,Test,Ni/Al2O3,Ni,5,None,0,Al2O3,95,None,WI,600,4,600,1,1,50,600,1,5.26,6,0,21,0,0,4,63.258,,,,,,,,,,,,,,,,,,,,,,,,,,,,,,,,,
281,"Zhang Z, Tian Y, Zhang L, Hu S, Xiang J, Wang Y, et al. Impacts of nickel loading on properties, catalytic behaviors of Ni/?–Al2O3 catalysts and the reaction intermediates formed in methanation of CO2. Int J Hydrogen Energy 2019;44:9291–306. https://doi.org/10.1016/j.ijhydene.2019.02.129.",39,Train,Ni/Al2O3,Ni,7.5,None,0,Al2O3,92.5,None,WI,600,4,600,1,1,50,250,1,5.26,6,0,21,0,0,4,0.313,,,,,,,,,,,,,,,,,,,,,,,,,,,,,,,,,
282,"Zhang Z, Tian Y, Zhang L, Hu S, Xiang J, Wang Y, et al. Impacts of nickel loading on properties, catalytic behaviors of Ni/?–Al2O3 catalysts and the reaction intermediates formed in methanation of CO2. Int J Hydrogen Energy 2019;44:9291–306. https://doi.org/10.1016/j.ijhydene.2019.02.129.",39,Train,Ni/Al2O3,Ni,7.5,None,0,Al2O3,92.5,None,WI,600,4,600,1,1,50,300,1,5.26,6,0,21,0,0,4,5.956,,,,,,,,,,,,,,,,,,,,,,,,,,,,,,,,,
283,"Zhang Z, Tian Y, Zhang L, Hu S, Xiang J, Wang Y, et al. Impacts of nickel loading on properties, catalytic behaviors of Ni/?–Al2O3 catalysts and the reaction intermediates formed in methanation of CO2. Int J Hydrogen Energy 2019;44:9291–306. https://doi.org/10.1016/j.ijhydene.2019.02.129.",39,Train,Ni/Al2O3,Ni,7.5,None,0,Al2O3,92.5,None,WI,600,4,600,1,1,50,350,1,5.26,6,0,21,0,0,4,22.884,,,,,,,,,,,,,,,,,,,,,,,,,,,,,,,,,
284,"Zhang Z, Tian Y, Zhang L, Hu S, Xiang J, Wang Y, et al. Impacts of nickel loading on properties, catalytic behaviors of Ni/?–Al2O3 catalysts and the reaction intermediates formed in methanation of CO2. Int J Hydrogen Energy 2019;44:9291–306. https://doi.org/10.1016/j.ijhydene.2019.02.129.",39,Train,Ni/Al2O3,Ni,7.5,None,0,Al2O3,92.5,None,WI,600,4,600,1,1,50,400,1,5.26,6,0,21,0,0,4,40.439,,,,,,,,,,,,,,,,,,,,,,,,,,,,,,,,,
285,"Zhang Z, Tian Y, Zhang L, Hu S, Xiang J, Wang Y, et al. Impacts of nickel loading on properties, catalytic behaviors of Ni/?–Al2O3 catalysts and the reaction intermediates formed in methanation of CO2. Int J Hydrogen Energy 2019;44:9291–306. https://doi.org/10.1016/j.ijhydene.2019.02.129.",39,Train,Ni/Al2O3,Ni,7.5,None,0,Al2O3,92.5,None,WI,600,4,600,1,1,50,450,1,5.26,6,0,21,0,0,4,48.589,,,,,,,,,,,,,,,,,,,,,,,,,,,,,,,,,
286,"Zhang Z, Tian Y, Zhang L, Hu S, Xiang J, Wang Y, et al. Impacts of nickel loading on properties, catalytic behaviors of Ni/?–Al2O3 catalysts and the reaction intermediates formed in methanation of CO2. Int J Hydrogen Energy 2019;44:9291–306. https://doi.org/10.1016/j.ijhydene.2019.02.129.",39,Train,Ni/Al2O3,Ni,7.5,None,0,Al2O3,92.5,None,WI,600,4,600,1,1,50,500,1,5.26,6,0,21,0,0,4,53.605,,,,,,,,,,,,,,,,,,,,,,,,,,,,,,,,,
287,"Zhang Z, Tian Y, Zhang L, Hu S, Xiang J, Wang Y, et al. Impacts of nickel loading on properties, catalytic behaviors of Ni/?–Al2O3 catalysts and the reaction intermediates formed in methanation of CO2. Int J Hydrogen Energy 2019;44:9291–306. https://doi.org/10.1016/j.ijhydene.2019.02.129.",39,Train,Ni/Al2O3,Ni,7.5,None,0,Al2O3,92.5,None,WI,600,4,600,1,1,50,600,1,5.26,6,0,21,0,0,4,62.696,,,,,,,,,,,,,,,,,,,,,,,,,,,,,,,,,
288,"Zhang Z, Tian Y, Zhang L, Hu S, Xiang J, Wang Y, et al. Impacts of nickel loading on properties, catalytic behaviors of Ni/?–Al2O3 catalysts and the reaction intermediates formed in methanation of CO2. Int J Hydrogen Energy 2019;44:9291–306. https://doi.org/10.1016/j.ijhydene.2019.02.129.",40,Train,Ni/Al2O3,Ni,10,None,0,Al2O3,90,None,WI,600,4,600,1,1,50,250,1,5.26,6,0,21,0,0,4,0.631,,,,,,,,,,,,,,,,,,,,,,,,,,,,,,,,,
289,"Zhang Z, Tian Y, Zhang L, Hu S, Xiang J, Wang Y, et al. Impacts of nickel loading on properties, catalytic behaviors of Ni/?–Al2O3 catalysts and the reaction intermediates formed in methanation of CO2. Int J Hydrogen Energy 2019;44:9291–306. https://doi.org/10.1016/j.ijhydene.2019.02.129.",40,Train,Ni/Al2O3,Ni,10,None,0,Al2O3,90,None,WI,600,4,600,1,1,50,300,1,5.26,6,0,21,0,0,4,9.464,,,,,,,,,,,,,,,,,,,,,,,,,,,,,,,,,
290,"Zhang Z, Tian Y, Zhang L, Hu S, Xiang J, Wang Y, et al. Impacts of nickel loading on properties, catalytic behaviors of Ni/?–Al2O3 catalysts and the reaction intermediates formed in methanation of CO2. Int J Hydrogen Energy 2019;44:9291–306. https://doi.org/10.1016/j.ijhydene.2019.02.129.",40,Train,Ni/Al2O3,Ni,10,None,0,Al2O3,90,None,WI,600,4,600,1,1,50,350,1,5.26,6,0,21,0,0,4,25.552,,,,,,,,,,,,,,,,,,,,,,,,,,,,,,,,,
291,"Zhang Z, Tian Y, Zhang L, Hu S, Xiang J, Wang Y, et al. Impacts of nickel loading on properties, catalytic behaviors of Ni/?–Al2O3 catalysts and the reaction intermediates formed in methanation of CO2. Int J Hydrogen Energy 2019;44:9291–306. https://doi.org/10.1016/j.ijhydene.2019.02.129.",40,Train,Ni/Al2O3,Ni,10,None,0,Al2O3,90,None,WI,600,4,600,1,1,50,400,1,5.26,6,0,21,0,0,4,37.224,,,,,,,,,,,,,,,,,,,,,,,,,,,,,,,,,
292,"Zhang Z, Tian Y, Zhang L, Hu S, Xiang J, Wang Y, et al. Impacts of nickel loading on properties, catalytic behaviors of Ni/?–Al2O3 catalysts and the reaction intermediates formed in methanation of CO2. Int J Hydrogen Energy 2019;44:9291–306. https://doi.org/10.1016/j.ijhydene.2019.02.129.",40,Train,Ni/Al2O3,Ni,10,None,0,Al2O3,90,None,WI,600,4,600,1,1,50,450,1,5.26,6,0,21,0,0,4,43.218,,,,,,,,,,,,,,,,,,,,,,,,,,,,,,,,,
293,"Zhang Z, Tian Y, Zhang L, Hu S, Xiang J, Wang Y, et al. Impacts of nickel loading on properties, catalytic behaviors of Ni/?–Al2O3 catalysts and the reaction intermediates formed in methanation of CO2. Int J Hydrogen Energy 2019;44:9291–306. https://doi.org/10.1016/j.ijhydene.2019.02.129.",40,Train,Ni/Al2O3,Ni,10,None,0,Al2O3,90,None,WI,600,4,600,1,1,50,500,1,5.26,6,0,21,0,0,4,49.527,,,,,,,,,,,,,,,,,,,,,,,,,,,,,,,,,
294,"Zhang Z, Tian Y, Zhang L, Hu S, Xiang J, Wang Y, et al. Impacts of nickel loading on properties, catalytic behaviors of Ni/?–Al2O3 catalysts and the reaction intermediates formed in methanation of CO2. Int J Hydrogen Energy 2019;44:9291–306. https://doi.org/10.1016/j.ijhydene.2019.02.129.",40,Train,Ni/Al2O3,Ni,10,None,0,Al2O3,90,None,WI,600,4,600,1,1,50,600,1,5.26,6,0,21,0,0,4,63.091,,,,,,,,,,,,,,,,,,,,,,,,,,,,,,,,,
295,"Zhang Z, Tian Y, Zhang L, Hu S, Xiang J, Wang Y, et al. Impacts of nickel loading on properties, catalytic behaviors of Ni/?–Al2O3 catalysts and the reaction intermediates formed in methanation of CO2. Int J Hydrogen Energy 2019;44:9291–306. https://doi.org/10.1016/j.ijhydene.2019.02.129.",41,Test,Ni/Al2O3,Ni,12.5,None,0,Al2O3,87.5,None,WI,600,4,600,1,1,50,250,1,5.26,6,0,21,0,0,4,1.893,,,,,,,,,,,,,,,,,,,,,,,,,,,,,,,,,
296,"Zhang Z, Tian Y, Zhang L, Hu S, Xiang J, Wang Y, et al. Impacts of nickel loading on properties, catalytic behaviors of Ni/?–Al2O3 catalysts and the reaction intermediates formed in methanation of CO2. Int J Hydrogen Energy 2019;44:9291–306. https://doi.org/10.1016/j.ijhydene.2019.02.129.",41,Test,Ni/Al2O3,Ni,12.5,None,0,Al2O3,87.5,None,WI,600,4,600,1,1,50,300,1,5.26,6,0,21,0,0,4,12.618,,,,,,,,,,,,,,,,,,,,,,,,,,,,,,,,,
297,"Zhang Z, Tian Y, Zhang L, Hu S, Xiang J, Wang Y, et al. Impacts of nickel loading on properties, catalytic behaviors of Ni/?–Al2O3 catalysts and the reaction intermediates formed in methanation of CO2. Int J Hydrogen Energy 2019;44:9291–306. https://doi.org/10.1016/j.ijhydene.2019.02.129.",41,Test,Ni/Al2O3,Ni,12.5,None,0,Al2O3,87.5,None,WI,600,4,600,1,1,50,350,1,5.26,6,0,21,0,0,4,29.653,,,,,,,,,,,,,,,,,,,,,,,,,,,,,,,,,
298,"Zhang Z, Tian Y, Zhang L, Hu S, Xiang J, Wang Y, et al. Impacts of nickel loading on properties, catalytic behaviors of Ni/?–Al2O3 catalysts and the reaction intermediates formed in methanation of CO2. Int J Hydrogen Energy 2019;44:9291–306. https://doi.org/10.1016/j.ijhydene.2019.02.129.",41,Test,Ni/Al2O3,Ni,12.5,None,0,Al2O3,87.5,None,WI,600,4,600,1,1,50,400,1,5.26,6,0,21,0,0,4,41.009,,,,,,,,,,,,,,,,,,,,,,,,,,,,,,,,,
299,"Zhang Z, Tian Y, Zhang L, Hu S, Xiang J, Wang Y, et al. Impacts of nickel loading on properties, catalytic behaviors of Ni/?–Al2O3 catalysts and the reaction intermediates formed in methanation of CO2. Int J Hydrogen Energy 2019;44:9291–306. https://doi.org/10.1016/j.ijhydene.2019.02.129.",41,Test,Ni/Al2O3,Ni,12.5,None,0,Al2O3,87.5,None,WI,600,4,600,1,1,50,450,1,5.26,6,0,21,0,0,4,45.426,,,,,,,,,,,,,,,,,,,,,,,,,,,,,,,,,
300,"Zhang Z, Tian Y, Zhang L, Hu S, Xiang J, Wang Y, et al. Impacts of nickel loading on properties, catalytic behaviors of Ni/?–Al2O3 catalysts and the reaction intermediates formed in methanation of CO2. Int J Hydrogen Energy 2019;44:9291–306. https://doi.org/10.1016/j.ijhydene.2019.02.129.",41,Test,Ni/Al2O3,Ni,12.5,None,0,Al2O3,87.5,None,WI,600,4,600,1,1,50,500,1,5.26,6,0,21,0,0,4,49.211,,,,,,,,,,,,,,,,,,,,,,,,,,,,,,,,,
301,"Zhang Z, Tian Y, Zhang L, Hu S, Xiang J, Wang Y, et al. Impacts of nickel loading on properties, catalytic behaviors of Ni/?–Al2O3 catalysts and the reaction intermediates formed in methanation of CO2. Int J Hydrogen Energy 2019;44:9291–306. https://doi.org/10.1016/j.ijhydene.2019.02.129.",41,Test,Ni/Al2O3,Ni,12.5,None,0,Al2O3,87.5,None,WI,600,4,600,1,1,50,600,1,5.26,6,0,21,0,0,4,60.252,,,,,,,,,,,,,,,,,,,,,,,,,,,,,,,,,
302,"Zhang Z, Tian Y, Zhang L, Hu S, Xiang J, Wang Y, et al. Impacts of nickel loading on properties, catalytic behaviors of Ni/?–Al2O3 catalysts and the reaction intermediates formed in methanation of CO2. Int J Hydrogen Energy 2019;44:9291–306. https://doi.org/10.1016/j.ijhydene.2019.02.129.",42,Train,Ni/Al2O3,Ni,15,None,0,Al2O3,85,None,WI,600,4,600,1,1,50,250,1,5.26,6,0,21,0,0,4,1.887,,,,,,,,,,,,,,,,,,,,,,,,,,,,,,,,,
303,"Zhang Z, Tian Y, Zhang L, Hu S, Xiang J, Wang Y, et al. Impacts of nickel loading on properties, catalytic behaviors of Ni/?–Al2O3 catalysts and the reaction intermediates formed in methanation of CO2. Int J Hydrogen Energy 2019;44:9291–306. https://doi.org/10.1016/j.ijhydene.2019.02.129.",42,Train,Ni/Al2O3,Ni,15,None,0,Al2O3,85,None,WI,600,4,600,1,1,50,300,1,5.26,6,0,21,0,0,4,14.151,,,,,,,,,,,,,,,,,,,,,,,,,,,,,,,,,
304,"Zhang Z, Tian Y, Zhang L, Hu S, Xiang J, Wang Y, et al. Impacts of nickel loading on properties, catalytic behaviors of Ni/?–Al2O3 catalysts and the reaction intermediates formed in methanation of CO2. Int J Hydrogen Energy 2019;44:9291–306. https://doi.org/10.1016/j.ijhydene.2019.02.129.",42,Train,Ni/Al2O3,Ni,15,None,0,Al2O3,85,None,WI,600,4,600,1,1,50,350,1,5.26,6,0,21,0,0,4,30.189,,,,,,,,,,,,,,,,,,,,,,,,,,,,,,,,,
305,"Zhang Z, Tian Y, Zhang L, Hu S, Xiang J, Wang Y, et al. Impacts of nickel loading on properties, catalytic behaviors of Ni/?–Al2O3 catalysts and the reaction intermediates formed in methanation of CO2. Int J Hydrogen Energy 2019;44:9291–306. https://doi.org/10.1016/j.ijhydene.2019.02.129.",42,Train,Ni/Al2O3,Ni,15,None,0,Al2O3,85,None,WI,600,4,600,1,1,50,400,1,5.26,6,0,21,0,0,4,41.509,,,,,,,,,,,,,,,,,,,,,,,,,,,,,,,,,
306,"Zhang Z, Tian Y, Zhang L, Hu S, Xiang J, Wang Y, et al. Impacts of nickel loading on properties, catalytic behaviors of Ni/?–Al2O3 catalysts and the reaction intermediates formed in methanation of CO2. Int J Hydrogen Energy 2019;44:9291–306. https://doi.org/10.1016/j.ijhydene.2019.02.129.",42,Train,Ni/Al2O3,Ni,15,None,0,Al2O3,85,None,WI,600,4,600,1,1,50,450,1,5.26,6,0,21,0,0,4,45.597,,,,,,,,,,,,,,,,,,,,,,,,,,,,,,,,,
307,"Zhang Z, Tian Y, Zhang L, Hu S, Xiang J, Wang Y, et al. Impacts of nickel loading on properties, catalytic behaviors of Ni/?–Al2O3 catalysts and the reaction intermediates formed in methanation of CO2. Int J Hydrogen Energy 2019;44:9291–306. https://doi.org/10.1016/j.ijhydene.2019.02.129.",42,Train,Ni/Al2O3,Ni,15,None,0,Al2O3,85,None,WI,600,4,600,1,1,50,500,1,5.26,6,0,21,0,0,4,50,,,,,,,,,,,,,,,,,,,,,,,,,,,,,,,,,
