Repository: Night-Time1809/ML_training_lab

## Materials/outline

| **Date** | **Section** | **Lab** | **Slide** | **Notebook** |
| ---- | ---- | ---- | ---- | ---- |
| 09 May 2023 | 01 - Machine Learning Overview and Decision Tree |  01 - Intro to Colab, pandas, NumPy - Decision Tree Model for Classification and Regression | [Go to slide](https://github.com/Night-Time1809/ML_training_lab/blob/main/slides/01_ML%20overview_decision%20tree.pdf) | [![Open In Colab](https://colab.research.google.com/assets/colab-badge.svg)](https://colab.research.google.com/drive/1m2KPAzuMQn_NBilSeYc1IJ7Eh76YsIhk?usp=sharing) |

File: dataset/dataset.csv (part 4 of 38)
Number of data,Reference,Experiment No,Train/Test Set,Catalyst,Base,Base wt%,Base 2,Base 2 wt%,Support,Support wt%,Support 2,Catalyst preparation method,Calcination Temperature (C),Calcination time (h),Reduction Temperature (C),Reduction Pressure (bar),Reduction time  (h),Reduction  H2 %,Temperature (C),Pressure (bar),W/F (mgcat/minml),Time on Stream (h),CO % in feed,Inert % in feed,CH4 % in feed,H2O % in feed,H2/CO2 in feed,CO2 Conversion %,,,,,,,,,,,,,,,,,,,,,,,,,,,,,,,,,
308,"Zhang Z, Tian Y, Zhang L, Hu S, Xiang J, Wang Y, et al. Impacts of nickel loading on properties, catalytic behaviors of Ni/?–Al2O3 catalysts and the reaction intermediates formed in methanation of CO2. Int J Hydrogen Energy 2019;44:9291–306. https://doi.org/10.1016/j.ijhydene.2019.02.129.",42,Train,Ni/Al2O3,Ni,15,None,0,Al2O3,85,None,WI,600,4,600,1,1,50,600,1,5.26,6,0,21,0,0,4,62.264,,,,,,,,,,,,,,,,,,,,,,,,,,,,,,,,,
309,"Zhang Z, Tian Y, Zhang L, Hu S, Xiang J, Wang Y, et al. Impacts of nickel loading on properties, catalytic behaviors of Ni/?–Al2O3 catalysts and the reaction intermediates formed in methanation of CO2. Int J Hydrogen Energy 2019;44:9291–306. https://doi.org/10.1016/j.ijhydene.2019.02.129.",43,Test,Ni/Al2O3,Ni,17.5,None,0,Al2O3,82.5,None,WI,600,4,600,1,1,50,250,1,5.26,6,0,21,0,0,4,3.145,,,,,,,,,,,,,,,,,,,,,,,,,,,,,,,,,
310,"Zhang Z, Tian Y, Zhang L, Hu S, Xiang J, Wang Y, et al. Impacts of nickel loading on properties, catalytic behaviors of Ni/?–Al2O3 catalysts and the reaction intermediates formed in methanation of CO2. Int J Hydrogen Energy 2019;44:9291–306. https://doi.org/10.1016/j.ijhydene.2019.02.129.",43,Test,Ni/Al2O3,Ni,17.5,None,0,Al2O3,82.5,None,WI,600,4,600,1,1,50,300,1,5.26,6,0,21,0,0,4,18.868,,,,,,,,,,,,,,,,,,,,,,,,,,,,,,,,,
311,"Zhang Z, Tian Y, Zhang L, Hu S, Xiang J, Wang Y, et al. Impacts of nickel loading on properties, catalytic behaviors of Ni/?–Al2O3 catalysts and the reaction intermediates formed in methanation of CO2. Int J Hydrogen Energy 2019;44:9291–306. https://doi.org/10.1016/j.ijhydene.2019.02.129.",43,Test,Ni/Al2O3,Ni,17.5,None,0,Al2O3,82.5,None,WI,600,4,600,1,1,50,350,1,5.26,6,0,21,0,0,4,31.447,,,,,,,,,,,,,,,,,,,,,,,,,,,,,,,,,
312,"Zhang Z, Tian Y, Zhang L, Hu S, Xiang J, Wang Y, et al. Impacts of nickel loading on properties, catalytic behaviors of Ni/?–Al2O3 catalysts and the reaction intermediates formed in methanation of CO2. Int J Hydrogen Energy 2019;44:9291–306. https://doi.org/10.1016/j.ijhydene.2019.02.129.",43,Test,Ni/Al2O3,Ni,17.5,None,0,Al2O3,82.5,None,WI,600,4,600,1,1,50,400,1,5.26,6,0,21,0,0,4,43.082,,,,,,,,,,,,,,,,,,,,,,,,,,,,,,,,,
313,"Zhang Z, Tian Y, Zhang L, Hu S, Xiang J, Wang Y, et al. Impacts of nickel loading on properties, catalytic behaviors of Ni/?–Al2O3 catalysts and the reaction intermediates formed in methanation of CO2. Int J Hydrogen Energy 2019;44:9291–306. https://doi.org/10.1016/j.ijhydene.2019.02.129.",43,Test,Ni/Al2O3,Ni,17.5,None,0,Al2O3,82.5,None,WI,600,4,600,1,1,50,450,1,5.26,6,0,21,0,0,4,47.484,,,,,,,,,,,,,,,,,,,,,,,,,,,,,,,,,
314,"Zhang Z, Tian Y, Zhang L, Hu S, Xiang J, Wang Y, et al. Impacts of nickel loading on properties, catalytic behaviors of Ni/?–Al2O3 catalysts and the reaction intermediates formed in methanation of CO2. Int J Hydrogen Energy 2019;44:9291–306. https://doi.org/10.1016/j.ijhydene.2019.02.129.",43,Test,Ni/Al2O3,Ni,17.5,None,0,Al2O3,82.5,None,WI,600,4,600,1,1,50,500,1,5.26,6,0,21,0,0,4,50.629,,,,,,,,,,,,,,,,,,,,,,,,,,,,,,,,,
315,"Zhang Z, Tian Y, Zhang L, Hu S, Xiang J, Wang Y, et al. Impacts of nickel loading on properties, catalytic behaviors of Ni/?–Al2O3 catalysts and the reaction intermediates formed in methanation of CO2. Int J Hydrogen Energy 2019;44:9291–306. https://doi.org/10.1016/j.ijhydene.2019.02.129.",43,Test,Ni/Al2O3,Ni,17.5,None,0,Al2O3,82.5,None,WI,600,4,600,1,1,50,600,1,5.26,6,0,21,0,0,4,63.208,,,,,,,,,,,,,,,,,,,,,,,,,,,,,,,,,
316,"Zhang Z, Tian Y, Zhang L, Hu S, Xiang J, Wang Y, et al. Impacts of nickel loading on properties, catalytic behaviors of Ni/?–Al2O3 catalysts and the reaction intermediates formed in methanation of CO2. Int J Hydrogen Energy 2019;44:9291–306. https://doi.org/10.1016/j.ijhydene.2019.02.129.",44,Train,Ni/Al2O3,Ni,20,None,0,Al2O3,80,None,WI,600,4,600,1,1,50,250,1,5.26,6,0,21,0,0,4,2.516,,,,,,,,,,,,,,,,,,,,,,,,,,,,,,,,,
317,"Zhang Z, Tian Y, Zhang L, Hu S, Xiang J, Wang Y, et al. Impacts of nickel loading on properties, catalytic behaviors of Ni/?–Al2O3 catalysts and the reaction intermediates formed in methanation of CO2. Int J Hydrogen Energy 2019;44:9291–306. https://doi.org/10.1016/j.ijhydene.2019.02.129.",44,Train,Ni/Al2O3,Ni,20,None,0,Al2O3,80,None,WI,600,4,600,1,1,50,300,1,5.26,6,0,21,0,0,4,18.553,,,,,,,,,,,,,,,,,,,,,,,,,,,,,,,,,
318,"Zhang Z, Tian Y, Zhang L, Hu S, Xiang J, Wang Y, et al. Impacts of nickel loading on properties, catalytic behaviors of Ni/?–Al2O3 catalysts and the reaction intermediates formed in methanation of CO2. Int J Hydrogen Energy 2019;44:9291–306. https://doi.org/10.1016/j.ijhydene.2019.02.129.",44,Train,Ni/Al2O3,Ni,20,None,0,Al2O3,80,None,WI,600,4,600,1,1,50,350,1,5.26,6,0,21,0,0,4,34.906,,,,,,,,,,,,,,,,,,,,,,,,,,,,,,,,,
319,"Zhang Z, Tian Y, Zhang L, Hu S, Xiang J, Wang Y, et al. Impacts of nickel loading on properties, catalytic behaviors of Ni/?–Al2O3 catalysts and the reaction intermediates formed in methanation of CO2. Int J Hydrogen Energy 2019;44:9291–306. https://doi.org/10.1016/j.ijhydene.2019.02.129.",44,Train,Ni/Al2O3,Ni,20,None,0,Al2O3,80,None,WI,600,4,600,1,1,50,400,1,5.26,6,0,21,0,0,4,45.597,,,,,,,,,,,,,,,,,,,,,,,,,,,,,,,,,
320,"Zhang Z, Tian Y, Zhang L, Hu S, Xiang J, Wang Y, et al. Impacts of nickel loading on properties, catalytic behaviors of Ni/?–Al2O3 catalysts and the reaction intermediates formed in methanation of CO2. Int J Hydrogen Energy 2019;44:9291–306. https://doi.org/10.1016/j.ijhydene.2019.02.129.",44,Train,Ni/Al2O3,Ni,20,None,0,Al2O3,80,None,WI,600,4,600,1,1,50,450,1,5.26,6,0,21,0,0,4,49.371,,,,,,,,,,,,,,,,,,,,,,,,,,,,,,,,,
321,"Zhang Z, Tian Y, Zhang L, Hu S, Xiang J, Wang Y, et al. Impacts of nickel loading on properties, catalytic behaviors of Ni/?–Al2O3 catalysts and the reaction intermediates formed in methanation of CO2. Int J Hydrogen Energy 2019;44:9291–306. https://doi.org/10.1016/j.ijhydene.2019.02.129.",44,Train,Ni/Al2O3,Ni,20,None,0,Al2O3,80,None,WI,600,4,600,1,1,50,500,1,5.26,6,0,21,0,0,4,50,,,,,,,,,,,,,,,,,,,,,,,,,,,,,,,,,
322,"Zhang Z, Tian Y, Zhang L, Hu S, Xiang J, Wang Y, et al. Impacts of nickel loading on properties, catalytic behaviors of Ni/?–Al2O3 catalysts and the reaction intermediates formed in methanation of CO2. Int J Hydrogen Energy 2019;44:9291–306. https://doi.org/10.1016/j.ijhydene.2019.02.129.",44,Train,Ni/Al2O3,Ni,20,None,0,Al2O3,80,None,WI,600,4,600,1,1,50,600,1,5.26,6,0,21,0,0,4,52.516,,,,,,,,,,,,,,,,,,,,,,,,,,,,,,,,,
323,"Zhang Z, Tian Y, Zhang L, Hu S, Xiang J, Wang Y, et al. Impacts of nickel loading on properties, catalytic behaviors of Ni/?–Al2O3 catalysts and the reaction intermediates formed in methanation of CO2. Int J Hydrogen Energy 2019;44:9291–306. https://doi.org/10.1016/j.ijhydene.2019.02.129.",45,Train,Ni/Al2O3,Ni,22.5,None,0,Al2O3,77.5,None,WI,600,4,600,1,1,50,250,1,5.26,6,0,21,0,0,4,3.47,,,,,,,,,,,,,,,,,,,,,,,,,,,,,,,,,
324,"Zhang Z, Tian Y, Zhang L, Hu S, Xiang J, Wang Y, et al. Impacts of nickel loading on properties, catalytic behaviors of Ni/?–Al2O3 catalysts and the reaction intermediates formed in methanation of CO2. Int J Hydrogen Energy 2019;44:9291–306. https://doi.org/10.1016/j.ijhydene.2019.02.129.",45,Train,Ni/Al2O3,Ni,22.5,None,0,Al2O3,77.5,None,WI,600,4,600,1,1,50,300,1,5.26,6,0,21,0,0,4,18.612,,,,,,,,,,,,,,,,,,,,,,,,,,,,,,,,,
325,"Zhang Z, Tian Y, Zhang L, Hu S, Xiang J, Wang Y, et al. Impacts of nickel loading on properties, catalytic behaviors of Ni/?–Al2O3 catalysts and the reaction intermediates formed in methanation of CO2. Int J Hydrogen Energy 2019;44:9291–306. https://doi.org/10.1016/j.ijhydene.2019.02.129.",45,Train,Ni/Al2O3,Ni,22.5,None,0,Al2O3,77.5,None,WI,600,4,600,1,1,50,350,1,5.26,6,0,21,0,0,4,37.224,,,,,,,,,,,,,,,,,,,,,,,,,,,,,,,,,
326,"Zhang Z, Tian Y, Zhang L, Hu S, Xiang J, Wang Y, et al. Impacts of nickel loading on properties, catalytic behaviors of Ni/?–Al2O3 catalysts and the reaction intermediates formed in methanation of CO2. Int J Hydrogen Energy 2019;44:9291–306. https://doi.org/10.1016/j.ijhydene.2019.02.129.",45,Train,Ni/Al2O3,Ni,22.5,None,0,Al2O3,77.5,None,WI,600,4,600,1,1,50,400,1,5.26,6,0,21,0,0,4,47.95,,,,,,,,,,,,,,,,,,,,,,,,,,,,,,,,,
327,"Zhang Z, Tian Y, Zhang L, Hu S, Xiang J, Wang Y, et al. Impacts of nickel loading on properties, catalytic behaviors of Ni/?–Al2O3 catalysts and the reaction intermediates formed in methanation of CO2. Int J Hydrogen Energy 2019;44:9291–306. https://doi.org/10.1016/j.ijhydene.2019.02.129.",45,Train,Ni/Al2O3,Ni,22.5,None,0,Al2O3,77.5,None,WI,600,4,600,1,1,50,450,1,5.26,6,0,21,0,0,4,52.05,,,,,,,,,,,,,,,,,,,,,,,,,,,,,,,,,
328,"Zhang Z, Tian Y, Zhang L, Hu S, Xiang J, Wang Y, et al. Impacts of nickel loading on properties, catalytic behaviors of Ni/?–Al2O3 catalysts and the reaction intermediates formed in methanation of CO2. Int J Hydrogen Energy 2019;44:9291–306. https://doi.org/10.1016/j.ijhydene.2019.02.129.",45,Train,Ni/Al2O3,Ni,22.5,None,0,Al2O3,77.5,None,WI,600,4,600,1,1,50,500,1,5.26,6,0,21,0,0,4,52.681,,,,,,,,,,,,,,,,,,,,,,,,,,,,,,,,,
329,"Zhang Z, Tian Y, Zhang L, Hu S, Xiang J, Wang Y, et al. Impacts of nickel loading on properties, catalytic behaviors of Ni/?–Al2O3 catalysts and the reaction intermediates formed in methanation of CO2. Int J Hydrogen Energy 2019;44:9291–306. https://doi.org/10.1016/j.ijhydene.2019.02.129.",45,Train,Ni/Al2O3,Ni,22.5,None,0,Al2O3,77.5,None,WI,600,4,600,1,1,50,600,1,5.26,6,0,21,0,0,4,58.991,,,,,,,,,,,,,,,,,,,,,,,,,,,,,,,,,
330,"Zhang Z, Tian Y, Zhang L, Hu S, Xiang J, Wang Y, et al. Impacts of nickel loading on properties, catalytic behaviors of Ni/?–Al2O3 catalysts and the reaction intermediates formed in methanation of CO2. Int J Hydrogen Energy 2019;44:9291–306. https://doi.org/10.1016/j.ijhydene.2019.02.129.",46,Train,Ni/Al2O3,Ni,25,None,0,Al2O3,75,None,WI,600,4,600,1,1,50,250,1,5.26,6,0,21,0,0,4,3.155,,,,,,,,,,,,,,,,,,,,,,,,,,,,,,,,,
331,"Zhang Z, Tian Y, Zhang L, Hu S, Xiang J, Wang Y, et al. Impacts of nickel loading on properties, catalytic behaviors of Ni/?–Al2O3 catalysts and the reaction intermediates formed in methanation of CO2. Int J Hydrogen Energy 2019;44:9291–306. https://doi.org/10.1016/j.ijhydene.2019.02.129.",46,Train,Ni/Al2O3,Ni,25,None,0,Al2O3,75,None,WI,600,4,600,1,1,50,300,1,5.26,6,0,21,0,0,4,18.612,,,,,,,,,,,,,,,,,,,,,,,,,,,,,,,,,
332,"Zhang Z, Tian Y, Zhang L, Hu S, Xiang J, Wang Y, et al. Impacts of nickel loading on properties, catalytic behaviors of Ni/?–Al2O3 catalysts and the reaction intermediates formed in methanation of CO2. Int J Hydrogen Energy 2019;44:9291–306. https://doi.org/10.1016/j.ijhydene.2019.02.129.",46,Train,Ni/Al2O3,Ni,25,None,0,Al2O3,75,None,WI,600,4,600,1,1,50,350,1,5.26,6,0,21,0,0,4,37.224,,,,,,,,,,,,,,,,,,,,,,,,,,,,,,,,,
333,"Zhang Z, Tian Y, Zhang L, Hu S, Xiang J, Wang Y, et al. Impacts of nickel loading on properties, catalytic behaviors of Ni/?–Al2O3 catalysts and the reaction intermediates formed in methanation of CO2. Int J Hydrogen Energy 2019;44:9291–306. https://doi.org/10.1016/j.ijhydene.2019.02.129.",46,Train,Ni/Al2O3,Ni,25,None,0,Al2O3,75,None,WI,600,4,600,1,1,50,400,1,5.26,6,0,21,0,0,4,48.896,,,,,,,,,,,,,,,,,,,,,,,,,,,,,,,,,
334,"Zhang Z, Tian Y, Zhang L, Hu S, Xiang J, Wang Y, et al. Impacts of nickel loading on properties, catalytic behaviors of Ni/?–Al2O3 catalysts and the reaction intermediates formed in methanation of CO2. Int J Hydrogen Energy 2019;44:9291–306. https://doi.org/10.1016/j.ijhydene.2019.02.129.",46,Train,Ni/Al2O3,Ni,25,None,0,Al2O3,75,None,WI,600,4,600,1,1,50,450,1,5.26,6,0,21,0,0,4,56.467,,,,,,,,,,,,,,,,,,,,,,,,,,,,,,,,,
335,"Zhang Z, Tian Y, Zhang L, Hu S, Xiang J, Wang Y, et al. Impacts of nickel loading on properties, catalytic behaviors of Ni/?–Al2O3 catalysts and the reaction intermediates formed in methanation of CO2. Int J Hydrogen Energy 2019;44:9291–306. https://doi.org/10.1016/j.ijhydene.2019.02.129.",46,Train,Ni/Al2O3,Ni,25,None,0,Al2O3,75,None,WI,600,4,600,1,1,50,500,1,5.26,6,0,21,0,0,4,53.943,,,,,,,,,,,,,,,,,,,,,,,,,,,,,,,,,
336,"Zhang Z, Tian Y, Zhang L, Hu S, Xiang J, Wang Y, et al. Impacts of nickel loading on properties, catalytic behaviors of Ni/?–Al2O3 catalysts and the reaction intermediates formed in methanation of CO2. Int J Hydrogen Energy 2019;44:9291–306. https://doi.org/10.1016/j.ijhydene.2019.02.129.",46,Train,Ni/Al2O3,Ni,25,None,0,Al2O3,75,None,WI,600,4,600,1,1,50,600,1,5.26,6,0,21,0,0,4,57.729,,,,,,,,,,,,,,,,,,,,,,,,,,,,,,,,,
337,"Zhang Z, Tian Y, Zhang L, Hu S, Xiang J, Wang Y, et al. Impacts of nickel loading on properties, catalytic behaviors of Ni/?–Al2O3 catalysts and the reaction intermediates formed in methanation of CO2. Int J Hydrogen Energy 2019;44:9291–306. https://doi.org/10.1016/j.ijhydene.2019.02.129.",47,Train,Ni/Al2O3,Ni,27.5,None,0,Al2O3,72.5,None,WI,600,4,600,1,1,50,250,1,5.26,6,0,21,0,0,4,4.403,,,,,,,,,,,,,,,,,,,,,,,,,,,,,,,,,
338,"Zhang Z, Tian Y, Zhang L, Hu S, Xiang J, Wang Y, et al. Impacts of nickel loading on properties, catalytic behaviors of Ni/?–Al2O3 catalysts and the reaction intermediates formed in methanation of CO2. Int J Hydrogen Energy 2019;44:9291–306. https://doi.org/10.1016/j.ijhydene.2019.02.129.",47,Train,Ni/Al2O3,Ni,27.5,None,0,Al2O3,72.5,None,WI,600,4,600,1,1,50,300,1,5.26,6,0,21,0,0,4,24.214,,,,,,,,,,,,,,,,,,,,,,,,,,,,,,,,,
339,"Zhang Z, Tian Y, Zhang L, Hu S, Xiang J, Wang Y, et al. Impacts of nickel loading on properties, catalytic behaviors of Ni/?–Al2O3 catalysts and the reaction intermediates formed in methanation of CO2. Int J Hydrogen Energy 2019;44:9291–306. https://doi.org/10.1016/j.ijhydene.2019.02.129.",47,Train,Ni/Al2O3,Ni,27.5,None,0,Al2O3,72.5,None,WI,600,4,600,1,1,50,350,1,5.26,6,0,21,0,0,4,47.484,,,,,,,,,,,,,,,,,,,,,,,,,,,,,,,,,
340,"Zhang Z, Tian Y, Zhang L, Hu S, Xiang J, Wang Y, et al. Impacts of nickel loading on properties, catalytic behaviors of Ni/?–Al2O3 catalysts and the reaction intermediates formed in methanation of CO2. Int J Hydrogen Energy 2019;44:9291–306. https://doi.org/10.1016/j.ijhydene.2019.02.129.",47,Train,Ni/Al2O3,Ni,27.5,None,0,Al2O3,72.5,None,WI,600,4,600,1,1,50,400,1,5.26,6,0,21,0,0,4,59.119,,,,,,,,,,,,,,,,,,,,,,,,,,,,,,,,,
341,"Zhang Z, Tian Y, Zhang L, Hu S, Xiang J, Wang Y, et al. Impacts of nickel loading on properties, catalytic behaviors of Ni/?–Al2O3 catalysts and the reaction intermediates formed in methanation of CO2. Int J Hydrogen Energy 2019;44:9291–306. https://doi.org/10.1016/j.ijhydene.2019.02.129.",47,Train,Ni/Al2O3,Ni,27.5,None,0,Al2O3,72.5,None,WI,600,4,600,1,1,50,450,1,5.26,6,0,21,0,0,4,60.377,,,,,,,,,,,,,,,,,,,,,,,,,,,,,,,,,
342,"Zhang Z, Tian Y, Zhang L, Hu S, Xiang J, Wang Y, et al. Impacts of nickel loading on properties, catalytic behaviors of Ni/?–Al2O3 catalysts and the reaction intermediates formed in methanation of CO2. Int J Hydrogen Energy 2019;44:9291–306. https://doi.org/10.1016/j.ijhydene.2019.02.129.",47,Train,Ni/Al2O3,Ni,27.5,None,0,Al2O3,72.5,None,WI,600,4,600,1,1,50,500,1,5.26,6,0,21,0,0,4,60.377,,,,,,,,,,,,,,,,,,,,,,,,,,,,,,,,,
343,"Zhang Z, Tian Y, Zhang L, Hu S, Xiang J, Wang Y, et al. Impacts of nickel loading on properties, catalytic behaviors of Ni/?–Al2O3 catalysts and the reaction intermediates formed in methanation of CO2. Int J Hydrogen Energy 2019;44:9291–306. https://doi.org/10.1016/j.ijhydene.2019.02.129.",47,Train,Ni/Al2O3,Ni,27.5,None,0,Al2O3,72.5,None,WI,600,4,600,1,1,50,600,1,5.26,6,0,21,0,0,4,61.635,,,,,,,,,,,,,,,,,,,,,,,,,,,,,,,,,
344,"Zhang Z, Tian Y, Zhang L, Hu S, Xiang J, Wang Y, et al. Impacts of nickel loading on properties, catalytic behaviors of Ni/?–Al2O3 catalysts and the reaction intermediates formed in methanation of CO2. Int J Hydrogen Energy 2019;44:9291–306. https://doi.org/10.1016/j.ijhydene.2019.02.129.",48,Test,Ni/Al2O3,Ni,30,None,0,Al2O3,70,None,WI,600,4,600,1,1,50,250,1,5.26,6,0,21,0,0,4,4.416,,,,,,,,,,,,,,,,,,,,,,,,,,,,,,,,,
345,"Zhang Z, Tian Y, Zhang L, Hu S, Xiang J, Wang Y, et al. Impacts of nickel loading on properties, catalytic behaviors of Ni/?–Al2O3 catalysts and the reaction intermediates formed in methanation of CO2. Int J Hydrogen Energy 2019;44:9291–306. https://doi.org/10.1016/j.ijhydene.2019.02.129.",48,Test,Ni/Al2O3,Ni,30,None,0,Al2O3,70,None,WI,600,4,600,1,1,50,300,1,5.26,6,0,21,0,0,4,23.659,,,,,,,,,,,,,,,,,,,,,,,,,,,,,,,,,
346,"Zhang Z, Tian Y, Zhang L, Hu S, Xiang J, Wang Y, et al. Impacts of nickel loading on properties, catalytic behaviors of Ni/?–Al2O3 catalysts and the reaction intermediates formed in methanation of CO2. Int J Hydrogen Energy 2019;44:9291–306. https://doi.org/10.1016/j.ijhydene.2019.02.129.",48,Test,Ni/Al2O3,Ni,30,None,0,Al2O3,70,None,WI,600,4,600,1,1,50,350,1,5.26,6,0,21,0,0,4,48.265,,,,,,,,,,,,,,,,,,,,,,,,,,,,,,,,,
347,"Zhang Z, Tian Y, Zhang L, Hu S, Xiang J, Wang Y, et al. Impacts of nickel loading on properties, catalytic behaviors of Ni/?–Al2O3 catalysts and the reaction intermediates formed in methanation of CO2. Int J Hydrogen Energy 2019;44:9291–306. https://doi.org/10.1016/j.ijhydene.2019.02.129.",48,Test,Ni/Al2O3,Ni,30,None,0,Al2O3,70,None,WI,600,4,600,1,1,50,400,1,5.26,6,0,21,0,0,4,59.621,,,,,,,,,,,,,,,,,,,,,,,,,,,,,,,,,
348,"Zhang Z, Tian Y, Zhang L, Hu S, Xiang J, Wang Y, et al. Impacts of nickel loading on properties, catalytic behaviors of Ni/?–Al2O3 catalysts and the reaction intermediates formed in methanation of CO2. Int J Hydrogen Energy 2019;44:9291–306. https://doi.org/10.1016/j.ijhydene.2019.02.129.",48,Test,Ni/Al2O3,Ni,30,None,0,Al2O3,70,None,WI,600,4,600,1,1,50,450,1,5.26,6,0,21,0,0,4,62.145,,,,,,,,,,,,,,,,,,,,,,,,,,,,,,,,,
349,"Zhang Z, Tian Y, Zhang L, Hu S, Xiang J, Wang Y, et al. Impacts of nickel loading on properties, catalytic behaviors of Ni/?–Al2O3 catalysts and the reaction intermediates formed in methanation of CO2. Int J Hydrogen Energy 2019;44:9291–306. https://doi.org/10.1016/j.ijhydene.2019.02.129.",48,Test,Ni/Al2O3,Ni,30,None,0,Al2O3,70,None,WI,600,4,600,1,1,50,500,1,5.26,6,0,21,0,0,4,62.461,,,,,,,,,,,,,,,,,,,,,,,,,,,,,,,,,
350,"Zhang Z, Tian Y, Zhang L, Hu S, Xiang J, Wang Y, et al. Impacts of nickel loading on properties, catalytic behaviors of Ni/?–Al2O3 catalysts and the reaction intermediates formed in methanation of CO2. Int J Hydrogen Energy 2019;44:9291–306. https://doi.org/10.1016/j.ijhydene.2019.02.129.",48,Test,Ni/Al2O3,Ni,30,None,0,Al2O3,70,None,WI,600,4,600,1,1,50,600,1,5.26,6,0,21,0,0,4,62.776,,,,,,,,,,,,,,,,,,,,,,,,,,,,,,,,,
351,"Zhang Z, Tian Y, Zhang L, Hu S, Xiang J, Wang Y, et al. Impacts of nickel loading on properties, catalytic behaviors of Ni/?–Al2O3 catalysts and the reaction intermediates formed in methanation of CO2. Int J Hydrogen Energy 2019;44:9291–306. https://doi.org/10.1016/j.ijhydene.2019.02.129.",49,Train,Ni/Al2O3,Ni,32.5,None,0,Al2O3,67.5,None,WI,600,4,600,1,1,50,250,1,5.26,6,0,21,0,0,4,4.127,,,,,,,,,,,,,,,,,,,,,,,,,,,,,,,,,
352,"Zhang Z, Tian Y, Zhang L, Hu S, Xiang J, Wang Y, et al. Impacts of nickel loading on properties, catalytic behaviors of Ni/?–Al2O3 catalysts and the reaction intermediates formed in methanation of CO2. Int J Hydrogen Energy 2019;44:9291–306. https://doi.org/10.1016/j.ijhydene.2019.02.129.",49,Train,Ni/Al2O3,Ni,32.5,None,0,Al2O3,67.5,None,WI,600,4,600,1,1,50,300,1,5.26,6,0,21,0,0,4,22.222,,,,,,,,,,,,,,,,,,,,,,,,,,,,,,,,,
353,"Zhang Z, Tian Y, Zhang L, Hu S, Xiang J, Wang Y, et al. Impacts of nickel loading on properties, catalytic behaviors of Ni/?–Al2O3 catalysts and the reaction intermediates formed in methanation of CO2. Int J Hydrogen Energy 2019;44:9291–306. https://doi.org/10.1016/j.ijhydene.2019.02.129.",49,Train,Ni/Al2O3,Ni,32.5,None,0,Al2O3,67.5,None,WI,600,4,600,1,1,50,350,1,5.26,6,0,21,0,0,4,49.206,,,,,,,,,,,,,,,,,,,,,,,,,,,,,,,,,
354,"Zhang Z, Tian Y, Zhang L, Hu S, Xiang J, Wang Y, et al. Impacts of nickel loading on properties, catalytic behaviors of Ni/?–Al2O3 catalysts and the reaction intermediates formed in methanation of CO2. Int J Hydrogen Energy 2019;44:9291–306. https://doi.org/10.1016/j.ijhydene.2019.02.129.",49,Train,Ni/Al2O3,Ni,32.5,None,0,Al2O3,67.5,None,WI,600,4,600,1,1,50,400,1,5.26,6,0,21,0,0,4,60.635,,,,,,,,,,,,,,,,,,,,,,,,,,,,,,,,,
355,"Zhang Z, Tian Y, Zhang L, Hu S, Xiang J, Wang Y, et al. Impacts of nickel loading on properties, catalytic behaviors of Ni/?–Al2O3 catalysts and the reaction intermediates formed in methanation of CO2. Int J Hydrogen Energy 2019;44:9291–306. https://doi.org/10.1016/j.ijhydene.2019.02.129.",49,Train,Ni/Al2O3,Ni,32.5,None,0,Al2O3,67.5,None,WI,600,4,600,1,1,50,450,1,5.26,6,0,21,0,0,4,61.587,,,,,,,,,,,,,,,,,,,,,,,,,,,,,,,,,
356,"Zhang Z, Tian Y, Zhang L, Hu S, Xiang J, Wang Y, et al. Impacts of nickel loading on properties, catalytic behaviors of Ni/?–Al2O3 catalysts and the reaction intermediates formed in methanation of CO2. Int J Hydrogen Energy 2019;44:9291–306. https://doi.org/10.1016/j.ijhydene.2019.02.129.",49,Train,Ni/Al2O3,Ni,32.5,None,0,Al2O3,67.5,None,WI,600,4,600,1,1,50,500,1,5.26,6,0,21,0,0,4,61.587,,,,,,,,,,,,,,,,,,,,,,,,,,,,,,,,,
357,"Zhang Z, Tian Y, Zhang L, Hu S, Xiang J, Wang Y, et al. Impacts of nickel loading on properties, catalytic behaviors of Ni/?–Al2O3 catalysts and the reaction intermediates formed in methanation of CO2. Int J Hydrogen Energy 2019;44:9291–306. https://doi.org/10.1016/j.ijhydene.2019.02.129.",49,Train,Ni/Al2O3,Ni,32.5,None,0,Al2O3,67.5,None,WI,600,4,600,1,1,50,600,1,5.26,6,0,21,0,0,4,61.905,,,,,,,,,,,,,,,,,,,,,,,,,,,,,,,,,
358,"Zhang Z, Tian Y, Zhang L, Hu S, Xiang J, Wang Y, et al. Impacts of nickel loading on properties, catalytic behaviors of Ni/?–Al2O3 catalysts and the reaction intermediates formed in methanation of CO2. Int J Hydrogen Energy 2019;44:9291–306. https://doi.org/10.1016/j.ijhydene.2019.02.129.",50,Train,Ni/Al2O3,Ni,35,None,0,Al2O3,65,None,WI,600,4,600,1,1,50,250,1,5.26,6,0,21,0,0,4,3.785,,,,,,,,,,,,,,,,,,,,,,,,,,,,,,,,,
359,"Zhang Z, Tian Y, Zhang L, Hu S, Xiang J, Wang Y, et al. Impacts of nickel loading on properties, catalytic behaviors of Ni/?–Al2O3 catalysts and the reaction intermediates formed in methanation of CO2. Int J Hydrogen Energy 2019;44:9291–306. https://doi.org/10.1016/j.ijhydene.2019.02.129.",50,Train,Ni/Al2O3,Ni,35,None,0,Al2O3,65,None,WI,600,4,600,1,1,50,300,1,5.26,6,0,21,0,0,4,25.237,,,,,,,,,,,,,,,,,,,,,,,,,,,,,,,,,
360,"Zhang Z, Tian Y, Zhang L, Hu S, Xiang J, Wang Y, et al. Impacts of nickel loading on properties, catalytic behaviors of Ni/?–Al2O3 catalysts and the reaction intermediates formed in methanation of CO2. Int J Hydrogen Energy 2019;44:9291–306. https://doi.org/10.1016/j.ijhydene.2019.02.129.",50,Train,Ni/Al2O3,Ni,35,None,0,Al2O3,65,None,WI,600,4,600,1,1,50,350,1,5.26,6,0,21,0,0,4,50.473,,,,,,,,,,,,,,,,,,,,,,,,,,,,,,,,,
361,"Zhang Z, Tian Y, Zhang L, Hu S, Xiang J, Wang Y, et al. Impacts of nickel loading on properties, catalytic behaviors of Ni/?–Al2O3 catalysts and the reaction intermediates formed in methanation of CO2. Int J Hydrogen Energy 2019;44:9291–306. https://doi.org/10.1016/j.ijhydene.2019.02.129.",50,Train,Ni/Al2O3,Ni,35,None,0,Al2O3,65,None,WI,600,4,600,1,1,50,400,1,5.26,6,0,21,0,0,4,60.883,,,,,,,,,,,,,,,,,,,,,,,,,,,,,,,,,
362,"Zhang Z, Tian Y, Zhang L, Hu S, Xiang J, Wang Y, et al. Impacts of nickel loading on properties, catalytic behaviors of Ni/?–Al2O3 catalysts and the reaction intermediates formed in methanation of CO2. Int J Hydrogen Energy 2019;44:9291–306. https://doi.org/10.1016/j.ijhydene.2019.02.129.",50,Train,Ni/Al2O3,Ni,35,None,0,Al2O3,65,None,WI,600,4,600,1,1,50,450,1,5.26,6,0,21,0,0,4,60.883,,,,,,,,,,,,,,,,,,,,,,,,,,,,,,,,,
363,"Zhang Z, Tian Y, Zhang L, Hu S, Xiang J, Wang Y, et al. Impacts of nickel loading on properties, catalytic behaviors of Ni/?–Al2O3 catalysts and the reaction intermediates formed in methanation of CO2. Int J Hydrogen Energy 2019;44:9291–306. https://doi.org/10.1016/j.ijhydene.2019.02.129.",50,Train,Ni/Al2O3,Ni,35,None,0,Al2O3,65,None,WI,600,4,600,1,1,50,500,1,5.26,6,0,21,0,0,4,60.883,,,,,,,,,,,,,,,,,,,,,,,,,,,,,,,,,
364,"Zhang Z, Tian Y, Zhang L, Hu S, Xiang J, Wang Y, et al. Impacts of nickel loading on properties, catalytic behaviors of Ni/?–Al2O3 catalysts and the reaction intermediates formed in methanation of CO2. Int J Hydrogen Energy 2019;44:9291–306. https://doi.org/10.1016/j.ijhydene.2019.02.129.",50,Train,Ni/Al2O3,Ni,35,None,0,Al2O3,65,None,WI,600,4,600,1,1,50,600,1,5.26,6,0,21,0,0,4,59.621,,,,,,,,,,,,,,,,,,,,,,,,,,,,,,,,,
365,"Zhang Z, Tian Y, Zhang L, Hu S, Xiang J, Wang Y, et al. Impacts of nickel loading on properties, catalytic behaviors of Ni/?–Al2O3 catalysts and the reaction intermediates formed in methanation of CO2. Int J Hydrogen Energy 2019;44:9291–306. https://doi.org/10.1016/j.ijhydene.2019.02.129.",51,Train,Ni/Al2O3,Ni,37.5,None,0,Al2O3,62.5,None,WI,600,4,600,1,1,50,250,1,5.26,6,0,21,0,0,4,4.416,,,,,,,,,,,,,,,,,,,,,,,,,,,,,,,,,
366,"Zhang Z, Tian Y, Zhang L, Hu S, Xiang J, Wang Y, et al. Impacts of nickel loading on properties, catalytic behaviors of Ni/?–Al2O3 catalysts and the reaction intermediates formed in methanation of CO2. Int J Hydrogen Energy 2019;44:9291–306. https://doi.org/10.1016/j.ijhydene.2019.02.129.",51,Train,Ni/Al2O3,Ni,37.5,None,0,Al2O3,62.5,None,WI,600,4,600,1,1,50,300,1,5.26,6,0,21,0,0,4,23.975,,,,,,,,,,,,,,,,,,,,,,,,,,,,,,,,,
367,"Zhang Z, Tian Y, Zhang L, Hu S, Xiang J, Wang Y, et al. Impacts of nickel loading on properties, catalytic behaviors of Ni/?–Al2O3 catalysts and the reaction intermediates formed in methanation of CO2. Int J Hydrogen Energy 2019;44:9291–306. https://doi.org/10.1016/j.ijhydene.2019.02.129.",51,Train,Ni/Al2O3,Ni,37.5,None,0,Al2O3,62.5,None,WI,600,4,600,1,1,50,350,1,5.26,6,0,21,0,0,4,48.58,,,,,,,,,,,,,,,,,,,,,,,,,,,,,,,,,
368,"Zhang Z, Tian Y, Zhang L, Hu S, Xiang J, Wang Y, et al. Impacts of nickel loading on properties, catalytic behaviors of Ni/?–Al2O3 catalysts and the reaction intermediates formed in methanation of CO2. Int J Hydrogen Energy 2019;44:9291–306. https://doi.org/10.1016/j.ijhydene.2019.02.129.",51,Train,Ni/Al2O3,Ni,37.5,None,0,Al2O3,62.5,None,WI,600,4,600,1,1,50,400,1,5.26,6,0,21,0,0,4,62.776,,,,,,,,,,,,,,,,,,,,,,,,,,,,,,,,,
369,"Zhang Z, Tian Y, Zhang L, Hu S, Xiang J, Wang Y, et al. Impacts of nickel loading on properties, catalytic behaviors of Ni/?–Al2O3 catalysts and the reaction intermediates formed in methanation of CO2. Int J Hydrogen Energy 2019;44:9291–306. https://doi.org/10.1016/j.ijhydene.2019.02.129.",51,Train,Ni/Al2O3,Ni,37.5,None,0,Al2O3,62.5,None,WI,600,4,600,1,1,50,450,1,5.26,6,0,21,0,0,4,62.461,,,,,,,,,,,,,,,,,,,,,,,,,,,,,,,,,
370,"Zhang Z, Tian Y, Zhang L, Hu S, Xiang J, Wang Y, et al. Impacts of nickel loading on properties, catalytic behaviors of Ni/?–Al2O3 catalysts and the reaction intermediates formed in methanation of CO2. Int J Hydrogen Energy 2019;44:9291–306. https://doi.org/10.1016/j.ijhydene.2019.02.129.",51,Train,Ni/Al2O3,Ni,37.5,None,0,Al2O3,62.5,None,WI,600,4,600,1,1,50,500,1,5.26,6,0,21,0,0,4,61.199,,,,,,,,,,,,,,,,,,,,,,,,,,,,,,,,,
371,"Zhang Z, Tian Y, Zhang L, Hu S, Xiang J, Wang Y, et al. Impacts of nickel loading on properties, catalytic behaviors of Ni/?–Al2O3 catalysts and the reaction intermediates formed in methanation of CO2. Int J Hydrogen Energy 2019;44:9291–306. https://doi.org/10.1016/j.ijhydene.2019.02.129.",51,Train,Ni/Al2O3,Ni,37.5,None,0,Al2O3,62.5,None,WI,600,4,600,1,1,50,600,1,5.26,6,0,21,0,0,4,59.306,,,,,,,,,,,,,,,,,,,,,,,,,,,,,,,,,
372,"Zhang Z, Tian Y, Zhang L, Hu S, Xiang J, Wang Y, et al. Impacts of nickel loading on properties, catalytic behaviors of Ni/?–Al2O3 catalysts and the reaction intermediates formed in methanation of CO2. Int J Hydrogen Energy 2019;44:9291–306. https://doi.org/10.1016/j.ijhydene.2019.02.129.",52,Train,Ni/Al2O3,Ni,40,None,0,Al2O3,60,None,WI,600,4,600,1,1,50,250,1,5.26,6,0,21,0,0,4,7.571,,,,,,,,,,,,,,,,,,,,,,,,,,,,,,,,,
373,"Zhang Z, Tian Y, Zhang L, Hu S, Xiang J, Wang Y, et al. Impacts of nickel loading on properties, catalytic behaviors of Ni/?–Al2O3 catalysts and the reaction intermediates formed in methanation of CO2. Int J Hydrogen Energy 2019;44:9291–306. https://doi.org/10.1016/j.ijhydene.2019.02.129.",52,Train,Ni/Al2O3,Ni,40,None,0,Al2O3,60,None,WI,600,4,600,1,1,50,300,1,5.26,6,0,21,0,0,4,28.076,,,,,,,,,,,,,,,,,,,,,,,,,,,,,,,,,
374,"Zhang Z, Tian Y, Zhang L, Hu S, Xiang J, Wang Y, et al. Impacts of nickel loading on properties, catalytic behaviors of Ni/?–Al2O3 catalysts and the reaction intermediates formed in methanation of CO2. Int J Hydrogen Energy 2019;44:9291–306. https://doi.org/10.1016/j.ijhydene.2019.02.129.",52,Train,Ni/Al2O3,Ni,40,None,0,Al2O3,60,None,WI,600,4,600,1,1,50,350,1,5.26,6,0,21,0,0,4,58.675,,,,,,,,,,,,,,,,,,,,,,,,,,,,,,,,,
375,"Zhang Z, Tian Y, Zhang L, Hu S, Xiang J, Wang Y, et al. Impacts of nickel loading on properties, catalytic behaviors of Ni/?–Al2O3 catalysts and the reaction intermediates formed in methanation of CO2. Int J Hydrogen Energy 2019;44:9291–306. https://doi.org/10.1016/j.ijhydene.2019.02.129.",52,Train,Ni/Al2O3,Ni,40,None,0,Al2O3,60,None,WI,600,4,600,1,1,50,400,1,5.26,6,0,21,0,0,4,66.246,,,,,,,,,,,,,,,,,,,,,,,,,,,,,,,,,
376,"Zhang Z, Tian Y, Zhang L, Hu S, Xiang J, Wang Y, et al. Impacts of nickel loading on properties, catalytic behaviors of Ni/?–Al2O3 catalysts and the reaction intermediates formed in methanation of CO2. Int J Hydrogen Energy 2019;44:9291–306. https://doi.org/10.1016/j.ijhydene.2019.02.129.",52,Train,Ni/Al2O3,Ni,40,None,0,Al2O3,60,None,WI,600,4,600,1,1,50,450,1,5.26,6,0,21,0,0,4,65.615,,,,,,,,,,,,,,,,,,,,,,,,,,,,,,,,,
377,"Zhang Z, Tian Y, Zhang L, Hu S, Xiang J, Wang Y, et al. Impacts of nickel loading on properties, catalytic behaviors of Ni/?–Al2O3 catalysts and the reaction intermediates formed in methanation of CO2. Int J Hydrogen Energy 2019;44:9291–306. https://doi.org/10.1016/j.ijhydene.2019.02.129.",52,Train,Ni/Al2O3,Ni,40,None,0,Al2O3,60,None,WI,600,4,600,1,1,50,500,1,5.26,6,0,21,0,0,4,63.407,,,,,,,,,,,,,,,,,,,,,,,,,,,,,,,,,
378,"Zhang Z, Tian Y, Zhang L, Hu S, Xiang J, Wang Y, et al. Impacts of nickel loading on properties, catalytic behaviors of Ni/?–Al2O3 catalysts and the reaction intermediates formed in methanation of CO2. Int J Hydrogen Energy 2019;44:9291–306. https://doi.org/10.1016/j.ijhydene.2019.02.129.",52,Train,Ni/Al2O3,Ni,40,None,0,Al2O3,60,None,WI,600,4,600,1,1,50,600,1,5.26,6,0,21,0,0,4,63.091,,,,,,,,,,,,,,,,,,,,,,,,,,,,,,,,,
379,"Zhang Z, Tian Y, Zhang L, Hu S, Xiang J, Wang Y, et al. Impacts of nickel loading on properties, catalytic behaviors of Ni/?–Al2O3 catalysts and the reaction intermediates formed in methanation of CO2. Int J Hydrogen Energy 2019;44:9291–306. https://doi.org/10.1016/j.ijhydene.2019.02.129.",53,Train,Ni/Al2O3,Ni,50,None,0,Al2O3,50,None,WI,600,4,600,1,1,50,250,1,5.26,6,0,21,0,0,4,3.165,,,,,,,,,,,,,,,,,,,,,,,,,,,,,,,,,
380,"Zhang Z, Tian Y, Zhang L, Hu S, Xiang J, Wang Y, et al. Impacts of nickel loading on properties, catalytic behaviors of Ni/?–Al2O3 catalysts and the reaction intermediates formed in methanation of CO2. Int J Hydrogen Energy 2019;44:9291–306. https://doi.org/10.1016/j.ijhydene.2019.02.129.",53,Train,Ni/Al2O3,Ni,50,None,0,Al2O3,50,None,WI,600,4,600,1,1,50,300,1,5.26,6,0,21,0,0,4,27.532,,,,,,,,,,,,,,,,,,,,,,,,,,,,,,,,,
381,"Zhang Z, Tian Y, Zhang L, Hu S, Xiang J, Wang Y, et al. Impacts of nickel loading on properties, catalytic behaviors of Ni/?–Al2O3 catalysts and the reaction intermediates formed in methanation of CO2. Int J Hydrogen Energy 2019;44:9291–306. https://doi.org/10.1016/j.ijhydene.2019.02.129.",53,Train,Ni/Al2O3,Ni,50,None,0,Al2O3,50,None,WI,600,4,600,1,1,50,350,1,5.26,6,0,21,0,0,4,58.861,,,,,,,,,,,,,,,,,,,,,,,,,,,,,,,,,
382,"Zhang Z, Tian Y, Zhang L, Hu S, Xiang J, Wang Y, et al. Impacts of nickel loading on properties, catalytic behaviors of Ni/?–Al2O3 catalysts and the reaction intermediates formed in methanation of CO2. Int J Hydrogen Energy 2019;44:9291–306. https://doi.org/10.1016/j.ijhydene.2019.02.129.",53,Train,Ni/Al2O3,Ni,50,None,0,Al2O3,50,None,WI,600,4,600,1,1,50,400,1,5.26,6,0,21,0,0,4,66.456,,,,,,,,,,,,,,,,,,,,,,,,,,,,,,,,,
383,"Zhang Z, Tian Y, Zhang L, Hu S, Xiang J, Wang Y, et al. Impacts of nickel loading on properties, catalytic behaviors of Ni/?–Al2O3 catalysts and the reaction intermediates formed in methanation of CO2. Int J Hydrogen Energy 2019;44:9291–306. https://doi.org/10.1016/j.ijhydene.2019.02.129.",53,Train,Ni/Al2O3,Ni,50,None,0,Al2O3,50,None,WI,600,4,600,1,1,50,450,1,5.26,6,0,21,0,0,4,65.19,,,,,,,,,,,,,,,,,,,,,,,,,,,,,,,,,
384,"Zhang Z, Tian Y, Zhang L, Hu S, Xiang J, Wang Y, et al. Impacts of nickel loading on properties, catalytic behaviors of Ni/?–Al2O3 catalysts and the reaction intermediates formed in methanation of CO2. Int J Hydrogen Energy 2019;44:9291–306. https://doi.org/10.1016/j.ijhydene.2019.02.129.",53,Train,Ni/Al2O3,Ni,50,None,0,Al2O3,50,None,WI,600,4,600,1,1,50,500,1,5.26,6,0,21,0,0,4,63.291,,,,,,,,,,,,,,,,,,,,,,,,,,,,,,,,,
385,"Zhang Z, Tian Y, Zhang L, Hu S, Xiang J, Wang Y, et al. Impacts of nickel loading on properties, catalytic behaviors of Ni/?–Al2O3 catalysts and the reaction intermediates formed in methanation of CO2. Int J Hydrogen Energy 2019;44:9291–306. https://doi.org/10.1016/j.ijhydene.2019.02.129.",53,Train,Ni/Al2O3,Ni,50,None,0,Al2O3,50,None,WI,600,4,600,1,1,50,600,1,5.26,6,0,21,0,0,4,63.608,,,,,,,,,,,,,,,,,,,,,,,,,,,,,,,,,
386,"Lin J, Ma C, Wang Q, Xu Y, Ma G, Wang J, et al. Enhanced low-temperature performance of CO2 methanation over mesoporous Ni/Al2O3-ZrO2 catalysts. Appl Catal B Environ 2019;243:262–72. https://doi.org/10.1016/j.apcatb.2018.10.059.",54,Train,Ni/Al2O3,Ni,10,None,0,Al2O3,90,None,SGP,550,6,500,1,10,100,160,1,10,100,0,0,0,0,4,1.852,,,,,,,,,,,,,,,,,,,,,,,,,,,,,,,,,
387,"Lin J, Ma C, Wang Q, Xu Y, Ma G, Wang J, et al. Enhanced low-temperature performance of CO2 methanation over mesoporous Ni/Al2O3-ZrO2 catalysts. Appl Catal B Environ 2019;243:262–72. https://doi.org/10.1016/j.apcatb.2018.10.059.",54,Train,Ni/Al2O3,Ni,10,None,0,Al2O3,90,None,SGP,550,6,500,1,10,100,180,1,10,100,0,0,0,0,4,1.496,,,,,,,,,,,,,,,,,,,,,,,,,,,,,,,,,
388,"Lin J, Ma C, Wang Q, Xu Y, Ma G, Wang J, et al. Enhanced low-temperature performance of CO2 methanation over mesoporous Ni/Al2O3-ZrO2 catalysts. Appl Catal B Environ 2019;243:262–72. https://doi.org/10.1016/j.apcatb.2018.10.059.",54,Train,Ni/Al2O3,Ni,10,None,0,Al2O3,90,None,SGP,550,6,500,1,10,100,200,1,10,100,0,0,0,0,4,1.14,,,,,,,,,,,,,,,,,,,,,,,,,,,,,,,,,
389,"Lin J, Ma C, Wang Q, Xu Y, Ma G, Wang J, et al. Enhanced low-temperature performance of CO2 methanation over mesoporous Ni/Al2O3-ZrO2 catalysts. Appl Catal B Environ 2019;243:262–72. https://doi.org/10.1016/j.apcatb.2018.10.059.",54,Train,Ni/Al2O3,Ni,10,None,0,Al2O3,90,None,SGP,550,6,500,1,10,100,220,1,10,100,0,0,0,0,4,4.345,,,,,,,,,,,,,,,,,,,,,,,,,,,,,,,,,
390,"Lin J, Ma C, Wang Q, Xu Y, Ma G, Wang J, et al. Enhanced low-temperature performance of CO2 methanation over mesoporous Ni/Al2O3-ZrO2 catalysts. Appl Catal B Environ 2019;243:262–72. https://doi.org/10.1016/j.apcatb.2018.10.059.",54,Train,Ni/Al2O3,Ni,10,None,0,Al2O3,90,None,SGP,550,6,500,1,10,100,240,1,10,100,0,0,0,0,4,7.55,,,,,,,,,,,,,,,,,,,,,,,,,,,,,,,,,
391,"Lin J, Ma C, Wang Q, Xu Y, Ma G, Wang J, et al. Enhanced low-temperature performance of CO2 methanation over mesoporous Ni/Al2O3-ZrO2 catalysts. Appl Catal B Environ 2019;243:262–72. https://doi.org/10.1016/j.apcatb.2018.10.059.",54,Train,Ni/Al2O3,Ni,10,None,0,Al2O3,90,None,SGP,550,6,500,1,10,100,260,1,10,100,0,0,0,0,4,13.248,,,,,,,,,,,,,,,,,,,,,,,,,,,,,,,,,
392,"Lin J, Ma C, Wang Q, Xu Y, Ma G, Wang J, et al. Enhanced low-temperature performance of CO2 methanation over mesoporous Ni/Al2O3-ZrO2 catalysts. Appl Catal B Environ 2019;243:262–72. https://doi.org/10.1016/j.apcatb.2018.10.059.",54,Train,Ni/Al2O3,Ni,10,None,0,Al2O3,90,None,SGP,550,6,500,1,10,100,280,1,10,100,0,0,0,0,4,23.932,,,,,,,,,,,,,,,,,,,,,,,,,,,,,,,,,
393,"Lin J, Ma C, Wang Q, Xu Y, Ma G, Wang J, et al. Enhanced low-temperature performance of CO2 methanation over mesoporous Ni/Al2O3-ZrO2 catalysts. Appl Catal B Environ 2019;243:262–72. https://doi.org/10.1016/j.apcatb.2018.10.059.",54,Train,Ni/Al2O3,Ni,10,None,0,Al2O3,90,None,SGP,550,6,500,1,10,100,300,1,10,100,0,0,0,0,4,35.684,,,,,,,,,,,,,,,,,,,,,,,,,,,,,,,,,
394,"Lin J, Ma C, Wang Q, Xu Y, Ma G, Wang J, et al. Enhanced low-temperature performance of CO2 methanation over mesoporous Ni/Al2O3-ZrO2 catalysts. Appl Catal B Environ 2019;243:262–72. https://doi.org/10.1016/j.apcatb.2018.10.059.",54,Train,Ni/Al2O3,Ni,10,None,0,Al2O3,90,None,SGP,550,6,500,1,10,100,320,1,10,100,0,0,0,0,4,50.285,,,,,,,,,,,,,,,,,,,,,,,,,,,,,,,,,
395,"Lin J, Ma C, Wang Q, Xu Y, Ma G, Wang J, et al. Enhanced low-temperature performance of CO2 methanation over mesoporous Ni/Al2O3-ZrO2 catalysts. Appl Catal B Environ 2019;243:262–72. https://doi.org/10.1016/j.apcatb.2018.10.059.",54,Train,Ni/Al2O3,Ni,10,None,0,Al2O3,90,None,SGP,550,6,500,1,10,100,340,1,10,100,0,0,0,0,4,59.188,,,,,,,,,,,,,,,,,,,,,,,,,,,,,,,,,
396,"Lin J, Ma C, Wang Q, Xu Y, Ma G, Wang J, et al. Enhanced low-temperature performance of CO2 methanation over mesoporous Ni/Al2O3-ZrO2 catalysts. Appl Catal B Environ 2019;243:262–72. https://doi.org/10.1016/j.apcatb.2018.10.059.",54,Train,Ni/Al2O3,Ni,10,None,0,Al2O3,90,None,SGP,550,6,500,1,10,100,360,1,10,100,0,0,0,0,4,65.242,,,,,,,,,,,,,,,,,,,,,,,,,,,,,,,,,
397,"Lin J, Ma C, Wang Q, Xu Y, Ma G, Wang J, et al. Enhanced low-temperature performance of CO2 methanation over mesoporous Ni/Al2O3-ZrO2 catalysts. Appl Catal B Environ 2019;243:262–72. https://doi.org/10.1016/j.apcatb.2018.10.059.",54,Train,Ni/Al2O3,Ni,10,None,0,Al2O3,90,None,SGP,550,6,500,1,10,100,380,1,10,100,0,0,0,0,4,68.803,,,,,,,,,,,,,,,,,,,,,,,,,,,,,,,,,
398,"Lin J, Ma C, Wang Q, Xu Y, Ma G, Wang J, et al. Enhanced low-temperature performance of CO2 methanation over mesoporous Ni/Al2O3-ZrO2 catalysts. Appl Catal B Environ 2019;243:262–72. https://doi.org/10.1016/j.apcatb.2018.10.059.",54,Train,Ni/Al2O3,Ni,10,None,0,Al2O3,90,None,SGP,550,6,500,1,10,100,400,1,10,100,0,0,0,0,4,70.228,,,,,,,,,,,,,,,,,,,,,,,,,,,,,,,,,
399,"Lin J, Ma C, Wang Q, Xu Y, Ma G, Wang J, et al. Enhanced low-temperature performance of CO2 methanation over mesoporous Ni/Al2O3-ZrO2 catalysts. Appl Catal B Environ 2019;243:262–72. https://doi.org/10.1016/j.apcatb.2018.10.059.",54,Train,Ni/Al2O3,Ni,10,None,0,Al2O3,90,None,SGP,550,6,500,1,10,100,420,1,10,100,0,0,0,0,4,70.584,,,,,,,,,,,,,,,,,,,,,,,,,,,,,,,,,
400,"Lin J, Ma C, Wang Q, Xu Y, Ma G, Wang J, et al. Enhanced low-temperature performance of CO2 methanation over mesoporous Ni/Al2O3-ZrO2 catalysts. Appl Catal B Environ 2019;243:262–72. https://doi.org/10.1016/j.apcatb.2018.10.059.",54,Train,Ni/Al2O3,Ni,10,None,0,Al2O3,90,None,SGP,550,6,500,1,10,100,440,1,10,100,0,0,0,0,4,70.228,,,,,,,,,,,,,,,,,,,,,,,,,,,,,,,,,
401,"Lin J, Ma C, Wang Q, Xu Y, Ma G, Wang J, et al. Enhanced low-temperature performance of CO2 methanation over mesoporous Ni/Al2O3-ZrO2 catalysts. Appl Catal B Environ 2019;243:262–72. https://doi.org/10.1016/j.apcatb.2018.10.059.",54,Train,Ni/Al2O3,Ni,10,None,0,Al2O3,90,None,SGP,550,6,500,1,10,100,460,1,10,100,0,0,0,0,4,68.803,,,,,,,,,,,,,,,,,,,,,,,,,,,,,,,,,
402,"Lin J, Ma C, Wang Q, Xu Y, Ma G, Wang J, et al. Enhanced low-temperature performance of CO2 methanation over mesoporous Ni/Al2O3-ZrO2 catalysts. Appl Catal B Environ 2019;243:262–72. https://doi.org/10.1016/j.apcatb.2018.10.059.",55,Test,Ni/Al2O3-ZrO2,Ni,10,None,0,Al2O3,72.5,ZrO2,SGP,550,6,500,1,10,100,160,1,10,100,0,0,0,0,4,1.852,,,,,,,,,,,,,,,,,,,,,,,,,,,,,,,,,
403,"Lin J, Ma C, Wang Q, Xu Y, Ma G, Wang J, et al. Enhanced low-temperature performance of CO2 methanation over mesoporous Ni/Al2O3-ZrO2 catalysts. Appl Catal B Environ 2019;243:262–72. https://doi.org/10.1016/j.apcatb.2018.10.059.",55,Test,Ni/Al2O3-ZrO2,Ni,10,None,0,Al2O3,72.5,ZrO2,SGP,550,6,500,1,10,100,180,1,10,100,0,0,0,0,4,3.632,,,,,,,,,,,,,,,,,,,,,,,,,,,,,,,,,
