Repository: Night-Time1809/ML_training_lab

## Materials/outline

| **Date** | **Section** | **Lab** | **Slide** | **Notebook** |
| ---- | ---- | ---- | ---- | ---- |
| 09 May 2023 | 01 - Machine Learning Overview and Decision Tree |  01 - Intro to Colab, pandas, NumPy - Decision Tree Model for Classification and Regression | [Go to slide](https://github.com/Night-Time1809/ML_training_lab/blob/main/slides/01_ML%20overview_decision%20tree.pdf) | [![Open In Colab](https://colab.research.google.com/assets/colab-badge.svg)](https://colab.research.google.com/drive/1m2KPAzuMQn_NBilSeYc1IJ7Eh76YsIhk?usp=sharing) |

File: dataset/dataset.csv (part 5 of 38)
Number of data,Reference,Experiment No,Train/Test Set,Catalyst,Base,Base wt%,Base 2,Base 2 wt%,Support,Support wt%,Support 2,Catalyst preparation method,Calcination Temperature (C),Calcination time (h),Reduction Temperature (C),Reduction Pressure (bar),Reduction time  (h),Reduction  H2 %,Temperature (C),Pressure (bar),W/F (mgcat/minml),Time on Stream (h),CO % in feed,Inert % in feed,CH4 % in feed,H2O % in feed,H2/CO2 in feed,CO2 Conversion %,,,,,,,,,,,,,,,,,,,,,,,,,,,,,,,,,
404,"Lin J, Ma C, Wang Q, Xu Y, Ma G, Wang J, et al. Enhanced low-temperature performance of CO2 methanation over mesoporous Ni/Al2O3-ZrO2 catalysts. Appl Catal B Environ 2019;243:262–72. https://doi.org/10.1016/j.apcatb.2018.10.059.",55,Test,Ni/Al2O3-ZrO2,Ni,10,None,0,Al2O3,72.5,ZrO2,SGP,550,6,500,1,10,100,200,1,10,100,0,0,0,0,4,4.345,,,,,,,,,,,,,,,,,,,,,,,,,,,,,,,,,
405,"Lin J, Ma C, Wang Q, Xu Y, Ma G, Wang J, et al. Enhanced low-temperature performance of CO2 methanation over mesoporous Ni/Al2O3-ZrO2 catalysts. Appl Catal B Environ 2019;243:262–72. https://doi.org/10.1016/j.apcatb.2018.10.059.",55,Test,Ni/Al2O3-ZrO2,Ni,10,None,0,Al2O3,72.5,ZrO2,SGP,550,6,500,1,10,100,220,1,10,100,0,0,0,0,4,8.262,,,,,,,,,,,,,,,,,,,,,,,,,,,,,,,,,
406,"Lin J, Ma C, Wang Q, Xu Y, Ma G, Wang J, et al. Enhanced low-temperature performance of CO2 methanation over mesoporous Ni/Al2O3-ZrO2 catalysts. Appl Catal B Environ 2019;243:262–72. https://doi.org/10.1016/j.apcatb.2018.10.059.",55,Test,Ni/Al2O3-ZrO2,Ni,10,None,0,Al2O3,72.5,ZrO2,SGP,550,6,500,1,10,100,240,1,10,100,0,0,0,0,4,12.892,,,,,,,,,,,,,,,,,,,,,,,,,,,,,,,,,
407,"Lin J, Ma C, Wang Q, Xu Y, Ma G, Wang J, et al. Enhanced low-temperature performance of CO2 methanation over mesoporous Ni/Al2O3-ZrO2 catalysts. Appl Catal B Environ 2019;243:262–72. https://doi.org/10.1016/j.apcatb.2018.10.059.",55,Test,Ni/Al2O3-ZrO2,Ni,10,None,0,Al2O3,72.5,ZrO2,SGP,550,6,500,1,10,100,260,1,10,100,0,0,0,0,4,26.068,,,,,,,,,,,,,,,,,,,,,,,,,,,,,,,,,
408,"Lin J, Ma C, Wang Q, Xu Y, Ma G, Wang J, et al. Enhanced low-temperature performance of CO2 methanation over mesoporous Ni/Al2O3-ZrO2 catalysts. Appl Catal B Environ 2019;243:262–72. https://doi.org/10.1016/j.apcatb.2018.10.059.",55,Test,Ni/Al2O3-ZrO2,Ni,10,None,0,Al2O3,72.5,ZrO2,SGP,550,6,500,1,10,100,280,1,10,100,0,0,0,0,4,44.231,,,,,,,,,,,,,,,,,,,,,,,,,,,,,,,,,
409,"Lin J, Ma C, Wang Q, Xu Y, Ma G, Wang J, et al. Enhanced low-temperature performance of CO2 methanation over mesoporous Ni/Al2O3-ZrO2 catalysts. Appl Catal B Environ 2019;243:262–72. https://doi.org/10.1016/j.apcatb.2018.10.059.",55,Test,Ni/Al2O3-ZrO2,Ni,10,None,0,Al2O3,72.5,ZrO2,SGP,550,6,500,1,10,100,300,1,10,100,0,0,0,0,4,56.695,,,,,,,,,,,,,,,,,,,,,,,,,,,,,,,,,
410,"Lin J, Ma C, Wang Q, Xu Y, Ma G, Wang J, et al. Enhanced low-temperature performance of CO2 methanation over mesoporous Ni/Al2O3-ZrO2 catalysts. Appl Catal B Environ 2019;243:262–72. https://doi.org/10.1016/j.apcatb.2018.10.059.",55,Test,Ni/Al2O3-ZrO2,Ni,10,None,0,Al2O3,72.5,ZrO2,SGP,550,6,500,1,10,100,320,1,10,100,0,0,0,0,4,65.242,,,,,,,,,,,,,,,,,,,,,,,,,,,,,,,,,
411,"Lin J, Ma C, Wang Q, Xu Y, Ma G, Wang J, et al. Enhanced low-temperature performance of CO2 methanation over mesoporous Ni/Al2O3-ZrO2 catalysts. Appl Catal B Environ 2019;243:262–72. https://doi.org/10.1016/j.apcatb.2018.10.059.",55,Test,Ni/Al2O3-ZrO2,Ni,10,None,0,Al2O3,72.5,ZrO2,SGP,550,6,500,1,10,100,340,1,10,100,0,0,0,0,4,69.872,,,,,,,,,,,,,,,,,,,,,,,,,,,,,,,,,
412,"Lin J, Ma C, Wang Q, Xu Y, Ma G, Wang J, et al. Enhanced low-temperature performance of CO2 methanation over mesoporous Ni/Al2O3-ZrO2 catalysts. Appl Catal B Environ 2019;243:262–72. https://doi.org/10.1016/j.apcatb.2018.10.059.",55,Test,Ni/Al2O3-ZrO2,Ni,10,None,0,Al2O3,72.5,ZrO2,SGP,550,6,500,1,10,100,360,1,10,100,0,0,0,0,4,71.652,,,,,,,,,,,,,,,,,,,,,,,,,,,,,,,,,
413,"Lin J, Ma C, Wang Q, Xu Y, Ma G, Wang J, et al. Enhanced low-temperature performance of CO2 methanation over mesoporous Ni/Al2O3-ZrO2 catalysts. Appl Catal B Environ 2019;243:262–72. https://doi.org/10.1016/j.apcatb.2018.10.059.",55,Test,Ni/Al2O3-ZrO2,Ni,10,None,0,Al2O3,72.5,ZrO2,SGP,550,6,500,1,10,100,380,1,10,100,0,0,0,0,4,72.365,,,,,,,,,,,,,,,,,,,,,,,,,,,,,,,,,
414,"Lin J, Ma C, Wang Q, Xu Y, Ma G, Wang J, et al. Enhanced low-temperature performance of CO2 methanation over mesoporous Ni/Al2O3-ZrO2 catalysts. Appl Catal B Environ 2019;243:262–72. https://doi.org/10.1016/j.apcatb.2018.10.059.",55,Test,Ni/Al2O3-ZrO2,Ni,10,None,0,Al2O3,72.5,ZrO2,SGP,550,6,500,1,10,100,400,1,10,100,0,0,0,0,4,72.009,,,,,,,,,,,,,,,,,,,,,,,,,,,,,,,,,
415,"Lin J, Ma C, Wang Q, Xu Y, Ma G, Wang J, et al. Enhanced low-temperature performance of CO2 methanation over mesoporous Ni/Al2O3-ZrO2 catalysts. Appl Catal B Environ 2019;243:262–72. https://doi.org/10.1016/j.apcatb.2018.10.059.",55,Test,Ni/Al2O3-ZrO2,Ni,10,None,0,Al2O3,72.5,ZrO2,SGP,550,6,500,1,10,100,420,1,10,100,0,0,0,0,4,70.94,,,,,,,,,,,,,,,,,,,,,,,,,,,,,,,,,
416,"Lin J, Ma C, Wang Q, Xu Y, Ma G, Wang J, et al. Enhanced low-temperature performance of CO2 methanation over mesoporous Ni/Al2O3-ZrO2 catalysts. Appl Catal B Environ 2019;243:262–72. https://doi.org/10.1016/j.apcatb.2018.10.059.",55,Test,Ni/Al2O3-ZrO2,Ni,10,None,0,Al2O3,72.5,ZrO2,SGP,550,6,500,1,10,100,440,1,10,100,0,0,0,0,4,69.872,,,,,,,,,,,,,,,,,,,,,,,,,,,,,,,,,
417,"Lin J, Ma C, Wang Q, Xu Y, Ma G, Wang J, et al. Enhanced low-temperature performance of CO2 methanation over mesoporous Ni/Al2O3-ZrO2 catalysts. Appl Catal B Environ 2019;243:262–72. https://doi.org/10.1016/j.apcatb.2018.10.059.",55,Test,Ni/Al2O3-ZrO2,Ni,10,None,0,Al2O3,72.5,ZrO2,SGP,550,6,500,1,10,100,460,1,10,100,0,0,0,0,4,67.379,,,,,,,,,,,,,,,,,,,,,,,,,,,,,,,,,
418,"Lin J, Ma C, Wang Q, Xu Y, Ma G, Wang J, et al. Enhanced low-temperature performance of CO2 methanation over mesoporous Ni/Al2O3-ZrO2 catalysts. Appl Catal B Environ 2019;243:262–72. https://doi.org/10.1016/j.apcatb.2018.10.059.",56,Train,Ni/Al2O3-ZrO2,Ni,10,None,0,Al2O3,60.7,ZrO2,SGP,550,6,500,1,10,100,160,1,10,100,0,0,0,0,4,0.427,,,,,,,,,,,,,,,,,,,,,,,,,,,,,,,,,
419,"Lin J, Ma C, Wang Q, Xu Y, Ma G, Wang J, et al. Enhanced low-temperature performance of CO2 methanation over mesoporous Ni/Al2O3-ZrO2 catalysts. Appl Catal B Environ 2019;243:262–72. https://doi.org/10.1016/j.apcatb.2018.10.059.",56,Train,Ni/Al2O3-ZrO2,Ni,10,None,0,Al2O3,60.7,ZrO2,SGP,550,6,500,1,10,100,180,1,10,100,0,0,0,0,4,2.564,,,,,,,,,,,,,,,,,,,,,,,,,,,,,,,,,
420,"Lin J, Ma C, Wang Q, Xu Y, Ma G, Wang J, et al. Enhanced low-temperature performance of CO2 methanation over mesoporous Ni/Al2O3-ZrO2 catalysts. Appl Catal B Environ 2019;243:262–72. https://doi.org/10.1016/j.apcatb.2018.10.059.",56,Train,Ni/Al2O3-ZrO2,Ni,10,None,0,Al2O3,60.7,ZrO2,SGP,550,6,500,1,10,100,200,1,10,100,0,0,0,0,4,5.413,,,,,,,,,,,,,,,,,,,,,,,,,,,,,,,,,
421,"Lin J, Ma C, Wang Q, Xu Y, Ma G, Wang J, et al. Enhanced low-temperature performance of CO2 methanation over mesoporous Ni/Al2O3-ZrO2 catalysts. Appl Catal B Environ 2019;243:262–72. https://doi.org/10.1016/j.apcatb.2018.10.059.",56,Train,Ni/Al2O3-ZrO2,Ni,10,None,0,Al2O3,60.7,ZrO2,SGP,550,6,500,1,10,100,220,1,10,100,0,0,0,0,4,11.111,,,,,,,,,,,,,,,,,,,,,,,,,,,,,,,,,
422,"Lin J, Ma C, Wang Q, Xu Y, Ma G, Wang J, et al. Enhanced low-temperature performance of CO2 methanation over mesoporous Ni/Al2O3-ZrO2 catalysts. Appl Catal B Environ 2019;243:262–72. https://doi.org/10.1016/j.apcatb.2018.10.059.",56,Train,Ni/Al2O3-ZrO2,Ni,10,None,0,Al2O3,60.7,ZrO2,SGP,550,6,500,1,10,100,240,1,10,100,0,0,0,0,4,21.083,,,,,,,,,,,,,,,,,,,,,,,,,,,,,,,,,
423,"Lin J, Ma C, Wang Q, Xu Y, Ma G, Wang J, et al. Enhanced low-temperature performance of CO2 methanation over mesoporous Ni/Al2O3-ZrO2 catalysts. Appl Catal B Environ 2019;243:262–72. https://doi.org/10.1016/j.apcatb.2018.10.059.",56,Train,Ni/Al2O3-ZrO2,Ni,10,None,0,Al2O3,60.7,ZrO2,SGP,550,6,500,1,10,100,260,1,10,100,0,0,0,0,4,36.396,,,,,,,,,,,,,,,,,,,,,,,,,,,,,,,,,
424,"Lin J, Ma C, Wang Q, Xu Y, Ma G, Wang J, et al. Enhanced low-temperature performance of CO2 methanation over mesoporous Ni/Al2O3-ZrO2 catalysts. Appl Catal B Environ 2019;243:262–72. https://doi.org/10.1016/j.apcatb.2018.10.059.",56,Train,Ni/Al2O3-ZrO2,Ni,10,None,0,Al2O3,60.7,ZrO2,SGP,550,6,500,1,10,100,280,1,10,100,0,0,0,0,4,56.339,,,,,,,,,,,,,,,,,,,,,,,,,,,,,,,,,
425,"Lin J, Ma C, Wang Q, Xu Y, Ma G, Wang J, et al. Enhanced low-temperature performance of CO2 methanation over mesoporous Ni/Al2O3-ZrO2 catalysts. Appl Catal B Environ 2019;243:262–72. https://doi.org/10.1016/j.apcatb.2018.10.059.",56,Train,Ni/Al2O3-ZrO2,Ni,10,None,0,Al2O3,60.7,ZrO2,SGP,550,6,500,1,10,100,300,1,10,100,0,0,0,0,4,64.53,,,,,,,,,,,,,,,,,,,,,,,,,,,,,,,,,
426,"Lin J, Ma C, Wang Q, Xu Y, Ma G, Wang J, et al. Enhanced low-temperature performance of CO2 methanation over mesoporous Ni/Al2O3-ZrO2 catalysts. Appl Catal B Environ 2019;243:262–72. https://doi.org/10.1016/j.apcatb.2018.10.059.",56,Train,Ni/Al2O3-ZrO2,Ni,10,None,0,Al2O3,60.7,ZrO2,SGP,550,6,500,1,10,100,320,1,10,100,0,0,0,0,4,70.228,,,,,,,,,,,,,,,,,,,,,,,,,,,,,,,,,
427,"Lin J, Ma C, Wang Q, Xu Y, Ma G, Wang J, et al. Enhanced low-temperature performance of CO2 methanation over mesoporous Ni/Al2O3-ZrO2 catalysts. Appl Catal B Environ 2019;243:262–72. https://doi.org/10.1016/j.apcatb.2018.10.059.",56,Train,Ni/Al2O3-ZrO2,Ni,10,None,0,Al2O3,60.7,ZrO2,SGP,550,6,500,1,10,100,340,1,10,100,0,0,0,0,4,72.721,,,,,,,,,,,,,,,,,,,,,,,,,,,,,,,,,
428,"Lin J, Ma C, Wang Q, Xu Y, Ma G, Wang J, et al. Enhanced low-temperature performance of CO2 methanation over mesoporous Ni/Al2O3-ZrO2 catalysts. Appl Catal B Environ 2019;243:262–72. https://doi.org/10.1016/j.apcatb.2018.10.059.",56,Train,Ni/Al2O3-ZrO2,Ni,10,None,0,Al2O3,60.7,ZrO2,SGP,550,6,500,1,10,100,360,1,10,100,0,0,0,0,4,73.789,,,,,,,,,,,,,,,,,,,,,,,,,,,,,,,,,
429,"Lin J, Ma C, Wang Q, Xu Y, Ma G, Wang J, et al. Enhanced low-temperature performance of CO2 methanation over mesoporous Ni/Al2O3-ZrO2 catalysts. Appl Catal B Environ 2019;243:262–72. https://doi.org/10.1016/j.apcatb.2018.10.059.",56,Train,Ni/Al2O3-ZrO2,Ni,10,None,0,Al2O3,60.7,ZrO2,SGP,550,6,500,1,10,100,380,1,10,100,0,0,0,0,4,73.433,,,,,,,,,,,,,,,,,,,,,,,,,,,,,,,,,
430,"Lin J, Ma C, Wang Q, Xu Y, Ma G, Wang J, et al. Enhanced low-temperature performance of CO2 methanation over mesoporous Ni/Al2O3-ZrO2 catalysts. Appl Catal B Environ 2019;243:262–72. https://doi.org/10.1016/j.apcatb.2018.10.059.",56,Train,Ni/Al2O3-ZrO2,Ni,10,None,0,Al2O3,60.7,ZrO2,SGP,550,6,500,1,10,100,400,1,10,100,0,0,0,0,4,71.652,,,,,,,,,,,,,,,,,,,,,,,,,,,,,,,,,
431,"Lin J, Ma C, Wang Q, Xu Y, Ma G, Wang J, et al. Enhanced low-temperature performance of CO2 methanation over mesoporous Ni/Al2O3-ZrO2 catalysts. Appl Catal B Environ 2019;243:262–72. https://doi.org/10.1016/j.apcatb.2018.10.059.",56,Train,Ni/Al2O3-ZrO2,Ni,10,None,0,Al2O3,60.7,ZrO2,SGP,550,6,500,1,10,100,420,1,10,100,0,0,0,0,4,70.94,,,,,,,,,,,,,,,,,,,,,,,,,,,,,,,,,
432,"Lin J, Ma C, Wang Q, Xu Y, Ma G, Wang J, et al. Enhanced low-temperature performance of CO2 methanation over mesoporous Ni/Al2O3-ZrO2 catalysts. Appl Catal B Environ 2019;243:262–72. https://doi.org/10.1016/j.apcatb.2018.10.059.",56,Train,Ni/Al2O3-ZrO2,Ni,10,None,0,Al2O3,60.7,ZrO2,SGP,550,6,500,1,10,100,440,1,10,100,0,0,0,0,4,68.803,,,,,,,,,,,,,,,,,,,,,,,,,,,,,,,,,
433,"Lin J, Ma C, Wang Q, Xu Y, Ma G, Wang J, et al. Enhanced low-temperature performance of CO2 methanation over mesoporous Ni/Al2O3-ZrO2 catalysts. Appl Catal B Environ 2019;243:262–72. https://doi.org/10.1016/j.apcatb.2018.10.059.",56,Train,Ni/Al2O3-ZrO2,Ni,10,None,0,Al2O3,60.7,ZrO2,SGP,550,6,500,1,10,100,460,1,10,100,0,0,0,0,4,66.311,,,,,,,,,,,,,,,,,,,,,,,,,,,,,,,,,
434,"Lin J, Ma C, Wang Q, Xu Y, Ma G, Wang J, et al. Enhanced low-temperature performance of CO2 methanation over mesoporous Ni/Al2O3-ZrO2 catalysts. Appl Catal B Environ 2019;243:262–72. https://doi.org/10.1016/j.apcatb.2018.10.059.",57,Train,Ni/Al2O3-ZrO2,Ni,10,None,0,ZrO2,67.6,Al2O3,SGP,550,6,500,1,10,100,160,1,10,100,0,0,0,0,4,5.413,,,,,,,,,,,,,,,,,,,,,,,,,,,,,,,,,
435,"Lin J, Ma C, Wang Q, Xu Y, Ma G, Wang J, et al. Enhanced low-temperature performance of CO2 methanation over mesoporous Ni/Al2O3-ZrO2 catalysts. Appl Catal B Environ 2019;243:262–72. https://doi.org/10.1016/j.apcatb.2018.10.059.",57,Train,Ni/Al2O3-ZrO2,Ni,10,None,0,ZrO2,67.6,Al2O3,SGP,550,6,500,1,10,100,180,1,10,100,0,0,0,0,4,5.413,,,,,,,,,,,,,,,,,,,,,,,,,,,,,,,,,
436,"Lin J, Ma C, Wang Q, Xu Y, Ma G, Wang J, et al. Enhanced low-temperature performance of CO2 methanation over mesoporous Ni/Al2O3-ZrO2 catalysts. Appl Catal B Environ 2019;243:262–72. https://doi.org/10.1016/j.apcatb.2018.10.059.",57,Train,Ni/Al2O3-ZrO2,Ni,10,None,0,ZrO2,67.6,Al2O3,SGP,550,6,500,1,10,100,200,1,10,100,0,0,0,0,4,6.125,,,,,,,,,,,,,,,,,,,,,,,,,,,,,,,,,
437,"Lin J, Ma C, Wang Q, Xu Y, Ma G, Wang J, et al. Enhanced low-temperature performance of CO2 methanation over mesoporous Ni/Al2O3-ZrO2 catalysts. Appl Catal B Environ 2019;243:262–72. https://doi.org/10.1016/j.apcatb.2018.10.059.",57,Train,Ni/Al2O3-ZrO2,Ni,10,None,0,ZrO2,67.6,Al2O3,SGP,550,6,500,1,10,100,220,1,10,100,0,0,0,0,4,6.838,,,,,,,,,,,,,,,,,,,,,,,,,,,,,,,,,
438,"Lin J, Ma C, Wang Q, Xu Y, Ma G, Wang J, et al. Enhanced low-temperature performance of CO2 methanation over mesoporous Ni/Al2O3-ZrO2 catalysts. Appl Catal B Environ 2019;243:262–72. https://doi.org/10.1016/j.apcatb.2018.10.059.",57,Train,Ni/Al2O3-ZrO2,Ni,10,None,0,ZrO2,67.6,Al2O3,SGP,550,6,500,1,10,100,240,1,10,100,0,0,0,0,4,9.33,,,,,,,,,,,,,,,,,,,,,,,,,,,,,,,,,
439,"Lin J, Ma C, Wang Q, Xu Y, Ma G, Wang J, et al. Enhanced low-temperature performance of CO2 methanation over mesoporous Ni/Al2O3-ZrO2 catalysts. Appl Catal B Environ 2019;243:262–72. https://doi.org/10.1016/j.apcatb.2018.10.059.",57,Train,Ni/Al2O3-ZrO2,Ni,10,None,0,ZrO2,67.6,Al2O3,SGP,550,6,500,1,10,100,260,1,10,100,0,0,0,0,4,12.179,,,,,,,,,,,,,,,,,,,,,,,,,,,,,,,,,
440,"Lin J, Ma C, Wang Q, Xu Y, Ma G, Wang J, et al. Enhanced low-temperature performance of CO2 methanation over mesoporous Ni/Al2O3-ZrO2 catalysts. Appl Catal B Environ 2019;243:262–72. https://doi.org/10.1016/j.apcatb.2018.10.059.",57,Train,Ni/Al2O3-ZrO2,Ni,10,None,0,ZrO2,67.6,Al2O3,SGP,550,6,500,1,10,100,280,1,10,100,0,0,0,0,4,20.37,,,,,,,,,,,,,,,,,,,,,,,,,,,,,,,,,
441,"Lin J, Ma C, Wang Q, Xu Y, Ma G, Wang J, et al. Enhanced low-temperature performance of CO2 methanation over mesoporous Ni/Al2O3-ZrO2 catalysts. Appl Catal B Environ 2019;243:262–72. https://doi.org/10.1016/j.apcatb.2018.10.059.",57,Train,Ni/Al2O3-ZrO2,Ni,10,None,0,ZrO2,67.6,Al2O3,SGP,550,6,500,1,10,100,300,1,10,100,0,0,0,0,4,27.493,,,,,,,,,,,,,,,,,,,,,,,,,,,,,,,,,
442,"Lin J, Ma C, Wang Q, Xu Y, Ma G, Wang J, et al. Enhanced low-temperature performance of CO2 methanation over mesoporous Ni/Al2O3-ZrO2 catalysts. Appl Catal B Environ 2019;243:262–72. https://doi.org/10.1016/j.apcatb.2018.10.059.",57,Train,Ni/Al2O3-ZrO2,Ni,10,None,0,ZrO2,67.6,Al2O3,SGP,550,6,500,1,10,100,320,1,10,100,0,0,0,0,4,39.957,,,,,,,,,,,,,,,,,,,,,,,,,,,,,,,,,
443,"Lin J, Ma C, Wang Q, Xu Y, Ma G, Wang J, et al. Enhanced low-temperature performance of CO2 methanation over mesoporous Ni/Al2O3-ZrO2 catalysts. Appl Catal B Environ 2019;243:262–72. https://doi.org/10.1016/j.apcatb.2018.10.059.",57,Train,Ni/Al2O3-ZrO2,Ni,10,None,0,ZrO2,67.6,Al2O3,SGP,550,6,500,1,10,100,340,1,10,100,0,0,0,0,4,50.641,,,,,,,,,,,,,,,,,,,,,,,,,,,,,,,,,
444,"Lin J, Ma C, Wang Q, Xu Y, Ma G, Wang J, et al. Enhanced low-temperature performance of CO2 methanation over mesoporous Ni/Al2O3-ZrO2 catalysts. Appl Catal B Environ 2019;243:262–72. https://doi.org/10.1016/j.apcatb.2018.10.059.",57,Train,Ni/Al2O3-ZrO2,Ni,10,None,0,ZrO2,67.6,Al2O3,SGP,550,6,500,1,10,100,360,1,10,100,0,0,0,0,4,58.12,,,,,,,,,,,,,,,,,,,,,,,,,,,,,,,,,
445,"Lin J, Ma C, Wang Q, Xu Y, Ma G, Wang J, et al. Enhanced low-temperature performance of CO2 methanation over mesoporous Ni/Al2O3-ZrO2 catalysts. Appl Catal B Environ 2019;243:262–72. https://doi.org/10.1016/j.apcatb.2018.10.059.",57,Train,Ni/Al2O3-ZrO2,Ni,10,None,0,ZrO2,67.6,Al2O3,SGP,550,6,500,1,10,100,380,1,10,100,0,0,0,0,4,62.393,,,,,,,,,,,,,,,,,,,,,,,,,,,,,,,,,
446,"Lin J, Ma C, Wang Q, Xu Y, Ma G, Wang J, et al. Enhanced low-temperature performance of CO2 methanation over mesoporous Ni/Al2O3-ZrO2 catalysts. Appl Catal B Environ 2019;243:262–72. https://doi.org/10.1016/j.apcatb.2018.10.059.",57,Train,Ni/Al2O3-ZrO2,Ni,10,None,0,ZrO2,67.6,Al2O3,SGP,550,6,500,1,10,100,400,1,10,100,0,0,0,0,4,64.886,,,,,,,,,,,,,,,,,,,,,,,,,,,,,,,,,
447,"Lin J, Ma C, Wang Q, Xu Y, Ma G, Wang J, et al. Enhanced low-temperature performance of CO2 methanation over mesoporous Ni/Al2O3-ZrO2 catalysts. Appl Catal B Environ 2019;243:262–72. https://doi.org/10.1016/j.apcatb.2018.10.059.",57,Train,Ni/Al2O3-ZrO2,Ni,10,None,0,ZrO2,67.6,Al2O3,SGP,550,6,500,1,10,100,420,1,10,100,0,0,0,0,4,65.954,,,,,,,,,,,,,,,,,,,,,,,,,,,,,,,,,
448,"Lin J, Ma C, Wang Q, Xu Y, Ma G, Wang J, et al. Enhanced low-temperature performance of CO2 methanation over mesoporous Ni/Al2O3-ZrO2 catalysts. Appl Catal B Environ 2019;243:262–72. https://doi.org/10.1016/j.apcatb.2018.10.059.",57,Train,Ni/Al2O3-ZrO2,Ni,10,None,0,ZrO2,67.6,Al2O3,SGP,550,6,500,1,10,100,440,1,10,100,0,0,0,0,4,66.311,,,,,,,,,,,,,,,,,,,,,,,,,,,,,,,,,
449,"Lin J, Ma C, Wang Q, Xu Y, Ma G, Wang J, et al. Enhanced low-temperature performance of CO2 methanation over mesoporous Ni/Al2O3-ZrO2 catalysts. Appl Catal B Environ 2019;243:262–72. https://doi.org/10.1016/j.apcatb.2018.10.059.",57,Train,Ni/Al2O3-ZrO2,Ni,10,None,0,ZrO2,67.6,Al2O3,SGP,550,6,500,1,10,100,460,1,10,100,0,0,0,0,4,66.667,,,,,,,,,,,,,,,,,,,,,,,,,,,,,,,,,
450,"Lin J, Ma C, Wang Q, Xu Y, Ma G, Wang J, et al. Enhanced low-temperature performance of CO2 methanation over mesoporous Ni/Al2O3-ZrO2 catalysts. Appl Catal B Environ 2019;243:262–72. https://doi.org/10.1016/j.apcatb.2018.10.059.",58,Train,Ni/ZrO2,Ni,10,None,0,ZrO2,90,None,SGP,550,6,500,1,10,100,160,1,10,100,0,0,0,0,4,1.14,,,,,,,,,,,,,,,,,,,,,,,,,,,,,,,,,
451,"Lin J, Ma C, Wang Q, Xu Y, Ma G, Wang J, et al. Enhanced low-temperature performance of CO2 methanation over mesoporous Ni/Al2O3-ZrO2 catalysts. Appl Catal B Environ 2019;243:262–72. https://doi.org/10.1016/j.apcatb.2018.10.059.",58,Train,Ni/ZrO2,Ni,10,None,0,ZrO2,90,None,SGP,550,6,500,1,10,100,180,1,10,100,0,0,0,0,4,1.496,,,,,,,,,,,,,,,,,,,,,,,,,,,,,,,,,
452,"Lin J, Ma C, Wang Q, Xu Y, Ma G, Wang J, et al. Enhanced low-temperature performance of CO2 methanation over mesoporous Ni/Al2O3-ZrO2 catalysts. Appl Catal B Environ 2019;243:262–72. https://doi.org/10.1016/j.apcatb.2018.10.059.",58,Train,Ni/ZrO2,Ni,10,None,0,ZrO2,90,None,SGP,550,6,500,1,10,100,200,1,10,100,0,0,0,0,4,1.852,,,,,,,,,,,,,,,,,,,,,,,,,,,,,,,,,
453,"Lin J, Ma C, Wang Q, Xu Y, Ma G, Wang J, et al. Enhanced low-temperature performance of CO2 methanation over mesoporous Ni/Al2O3-ZrO2 catalysts. Appl Catal B Environ 2019;243:262–72. https://doi.org/10.1016/j.apcatb.2018.10.059.",58,Train,Ni/ZrO2,Ni,10,None,0,ZrO2,90,None,SGP,550,6,500,1,10,100,220,1,10,100,0,0,0,0,4,2.208,,,,,,,,,,,,,,,,,,,,,,,,,,,,,,,,,
454,"Lin J, Ma C, Wang Q, Xu Y, Ma G, Wang J, et al. Enhanced low-temperature performance of CO2 methanation over mesoporous Ni/Al2O3-ZrO2 catalysts. Appl Catal B Environ 2019;243:262–72. https://doi.org/10.1016/j.apcatb.2018.10.059.",58,Train,Ni/ZrO2,Ni,10,None,0,ZrO2,90,None,SGP,550,6,500,1,10,100,240,1,10,100,0,0,0,0,4,2.564,,,,,,,,,,,,,,,,,,,,,,,,,,,,,,,,,
455,"Lin J, Ma C, Wang Q, Xu Y, Ma G, Wang J, et al. Enhanced low-temperature performance of CO2 methanation over mesoporous Ni/Al2O3-ZrO2 catalysts. Appl Catal B Environ 2019;243:262–72. https://doi.org/10.1016/j.apcatb.2018.10.059.",58,Train,Ni/ZrO2,Ni,10,None,0,ZrO2,90,None,SGP,550,6,500,1,10,100,260,1,10,100,0,0,0,0,4,3.632,,,,,,,,,,,,,,,,,,,,,,,,,,,,,,,,,
456,"Lin J, Ma C, Wang Q, Xu Y, Ma G, Wang J, et al. Enhanced low-temperature performance of CO2 methanation over mesoporous Ni/Al2O3-ZrO2 catalysts. Appl Catal B Environ 2019;243:262–72. https://doi.org/10.1016/j.apcatb.2018.10.059.",58,Train,Ni/ZrO2,Ni,10,None,0,ZrO2,90,None,SGP,550,6,500,1,10,100,280,1,10,100,0,0,0,0,4,5.057,,,,,,,,,,,,,,,,,,,,,,,,,,,,,,,,,
457,"Lin J, Ma C, Wang Q, Xu Y, Ma G, Wang J, et al. Enhanced low-temperature performance of CO2 methanation over mesoporous Ni/Al2O3-ZrO2 catalysts. Appl Catal B Environ 2019;243:262–72. https://doi.org/10.1016/j.apcatb.2018.10.059.",58,Train,Ni/ZrO2,Ni,10,None,0,ZrO2,90,None,SGP,550,6,500,1,10,100,300,1,10,100,0,0,0,0,4,6.838,,,,,,,,,,,,,,,,,,,,,,,,,,,,,,,,,
458,"Lin J, Ma C, Wang Q, Xu Y, Ma G, Wang J, et al. Enhanced low-temperature performance of CO2 methanation over mesoporous Ni/Al2O3-ZrO2 catalysts. Appl Catal B Environ 2019;243:262–72. https://doi.org/10.1016/j.apcatb.2018.10.059.",58,Train,Ni/ZrO2,Ni,10,None,0,ZrO2,90,None,SGP,550,6,500,1,10,100,320,1,10,100,0,0,0,0,4,9.33,,,,,,,,,,,,,,,,,,,,,,,,,,,,,,,,,
459,"Lin J, Ma C, Wang Q, Xu Y, Ma G, Wang J, et al. Enhanced low-temperature performance of CO2 methanation over mesoporous Ni/Al2O3-ZrO2 catalysts. Appl Catal B Environ 2019;243:262–72. https://doi.org/10.1016/j.apcatb.2018.10.059.",58,Train,Ni/ZrO2,Ni,10,None,0,ZrO2,90,None,SGP,550,6,500,1,10,100,340,1,10,100,0,0,0,0,4,12.536,,,,,,,,,,,,,,,,,,,,,,,,,,,,,,,,,
460,"Lin J, Ma C, Wang Q, Xu Y, Ma G, Wang J, et al. Enhanced low-temperature performance of CO2 methanation over mesoporous Ni/Al2O3-ZrO2 catalysts. Appl Catal B Environ 2019;243:262–72. https://doi.org/10.1016/j.apcatb.2018.10.059.",58,Train,Ni/ZrO2,Ni,10,None,0,ZrO2,90,None,SGP,550,6,500,1,10,100,360,1,10,100,0,0,0,0,4,17.521,,,,,,,,,,,,,,,,,,,,,,,,,,,,,,,,,
461,"Lin J, Ma C, Wang Q, Xu Y, Ma G, Wang J, et al. Enhanced low-temperature performance of CO2 methanation over mesoporous Ni/Al2O3-ZrO2 catalysts. Appl Catal B Environ 2019;243:262–72. https://doi.org/10.1016/j.apcatb.2018.10.059.",58,Train,Ni/ZrO2,Ni,10,None,0,ZrO2,90,None,SGP,550,6,500,1,10,100,380,1,10,100,0,0,0,0,4,25.356,,,,,,,,,,,,,,,,,,,,,,,,,,,,,,,,,
462,"Lin J, Ma C, Wang Q, Xu Y, Ma G, Wang J, et al. Enhanced low-temperature performance of CO2 methanation over mesoporous Ni/Al2O3-ZrO2 catalysts. Appl Catal B Environ 2019;243:262–72. https://doi.org/10.1016/j.apcatb.2018.10.059.",58,Train,Ni/ZrO2,Ni,10,None,0,ZrO2,90,None,SGP,550,6,500,1,10,100,400,1,10,100,0,0,0,0,4,37.821,,,,,,,,,,,,,,,,,,,,,,,,,,,,,,,,,
463,"Lin J, Ma C, Wang Q, Xu Y, Ma G, Wang J, et al. Enhanced low-temperature performance of CO2 methanation over mesoporous Ni/Al2O3-ZrO2 catalysts. Appl Catal B Environ 2019;243:262–72. https://doi.org/10.1016/j.apcatb.2018.10.059.",58,Train,Ni/ZrO2,Ni,10,None,0,ZrO2,90,None,SGP,550,6,500,1,10,100,420,1,10,100,0,0,0,0,4,53.49,,,,,,,,,,,,,,,,,,,,,,,,,,,,,,,,,
464,"Lin J, Ma C, Wang Q, Xu Y, Ma G, Wang J, et al. Enhanced low-temperature performance of CO2 methanation over mesoporous Ni/Al2O3-ZrO2 catalysts. Appl Catal B Environ 2019;243:262–72. https://doi.org/10.1016/j.apcatb.2018.10.059.",58,Train,Ni/ZrO2,Ni,10,None,0,ZrO2,90,None,SGP,550,6,500,1,10,100,440,1,10,100,0,0,0,0,4,60.969,,,,,,,,,,,,,,,,,,,,,,,,,,,,,,,,,
465,"Lin J, Ma C, Wang Q, Xu Y, Ma G, Wang J, et al. Enhanced low-temperature performance of CO2 methanation over mesoporous Ni/Al2O3-ZrO2 catalysts. Appl Catal B Environ 2019;243:262–72. https://doi.org/10.1016/j.apcatb.2018.10.059.",58,Train,Ni/ZrO2,Ni,10,None,0,ZrO2,90,None,SGP,550,6,500,1,10,100,460,1,10,100,0,0,0,0,4,65.242,,,,,,,,,,,,,,,,,,,,,,,,,,,,,,,,,
466,"Lin J, Ma C, Wang Q, Xu Y, Ma G, Wang J, et al. Enhanced low-temperature performance of CO2 methanation over mesoporous Ni/Al2O3-ZrO2 catalysts. Appl Catal B Environ 2019;243:262–72. https://doi.org/10.1016/j.apcatb.2018.10.059.",59,Train,Ni/Al2O3-ZrO2,Ni,1,None,0,ZrO2,54.2,Al2O3,SGP,550,6,500,1,10,100,160,1,10,100,0,0,0,0,4,0.516,,,,,,,,,,,,,,,,,,,,,,,,,,,,,,,,,
467,"Lin J, Ma C, Wang Q, Xu Y, Ma G, Wang J, et al. Enhanced low-temperature performance of CO2 methanation over mesoporous Ni/Al2O3-ZrO2 catalysts. Appl Catal B Environ 2019;243:262–72. https://doi.org/10.1016/j.apcatb.2018.10.059.",59,Train,Ni/Al2O3-ZrO2,Ni,1,None,0,ZrO2,54.2,Al2O3,SGP,550,6,500,1,10,100,180,1,10,100,0,0,0,0,4,0.258,,,,,,,,,,,,,,,,,,,,,,,,,,,,,,,,,
468,"Lin J, Ma C, Wang Q, Xu Y, Ma G, Wang J, et al. Enhanced low-temperature performance of CO2 methanation over mesoporous Ni/Al2O3-ZrO2 catalysts. Appl Catal B Environ 2019;243:262–72. https://doi.org/10.1016/j.apcatb.2018.10.059.",59,Train,Ni/Al2O3-ZrO2,Ni,1,None,0,ZrO2,54.2,Al2O3,SGP,550,6,500,1,10,100,200,1,10,100,0,0,0,0,4,0.516,,,,,,,,,,,,,,,,,,,,,,,,,,,,,,,,,
469,"Lin J, Ma C, Wang Q, Xu Y, Ma G, Wang J, et al. Enhanced low-temperature performance of CO2 methanation over mesoporous Ni/Al2O3-ZrO2 catalysts. Appl Catal B Environ 2019;243:262–72. https://doi.org/10.1016/j.apcatb.2018.10.059.",59,Train,Ni/Al2O3-ZrO2,Ni,1,None,0,ZrO2,54.2,Al2O3,SGP,550,6,500,1,10,100,220,1,10,100,0,0,0,0,4,0.258,,,,,,,,,,,,,,,,,,,,,,,,,,,,,,,,,
470,"Lin J, Ma C, Wang Q, Xu Y, Ma G, Wang J, et al. Enhanced low-temperature performance of CO2 methanation over mesoporous Ni/Al2O3-ZrO2 catalysts. Appl Catal B Environ 2019;243:262–72. https://doi.org/10.1016/j.apcatb.2018.10.059.",59,Train,Ni/Al2O3-ZrO2,Ni,1,None,0,ZrO2,54.2,Al2O3,SGP,550,6,500,1,10,100,240,1,10,100,0,0,0,0,4,0.516,,,,,,,,,,,,,,,,,,,,,,,,,,,,,,,,,
471,"Lin J, Ma C, Wang Q, Xu Y, Ma G, Wang J, et al. Enhanced low-temperature performance of CO2 methanation over mesoporous Ni/Al2O3-ZrO2 catalysts. Appl Catal B Environ 2019;243:262–72. https://doi.org/10.1016/j.apcatb.2018.10.059.",59,Train,Ni/Al2O3-ZrO2,Ni,1,None,0,ZrO2,54.2,Al2O3,SGP,550,6,500,1,10,100,260,1,10,100,0,0,0,0,4,1.548,,,,,,,,,,,,,,,,,,,,,,,,,,,,,,,,,
472,"Lin J, Ma C, Wang Q, Xu Y, Ma G, Wang J, et al. Enhanced low-temperature performance of CO2 methanation over mesoporous Ni/Al2O3-ZrO2 catalysts. Appl Catal B Environ 2019;243:262–72. https://doi.org/10.1016/j.apcatb.2018.10.059.",59,Train,Ni/Al2O3-ZrO2,Ni,1,None,0,ZrO2,54.2,Al2O3,SGP,550,6,500,1,10,100,280,1,10,100,0,0,0,0,4,3.355,,,,,,,,,,,,,,,,,,,,,,,,,,,,,,,,,
473,"Lin J, Ma C, Wang Q, Xu Y, Ma G, Wang J, et al. Enhanced low-temperature performance of CO2 methanation over mesoporous Ni/Al2O3-ZrO2 catalysts. Appl Catal B Environ 2019;243:262–72. https://doi.org/10.1016/j.apcatb.2018.10.059.",59,Train,Ni/Al2O3-ZrO2,Ni,1,None,0,ZrO2,54.2,Al2O3,SGP,550,6,500,1,10,100,300,1,10,100,0,0,0,0,4,6.71,,,,,,,,,,,,,,,,,,,,,,,,,,,,,,,,,
474,"Lin J, Ma C, Wang Q, Xu Y, Ma G, Wang J, et al. Enhanced low-temperature performance of CO2 methanation over mesoporous Ni/Al2O3-ZrO2 catalysts. Appl Catal B Environ 2019;243:262–72. https://doi.org/10.1016/j.apcatb.2018.10.059.",59,Train,Ni/Al2O3-ZrO2,Ni,1,None,0,ZrO2,54.2,Al2O3,SGP,550,6,500,1,10,100,320,1,10,100,0,0,0,0,4,10.065,,,,,,,,,,,,,,,,,,,,,,,,,,,,,,,,,
475,"Lin J, Ma C, Wang Q, Xu Y, Ma G, Wang J, et al. Enhanced low-temperature performance of CO2 methanation over mesoporous Ni/Al2O3-ZrO2 catalysts. Appl Catal B Environ 2019;243:262–72. https://doi.org/10.1016/j.apcatb.2018.10.059.",59,Train,Ni/Al2O3-ZrO2,Ni,1,None,0,ZrO2,54.2,Al2O3,SGP,550,6,500,1,10,100,340,1,10,100,0,0,0,0,4,13.419,,,,,,,,,,,,,,,,,,,,,,,,,,,,,,,,,
476,"Lin J, Ma C, Wang Q, Xu Y, Ma G, Wang J, et al. Enhanced low-temperature performance of CO2 methanation over mesoporous Ni/Al2O3-ZrO2 catalysts. Appl Catal B Environ 2019;243:262–72. https://doi.org/10.1016/j.apcatb.2018.10.059.",59,Train,Ni/Al2O3-ZrO2,Ni,1,None,0,ZrO2,54.2,Al2O3,SGP,550,6,500,1,10,100,360,1,10,100,0,0,0,0,4,17.806,,,,,,,,,,,,,,,,,,,,,,,,,,,,,,,,,
477,"Lin J, Ma C, Wang Q, Xu Y, Ma G, Wang J, et al. Enhanced low-temperature performance of CO2 methanation over mesoporous Ni/Al2O3-ZrO2 catalysts. Appl Catal B Environ 2019;243:262–72. https://doi.org/10.1016/j.apcatb.2018.10.059.",59,Train,Ni/Al2O3-ZrO2,Ni,1,None,0,ZrO2,54.2,Al2O3,SGP,550,6,500,1,10,100,380,1,10,100,0,0,0,0,4,24.516,,,,,,,,,,,,,,,,,,,,,,,,,,,,,,,,,
478,"Lin J, Ma C, Wang Q, Xu Y, Ma G, Wang J, et al. Enhanced low-temperature performance of CO2 methanation over mesoporous Ni/Al2O3-ZrO2 catalysts. Appl Catal B Environ 2019;243:262–72. https://doi.org/10.1016/j.apcatb.2018.10.059.",59,Train,Ni/Al2O3-ZrO2,Ni,1,None,0,ZrO2,54.2,Al2O3,SGP,550,6,500,1,10,100,400,1,10,100,0,0,0,0,4,31.484,,,,,,,,,,,,,,,,,,,,,,,,,,,,,,,,,
479,"Lin J, Ma C, Wang Q, Xu Y, Ma G, Wang J, et al. Enhanced low-temperature performance of CO2 methanation over mesoporous Ni/Al2O3-ZrO2 catalysts. Appl Catal B Environ 2019;243:262–72. https://doi.org/10.1016/j.apcatb.2018.10.059.",59,Train,Ni/Al2O3-ZrO2,Ni,1,None,0,ZrO2,54.2,Al2O3,SGP,550,6,500,1,10,100,420,1,10,100,0,0,0,0,4,37.935,,,,,,,,,,,,,,,,,,,,,,,,,,,,,,,,,
480,"Lin J, Ma C, Wang Q, Xu Y, Ma G, Wang J, et al. Enhanced low-temperature performance of CO2 methanation over mesoporous Ni/Al2O3-ZrO2 catalysts. Appl Catal B Environ 2019;243:262–72. https://doi.org/10.1016/j.apcatb.2018.10.059.",59,Train,Ni/Al2O3-ZrO2,Ni,1,None,0,ZrO2,54.2,Al2O3,SGP,550,6,500,1,10,100,440,1,10,100,0,0,0,0,4,42.581,,,,,,,,,,,,,,,,,,,,,,,,,,,,,,,,,
481,"Lin J, Ma C, Wang Q, Xu Y, Ma G, Wang J, et al. Enhanced low-temperature performance of CO2 methanation over mesoporous Ni/Al2O3-ZrO2 catalysts. Appl Catal B Environ 2019;243:262–72. https://doi.org/10.1016/j.apcatb.2018.10.059.",59,Train,Ni/Al2O3-ZrO2,Ni,1,None,0,ZrO2,54.2,Al2O3,SGP,550,6,500,1,10,100,460,1,10,100,0,0,0,0,4,45.161,,,,,,,,,,,,,,,,,,,,,,,,,,,,,,,,,
482,"Lin J, Ma C, Wang Q, Xu Y, Ma G, Wang J, et al. Enhanced low-temperature performance of CO2 methanation over mesoporous Ni/Al2O3-ZrO2 catalysts. Appl Catal B Environ 2019;243:262–72. https://doi.org/10.1016/j.apcatb.2018.10.059.",60,Train,Ni/Al2O3-ZrO2,Ni,10,None,0,ZrO2,49.2,Al2O3,SGP,550,6,500,1,10,100,160,1,10,100,0,0,0,0,4,0.516,,,,,,,,,,,,,,,,,,,,,,,,,,,,,,,,,
483,"Lin J, Ma C, Wang Q, Xu Y, Ma G, Wang J, et al. Enhanced low-temperature performance of CO2 methanation over mesoporous Ni/Al2O3-ZrO2 catalysts. Appl Catal B Environ 2019;243:262–72. https://doi.org/10.1016/j.apcatb.2018.10.059.",60,Train,Ni/Al2O3-ZrO2,Ni,10,None,0,ZrO2,49.2,Al2O3,SGP,550,6,500,1,10,100,180,1,10,100,0,0,0,0,4,4.129,,,,,,,,,,,,,,,,,,,,,,,,,,,,,,,,,
484,"Lin J, Ma C, Wang Q, Xu Y, Ma G, Wang J, et al. Enhanced low-temperature performance of CO2 methanation over mesoporous Ni/Al2O3-ZrO2 catalysts. Appl Catal B Environ 2019;243:262–72. https://doi.org/10.1016/j.apcatb.2018.10.059.",60,Train,Ni/Al2O3-ZrO2,Ni,10,None,0,ZrO2,49.2,Al2O3,SGP,550,6,500,1,10,100,200,1,10,100,0,0,0,0,4,7.742,,,,,,,,,,,,,,,,,,,,,,,,,,,,,,,,,
485,"Lin J, Ma C, Wang Q, Xu Y, Ma G, Wang J, et al. Enhanced low-temperature performance of CO2 methanation over mesoporous Ni/Al2O3-ZrO2 catalysts. Appl Catal B Environ 2019;243:262–72. https://doi.org/10.1016/j.apcatb.2018.10.059.",60,Train,Ni/Al2O3-ZrO2,Ni,10,None,0,ZrO2,49.2,Al2O3,SGP,550,6,500,1,10,100,220,1,10,100,0,0,0,0,4,14.452,,,,,,,,,,,,,,,,,,,,,,,,,,,,,,,,,
486,"Lin J, Ma C, Wang Q, Xu Y, Ma G, Wang J, et al. Enhanced low-temperature performance of CO2 methanation over mesoporous Ni/Al2O3-ZrO2 catalysts. Appl Catal B Environ 2019;243:262–72. https://doi.org/10.1016/j.apcatb.2018.10.059.",60,Train,Ni/Al2O3-ZrO2,Ni,10,None,0,ZrO2,49.2,Al2O3,SGP,550,6,500,1,10,100,240,1,10,100,0,0,0,0,4,27.871,,,,,,,,,,,,,,,,,,,,,,,,,,,,,,,,,
487,"Lin J, Ma C, Wang Q, Xu Y, Ma G, Wang J, et al. Enhanced low-temperature performance of CO2 methanation over mesoporous Ni/Al2O3-ZrO2 catalysts. Appl Catal B Environ 2019;243:262–72. https://doi.org/10.1016/j.apcatb.2018.10.059.",60,Train,Ni/Al2O3-ZrO2,Ni,10,None,0,ZrO2,49.2,Al2O3,SGP,550,6,500,1,10,100,260,1,10,100,0,0,0,0,4,46.452,,,,,,,,,,,,,,,,,,,,,,,,,,,,,,,,,
488,"Lin J, Ma C, Wang Q, Xu Y, Ma G, Wang J, et al. Enhanced low-temperature performance of CO2 methanation over mesoporous Ni/Al2O3-ZrO2 catalysts. Appl Catal B Environ 2019;243:262–72. https://doi.org/10.1016/j.apcatb.2018.10.059.",60,Train,Ni/Al2O3-ZrO2,Ni,10,None,0,ZrO2,49.2,Al2O3,SGP,550,6,500,1,10,100,280,1,10,100,0,0,0,0,4,66.065,,,,,,,,,,,,,,,,,,,,,,,,,,,,,,,,,
489,"Lin J, Ma C, Wang Q, Xu Y, Ma G, Wang J, et al. Enhanced low-temperature performance of CO2 methanation over mesoporous Ni/Al2O3-ZrO2 catalysts. Appl Catal B Environ 2019;243:262–72. https://doi.org/10.1016/j.apcatb.2018.10.059.",60,Train,Ni/Al2O3-ZrO2,Ni,10,None,0,ZrO2,49.2,Al2O3,SGP,550,6,500,1,10,100,300,1,10,100,0,0,0,0,4,71.742,,,,,,,,,,,,,,,,,,,,,,,,,,,,,,,,,
490,"Lin J, Ma C, Wang Q, Xu Y, Ma G, Wang J, et al. Enhanced low-temperature performance of CO2 methanation over mesoporous Ni/Al2O3-ZrO2 catalysts. Appl Catal B Environ 2019;243:262–72. https://doi.org/10.1016/j.apcatb.2018.10.059.",60,Train,Ni/Al2O3-ZrO2,Ni,10,None,0,ZrO2,49.2,Al2O3,SGP,550,6,500,1,10,100,320,1,10,100,0,0,0,0,4,75.871,,,,,,,,,,,,,,,,,,,,,,,,,,,,,,,,,
491,"Lin J, Ma C, Wang Q, Xu Y, Ma G, Wang J, et al. Enhanced low-temperature performance of CO2 methanation over mesoporous Ni/Al2O3-ZrO2 catalysts. Appl Catal B Environ 2019;243:262–72. https://doi.org/10.1016/j.apcatb.2018.10.059.",60,Train,Ni/Al2O3-ZrO2,Ni,10,None,0,ZrO2,49.2,Al2O3,SGP,550,6,500,1,10,100,340,1,10,100,0,0,0,0,4,76.129,,,,,,,,,,,,,,,,,,,,,,,,,,,,,,,,,
492,"Lin J, Ma C, Wang Q, Xu Y, Ma G, Wang J, et al. Enhanced low-temperature performance of CO2 methanation over mesoporous Ni/Al2O3-ZrO2 catalysts. Appl Catal B Environ 2019;243:262–72. https://doi.org/10.1016/j.apcatb.2018.10.059.",60,Train,Ni/Al2O3-ZrO2,Ni,10,None,0,ZrO2,49.2,Al2O3,SGP,550,6,500,1,10,100,360,1,10,100,0,0,0,0,4,76.387,,,,,,,,,,,,,,,,,,,,,,,,,,,,,,,,,
493,"Lin J, Ma C, Wang Q, Xu Y, Ma G, Wang J, et al. Enhanced low-temperature performance of CO2 methanation over mesoporous Ni/Al2O3-ZrO2 catalysts. Appl Catal B Environ 2019;243:262–72. https://doi.org/10.1016/j.apcatb.2018.10.059.",60,Train,Ni/Al2O3-ZrO2,Ni,10,None,0,ZrO2,49.2,Al2O3,SGP,550,6,500,1,10,100,380,1,10,100,0,0,0,0,4,75.613,,,,,,,,,,,,,,,,,,,,,,,,,,,,,,,,,
494,"Lin J, Ma C, Wang Q, Xu Y, Ma G, Wang J, et al. Enhanced low-temperature performance of CO2 methanation over mesoporous Ni/Al2O3-ZrO2 catalysts. Appl Catal B Environ 2019;243:262–72. https://doi.org/10.1016/j.apcatb.2018.10.059.",60,Train,Ni/Al2O3-ZrO2,Ni,10,None,0,ZrO2,49.2,Al2O3,SGP,550,6,500,1,10,100,400,1,10,100,0,0,0,0,4,74.839,,,,,,,,,,,,,,,,,,,,,,,,,,,,,,,,,
495,"Lin J, Ma C, Wang Q, Xu Y, Ma G, Wang J, et al. Enhanced low-temperature performance of CO2 methanation over mesoporous Ni/Al2O3-ZrO2 catalysts. Appl Catal B Environ 2019;243:262–72. https://doi.org/10.1016/j.apcatb.2018.10.059.",60,Train,Ni/Al2O3-ZrO2,Ni,10,None,0,ZrO2,49.2,Al2O3,SGP,550,6,500,1,10,100,420,1,10,100,0,0,0,0,4,73.032,,,,,,,,,,,,,,,,,,,,,,,,,,,,,,,,,
496,"Lin J, Ma C, Wang Q, Xu Y, Ma G, Wang J, et al. Enhanced low-temperature performance of CO2 methanation over mesoporous Ni/Al2O3-ZrO2 catalysts. Appl Catal B Environ 2019;243:262–72. https://doi.org/10.1016/j.apcatb.2018.10.059.",60,Train,Ni/Al2O3-ZrO2,Ni,10,None,0,ZrO2,49.2,Al2O3,SGP,550,6,500,1,10,100,440,1,10,100,0,0,0,0,4,71.484,,,,,,,,,,,,,,,,,,,,,,,,,,,,,,,,,
497,"Lin J, Ma C, Wang Q, Xu Y, Ma G, Wang J, et al. Enhanced low-temperature performance of CO2 methanation over mesoporous Ni/Al2O3-ZrO2 catalysts. Appl Catal B Environ 2019;243:262–72. https://doi.org/10.1016/j.apcatb.2018.10.059.",60,Train,Ni/Al2O3-ZrO2,Ni,10,None,0,ZrO2,49.2,Al2O3,SGP,550,6,500,1,10,100,460,1,10,100,0,0,0,0,4,69.935,,,,,,,,,,,,,,,,,,,,,,,,,,,,,,,,,
498,"Lin J, Ma C, Wang Q, Xu Y, Ma G, Wang J, et al. Enhanced low-temperature performance of CO2 methanation over mesoporous Ni/Al2O3-ZrO2 catalysts. Appl Catal B Environ 2019;243:262–72. https://doi.org/10.1016/j.apcatb.2018.10.059.",61,Test,Ni/Al2O3-ZrO2,Ni,20,None,0,ZrO2,43.8,Al2O3,SGP,550,6,500,1,10,100,160,1,10,100,0,0,0,0,4,5.419,,,,,,,,,,,,,,,,,,,,,,,,,,,,,,,,,
499,"Lin J, Ma C, Wang Q, Xu Y, Ma G, Wang J, et al. Enhanced low-temperature performance of CO2 methanation over mesoporous Ni/Al2O3-ZrO2 catalysts. Appl Catal B Environ 2019;243:262–72. https://doi.org/10.1016/j.apcatb.2018.10.059.",61,Test,Ni/Al2O3-ZrO2,Ni,20,None,0,ZrO2,43.8,Al2O3,SGP,550,6,500,1,10,100,180,1,10,100,0,0,0,0,4,9.806,,,,,,,,,,,,,,,,,,,,,,,,,,,,,,,,,
500,"Lin J, Ma C, Wang Q, Xu Y, Ma G, Wang J, et al. Enhanced low-temperature performance of CO2 methanation over mesoporous Ni/Al2O3-ZrO2 catalysts. Appl Catal B Environ 2019;243:262–72. https://doi.org/10.1016/j.apcatb.2018.10.059.",61,Test,Ni/Al2O3-ZrO2,Ni,20,None,0,ZrO2,43.8,Al2O3,SGP,550,6,500,1,10,100,200,1,10,100,0,0,0,0,4,16.774,,,,,,,,,,,,,,,,,,,,,,,,,,,,,,,,,
501,"Lin J, Ma C, Wang Q, Xu Y, Ma G, Wang J, et al. Enhanced low-temperature performance of CO2 methanation over mesoporous Ni/Al2O3-ZrO2 catalysts. Appl Catal B Environ 2019;243:262–72. https://doi.org/10.1016/j.apcatb.2018.10.059.",61,Test,Ni/Al2O3-ZrO2,Ni,20,None,0,ZrO2,43.8,Al2O3,SGP,550,6,500,1,10,100,220,1,10,100,0,0,0,0,4,30.968,,,,,,,,,,,,,,,,,,,,,,,,,,,,,,,,,
502,"Lin J, Ma C, Wang Q, Xu Y, Ma G, Wang J, et al. Enhanced low-temperature performance of CO2 methanation over mesoporous Ni/Al2O3-ZrO2 catalysts. Appl Catal B Environ 2019;243:262–72. https://doi.org/10.1016/j.apcatb.2018.10.059.",61,Test,Ni/Al2O3-ZrO2,Ni,20,None,0,ZrO2,43.8,Al2O3,SGP,550,6,500,1,10,100,240,1,10,100,0,0,0,0,4,49.806,,,,,,,,,,,,,,,,,,,,,,,,,,,,,,,,,
503,"Lin J, Ma C, Wang Q, Xu Y, Ma G, Wang J, et al. Enhanced low-temperature performance of CO2 methanation over mesoporous Ni/Al2O3-ZrO2 catalysts. Appl Catal B Environ 2019;243:262–72. https://doi.org/10.1016/j.apcatb.2018.10.059.",61,Test,Ni/Al2O3-ZrO2,Ni,20,None,0,ZrO2,43.8,Al2O3,SGP,550,6,500,1,10,100,260,1,10,100,0,0,0,0,4,67.871,,,,,,,,,,,,,,,,,,,,,,,,,,,,,,,,,
504,"Lin J, Ma C, Wang Q, Xu Y, Ma G, Wang J, et al. Enhanced low-temperature performance of CO2 methanation over mesoporous Ni/Al2O3-ZrO2 catalysts. Appl Catal B Environ 2019;243:262–72. https://doi.org/10.1016/j.apcatb.2018.10.059.",61,Test,Ni/Al2O3-ZrO2,Ni,20,None,0,ZrO2,43.8,Al2O3,SGP,550,6,500,1,10,100,280,1,10,100,0,0,0,0,4,73.806,,,,,,,,,,,,,,,,,,,,,,,,,,,,,,,,,
505,"Lin J, Ma C, Wang Q, Xu Y, Ma G, Wang J, et al. Enhanced low-temperature performance of CO2 methanation over mesoporous Ni/Al2O3-ZrO2 catalysts. Appl Catal B Environ 2019;243:262–72. https://doi.org/10.1016/j.apcatb.2018.10.059.",61,Test,Ni/Al2O3-ZrO2,Ni,20,None,0,ZrO2,43.8,Al2O3,SGP,550,6,500,1,10,100,300,1,10,100,0,0,0,0,4,77.419,,,,,,,,,,,,,,,,,,,,,,,,,,,,,,,,,
506,"Lin J, Ma C, Wang Q, Xu Y, Ma G, Wang J, et al. Enhanced low-temperature performance of CO2 methanation over mesoporous Ni/Al2O3-ZrO2 catalysts. Appl Catal B Environ 2019;243:262–72. https://doi.org/10.1016/j.apcatb.2018.10.059.",61,Test,Ni/Al2O3-ZrO2,Ni,20,None,0,ZrO2,43.8,Al2O3,SGP,550,6,500,1,10,100,320,1,10,100,0,0,0,0,4,78.452,,,,,,,,,,,,,,,,,,,,,,,,,,,,,,,,,
507,"Lin J, Ma C, Wang Q, Xu Y, Ma G, Wang J, et al. Enhanced low-temperature performance of CO2 methanation over mesoporous Ni/Al2O3-ZrO2 catalysts. Appl Catal B Environ 2019;243:262–72. https://doi.org/10.1016/j.apcatb.2018.10.059.",61,Test,Ni/Al2O3-ZrO2,Ni,20,None,0,ZrO2,43.8,Al2O3,SGP,550,6,500,1,10,100,340,1,10,100,0,0,0,0,4,78.452,,,,,,,,,,,,,,,,,,,,,,,,,,,,,,,,,
508,"Lin J, Ma C, Wang Q, Xu Y, Ma G, Wang J, et al. Enhanced low-temperature performance of CO2 methanation over mesoporous Ni/Al2O3-ZrO2 catalysts. Appl Catal B Environ 2019;243:262–72. https://doi.org/10.1016/j.apcatb.2018.10.059.",61,Test,Ni/Al2O3-ZrO2,Ni,20,None,0,ZrO2,43.8,Al2O3,SGP,550,6,500,1,10,100,360,1,10,100,0,0,0,0,4,77.419,,,,,,,,,,,,,,,,,,,,,,,,,,,,,,,,,
509,"Lin J, Ma C, Wang Q, Xu Y, Ma G, Wang J, et al. Enhanced low-temperature performance of CO2 methanation over mesoporous Ni/Al2O3-ZrO2 catalysts. Appl Catal B Environ 2019;243:262–72. https://doi.org/10.1016/j.apcatb.2018.10.059.",61,Test,Ni/Al2O3-ZrO2,Ni,20,None,0,ZrO2,43.8,Al2O3,SGP,550,6,500,1,10,100,380,1,10,100,0,0,0,0,4,75.871,,,,,,,,,,,,,,,,,,,,,,,,,,,,,,,,,
510,"Lin J, Ma C, Wang Q, Xu Y, Ma G, Wang J, et al. Enhanced low-temperature performance of CO2 methanation over mesoporous Ni/Al2O3-ZrO2 catalysts. Appl Catal B Environ 2019;243:262–72. https://doi.org/10.1016/j.apcatb.2018.10.059.",61,Test,Ni/Al2O3-ZrO2,Ni,20,None,0,ZrO2,43.8,Al2O3,SGP,550,6,500,1,10,100,400,1,10,100,0,0,0,0,4,74.839,,,,,,,,,,,,,,,,,,,,,,,,,,,,,,,,,
