Repository: Night-Time1809/ML_training_lab

## Materials/outline

| **Date** | **Section** | **Lab** | **Slide** | **Notebook** |
| ---- | ---- | ---- | ---- | ---- |
| 09 May 2023 | 01 - Machine Learning Overview and Decision Tree |  01 - Intro to Colab, pandas, NumPy - Decision Tree Model for Classification and Regression | [Go to slide](https://github.com/Night-Time1809/ML_training_lab/blob/main/slides/01_ML%20overview_decision%20tree.pdf) | [![Open In Colab](https://colab.research.google.com/assets/colab-badge.svg)](https://colab.research.google.com/drive/1m2KPAzuMQn_NBilSeYc1IJ7Eh76YsIhk?usp=sharing) |

File: dataset/dataset.csv (part 6 of 38)
Number of data,Reference,Experiment No,Train/Test Set,Catalyst,Base,Base wt%,Base 2,Base 2 wt%,Support,Support wt%,Support 2,Catalyst preparation method,Calcination Temperature (C),Calcination time (h),Reduction Temperature (C),Reduction Pressure (bar),Reduction time  (h),Reduction  H2 %,Temperature (C),Pressure (bar),W/F (mgcat/minml),Time on Stream (h),CO % in feed,Inert % in feed,CH4 % in feed,H2O % in feed,H2/CO2 in feed,CO2 Conversion %,,,,,,,,,,,,,,,,,,,,,,,,,,,,,,,,,
511,"Lin J, Ma C, Wang Q, Xu Y, Ma G, Wang J, et al. Enhanced low-temperature performance of CO2 methanation over mesoporous Ni/Al2O3-ZrO2 catalysts. Appl Catal B Environ 2019;243:262–72. https://doi.org/10.1016/j.apcatb.2018.10.059.",61,Test,Ni/Al2O3-ZrO2,Ni,20,None,0,ZrO2,43.8,Al2O3,SGP,550,6,500,1,10,100,420,1,10,100,0,0,0,0,4,73.29,,,,,,,,,,,,,,,,,,,,,,,,,,,,,,,,,
512,"Lin J, Ma C, Wang Q, Xu Y, Ma G, Wang J, et al. Enhanced low-temperature performance of CO2 methanation over mesoporous Ni/Al2O3-ZrO2 catalysts. Appl Catal B Environ 2019;243:262–72. https://doi.org/10.1016/j.apcatb.2018.10.059.",61,Test,Ni/Al2O3-ZrO2,Ni,20,None,0,ZrO2,43.8,Al2O3,SGP,550,6,500,1,10,100,440,1,10,100,0,0,0,0,4,71.226,,,,,,,,,,,,,,,,,,,,,,,,,,,,,,,,,
513,"Lin J, Ma C, Wang Q, Xu Y, Ma G, Wang J, et al. Enhanced low-temperature performance of CO2 methanation over mesoporous Ni/Al2O3-ZrO2 catalysts. Appl Catal B Environ 2019;243:262–72. https://doi.org/10.1016/j.apcatb.2018.10.059.",61,Test,Ni/Al2O3-ZrO2,Ni,20,None,0,ZrO2,43.8,Al2O3,SGP,550,6,500,1,10,100,460,1,10,100,0,0,0,0,4,69.935,,,,,,,,,,,,,,,,,,,,,,,,,,,,,,,,,
514,"Lin J, Ma C, Wang Q, Xu Y, Ma G, Wang J, et al. Enhanced low-temperature performance of CO2 methanation over mesoporous Ni/Al2O3-ZrO2 catalysts. Appl Catal B Environ 2019;243:262–72. https://doi.org/10.1016/j.apcatb.2018.10.059.",62,Train,Ni/Al2O3-ZrO2,Ni,30,None,0,ZrO2,38.3,Al2O3,SGP,550,6,500,1,10,100,160,1,10,100,0,0,0,0,4,0,,,,,,,,,,,,,,,,,,,,,,,,,,,,,,,,,
515,"Lin J, Ma C, Wang Q, Xu Y, Ma G, Wang J, et al. Enhanced low-temperature performance of CO2 methanation over mesoporous Ni/Al2O3-ZrO2 catalysts. Appl Catal B Environ 2019;243:262–72. https://doi.org/10.1016/j.apcatb.2018.10.059.",62,Train,Ni/Al2O3-ZrO2,Ni,30,None,0,ZrO2,38.3,Al2O3,SGP,550,6,500,1,10,100,180,1,10,100,0,0,0,0,4,2.581,,,,,,,,,,,,,,,,,,,,,,,,,,,,,,,,,
516,"Lin J, Ma C, Wang Q, Xu Y, Ma G, Wang J, et al. Enhanced low-temperature performance of CO2 methanation over mesoporous Ni/Al2O3-ZrO2 catalysts. Appl Catal B Environ 2019;243:262–72. https://doi.org/10.1016/j.apcatb.2018.10.059.",62,Train,Ni/Al2O3-ZrO2,Ni,30,None,0,ZrO2,38.3,Al2O3,SGP,550,6,500,1,10,100,200,1,10,100,0,0,0,0,4,13.677,,,,,,,,,,,,,,,,,,,,,,,,,,,,,,,,,
517,"Lin J, Ma C, Wang Q, Xu Y, Ma G, Wang J, et al. Enhanced low-temperature performance of CO2 methanation over mesoporous Ni/Al2O3-ZrO2 catalysts. Appl Catal B Environ 2019;243:262–72. https://doi.org/10.1016/j.apcatb.2018.10.059.",62,Train,Ni/Al2O3-ZrO2,Ni,30,None,0,ZrO2,38.3,Al2O3,SGP,550,6,500,1,10,100,220,1,10,100,0,0,0,0,4,32.516,,,,,,,,,,,,,,,,,,,,,,,,,,,,,,,,,
518,"Lin J, Ma C, Wang Q, Xu Y, Ma G, Wang J, et al. Enhanced low-temperature performance of CO2 methanation over mesoporous Ni/Al2O3-ZrO2 catalysts. Appl Catal B Environ 2019;243:262–72. https://doi.org/10.1016/j.apcatb.2018.10.059.",62,Train,Ni/Al2O3-ZrO2,Ni,30,None,0,ZrO2,38.3,Al2O3,SGP,550,6,500,1,10,100,240,1,10,100,0,0,0,0,4,60.387,,,,,,,,,,,,,,,,,,,,,,,,,,,,,,,,,
519,"Lin J, Ma C, Wang Q, Xu Y, Ma G, Wang J, et al. Enhanced low-temperature performance of CO2 methanation over mesoporous Ni/Al2O3-ZrO2 catalysts. Appl Catal B Environ 2019;243:262–72. https://doi.org/10.1016/j.apcatb.2018.10.059.",62,Train,Ni/Al2O3-ZrO2,Ni,30,None,0,ZrO2,38.3,Al2O3,SGP,550,6,500,1,10,100,260,1,10,100,0,0,0,0,4,70.71,,,,,,,,,,,,,,,,,,,,,,,,,,,,,,,,,
520,"Lin J, Ma C, Wang Q, Xu Y, Ma G, Wang J, et al. Enhanced low-temperature performance of CO2 methanation over mesoporous Ni/Al2O3-ZrO2 catalysts. Appl Catal B Environ 2019;243:262–72. https://doi.org/10.1016/j.apcatb.2018.10.059.",62,Train,Ni/Al2O3-ZrO2,Ni,30,None,0,ZrO2,38.3,Al2O3,SGP,550,6,500,1,10,100,280,1,10,100,0,0,0,0,4,75.097,,,,,,,,,,,,,,,,,,,,,,,,,,,,,,,,,
521,"Lin J, Ma C, Wang Q, Xu Y, Ma G, Wang J, et al. Enhanced low-temperature performance of CO2 methanation over mesoporous Ni/Al2O3-ZrO2 catalysts. Appl Catal B Environ 2019;243:262–72. https://doi.org/10.1016/j.apcatb.2018.10.059.",62,Train,Ni/Al2O3-ZrO2,Ni,30,None,0,ZrO2,38.3,Al2O3,SGP,550,6,500,1,10,100,300,1,10,100,0,0,0,0,4,77.419,,,,,,,,,,,,,,,,,,,,,,,,,,,,,,,,,
522,"Lin J, Ma C, Wang Q, Xu Y, Ma G, Wang J, et al. Enhanced low-temperature performance of CO2 methanation over mesoporous Ni/Al2O3-ZrO2 catalysts. Appl Catal B Environ 2019;243:262–72. https://doi.org/10.1016/j.apcatb.2018.10.059.",62,Train,Ni/Al2O3-ZrO2,Ni,30,None,0,ZrO2,38.3,Al2O3,SGP,550,6,500,1,10,100,320,1,10,100,0,0,0,0,4,77.161,,,,,,,,,,,,,,,,,,,,,,,,,,,,,,,,,
523,"Lin J, Ma C, Wang Q, Xu Y, Ma G, Wang J, et al. Enhanced low-temperature performance of CO2 methanation over mesoporous Ni/Al2O3-ZrO2 catalysts. Appl Catal B Environ 2019;243:262–72. https://doi.org/10.1016/j.apcatb.2018.10.059.",62,Train,Ni/Al2O3-ZrO2,Ni,30,None,0,ZrO2,38.3,Al2O3,SGP,550,6,500,1,10,100,340,1,10,100,0,0,0,0,4,76.645,,,,,,,,,,,,,,,,,,,,,,,,,,,,,,,,,
524,"Lin J, Ma C, Wang Q, Xu Y, Ma G, Wang J, et al. Enhanced low-temperature performance of CO2 methanation over mesoporous Ni/Al2O3-ZrO2 catalysts. Appl Catal B Environ 2019;243:262–72. https://doi.org/10.1016/j.apcatb.2018.10.059.",62,Train,Ni/Al2O3-ZrO2,Ni,30,None,0,ZrO2,38.3,Al2O3,SGP,550,6,500,1,10,100,360,1,10,100,0,0,0,0,4,75.097,,,,,,,,,,,,,,,,,,,,,,,,,,,,,,,,,
525,"Lin J, Ma C, Wang Q, Xu Y, Ma G, Wang J, et al. Enhanced low-temperature performance of CO2 methanation over mesoporous Ni/Al2O3-ZrO2 catalysts. Appl Catal B Environ 2019;243:262–72. https://doi.org/10.1016/j.apcatb.2018.10.059.",62,Train,Ni/Al2O3-ZrO2,Ni,30,None,0,ZrO2,38.3,Al2O3,SGP,550,6,500,1,10,100,380,1,10,100,0,0,0,0,4,73.806,,,,,,,,,,,,,,,,,,,,,,,,,,,,,,,,,
526,"Lin J, Ma C, Wang Q, Xu Y, Ma G, Wang J, et al. Enhanced low-temperature performance of CO2 methanation over mesoporous Ni/Al2O3-ZrO2 catalysts. Appl Catal B Environ 2019;243:262–72. https://doi.org/10.1016/j.apcatb.2018.10.059.",62,Train,Ni/Al2O3-ZrO2,Ni,30,None,0,ZrO2,38.3,Al2O3,SGP,550,6,500,1,10,100,400,1,10,100,0,0,0,0,4,72.258,,,,,,,,,,,,,,,,,,,,,,,,,,,,,,,,,
527,"Lin J, Ma C, Wang Q, Xu Y, Ma G, Wang J, et al. Enhanced low-temperature performance of CO2 methanation over mesoporous Ni/Al2O3-ZrO2 catalysts. Appl Catal B Environ 2019;243:262–72. https://doi.org/10.1016/j.apcatb.2018.10.059.",62,Train,Ni/Al2O3-ZrO2,Ni,30,None,0,ZrO2,38.3,Al2O3,SGP,550,6,500,1,10,100,420,1,10,100,0,0,0,0,4,70.452,,,,,,,,,,,,,,,,,,,,,,,,,,,,,,,,,
528,"Lin J, Ma C, Wang Q, Xu Y, Ma G, Wang J, et al. Enhanced low-temperature performance of CO2 methanation over mesoporous Ni/Al2O3-ZrO2 catalysts. Appl Catal B Environ 2019;243:262–72. https://doi.org/10.1016/j.apcatb.2018.10.059.",62,Train,Ni/Al2O3-ZrO2,Ni,30,None,0,ZrO2,38.3,Al2O3,SGP,550,6,500,1,10,100,440,1,10,100,0,0,0,0,4,68.387,,,,,,,,,,,,,,,,,,,,,,,,,,,,,,,,,
529,"Lin J, Ma C, Wang Q, Xu Y, Ma G, Wang J, et al. Enhanced low-temperature performance of CO2 methanation over mesoporous Ni/Al2O3-ZrO2 catalysts. Appl Catal B Environ 2019;243:262–72. https://doi.org/10.1016/j.apcatb.2018.10.059.",62,Train,Ni/Al2O3-ZrO2,Ni,30,None,0,ZrO2,38.3,Al2O3,SGP,550,6,500,1,10,100,460,1,10,100,0,0,0,0,4,66.581,,,,,,,,,,,,,,,,,,,,,,,,,,,,,,,,,
530,"Jia X, Zhang X, Rui N, Hu X, Liu C jun. Structural effect of Ni/ZrO2 catalyst on CO2 methanation with enhanced activity. Appl Catal B Environ 2019;244:159–69. https://doi.org/10.1016/j.apcatb.2018.11.024.",63,Train,Ni/ZrO2,Ni,10,None,0,ZrO2,90,None,IWI,500,3,500,1,1,100,200,1,1,10,0,20,0,0,4,1.205,,,,,,,,,,,,,,,,,,,,,,,,,,,,,,,,,
531,"Jia X, Zhang X, Rui N, Hu X, Liu C jun. Structural effect of Ni/ZrO2 catalyst on CO2 methanation with enhanced activity. Appl Catal B Environ 2019;244:159–69. https://doi.org/10.1016/j.apcatb.2018.11.024.",63,Train,Ni/ZrO2,Ni,10,None,0,ZrO2,90,None,IWI,500,3,500,1,1,100,225,1,1,10,0,20,0,0,4,2.32,,,,,,,,,,,,,,,,,,,,,,,,,,,,,,,,,
532,"Jia X, Zhang X, Rui N, Hu X, Liu C jun. Structural effect of Ni/ZrO2 catalyst on CO2 methanation with enhanced activity. Appl Catal B Environ 2019;244:159–69. https://doi.org/10.1016/j.apcatb.2018.11.024.",63,Train,Ni/ZrO2,Ni,10,None,0,ZrO2,90,None,IWI,500,3,500,1,1,100,235,1,1,10,0,20,0,0,4,3.715,,,,,,,,,,,,,,,,,,,,,,,,,,,,,,,,,
533,"Jia X, Zhang X, Rui N, Hu X, Liu C jun. Structural effect of Ni/ZrO2 catalyst on CO2 methanation with enhanced activity. Appl Catal B Environ 2019;244:159–69. https://doi.org/10.1016/j.apcatb.2018.11.024.",63,Train,Ni/ZrO2,Ni,10,None,0,ZrO2,90,None,IWI,500,3,500,1,1,100,250,1,1,10,0,20,0,0,4,6.225,,,,,,,,,,,,,,,,,,,,,,,,,,,,,,,,,
534,"Jia X, Zhang X, Rui N, Hu X, Liu C jun. Structural effect of Ni/ZrO2 catalyst on CO2 methanation with enhanced activity. Appl Catal B Environ 2019;244:159–69. https://doi.org/10.1016/j.apcatb.2018.11.024.",63,Train,Ni/ZrO2,Ni,10,None,0,ZrO2,90,None,IWI,500,3,500,1,1,100,275,1,1,10,0,20,0,0,4,15.428,,,,,,,,,,,,,,,,,,,,,,,,,,,,,,,,,
535,"Jia X, Zhang X, Rui N, Hu X, Liu C jun. Structural effect of Ni/ZrO2 catalyst on CO2 methanation with enhanced activity. Appl Catal B Environ 2019;244:159–69. https://doi.org/10.1016/j.apcatb.2018.11.024.",63,Train,Ni/ZrO2,Ni,10,None,0,ZrO2,90,None,IWI,500,3,500,1,1,100,300,1,1,10,0,20,0,0,4,32.999,,,,,,,,,,,,,,,,,,,,,,,,,,,,,,,,,
536,"Jia X, Zhang X, Rui N, Hu X, Liu C jun. Structural effect of Ni/ZrO2 catalyst on CO2 methanation with enhanced activity. Appl Catal B Environ 2019;244:159–69. https://doi.org/10.1016/j.apcatb.2018.11.024.",63,Train,Ni/ZrO2,Ni,10,None,0,ZrO2,90,None,IWI,500,3,500,1,1,100,350,1,1,10,0,20,0,0,4,67.86,,,,,,,,,,,,,,,,,,,,,,,,,,,,,,,,,
537,"Jia X, Zhang X, Rui N, Hu X, Liu C jun. Structural effect of Ni/ZrO2 catalyst on CO2 methanation with enhanced activity. Appl Catal B Environ 2019;244:159–69. https://doi.org/10.1016/j.apcatb.2018.11.024.",63,Train,Ni/ZrO2,Ni,10,None,0,ZrO2,90,None,IWI,500,3,500,1,1,100,400,1,1,10,0,20,0,0,4,75.112,,,,,,,,,,,,,,,,,,,,,,,,,,,,,,,,,
538,"Jia X, Zhang X, Rui N, Hu X, Liu C jun. Structural effect of Ni/ZrO2 catalyst on CO2 methanation with enhanced activity. Appl Catal B Environ 2019;244:159–69. https://doi.org/10.1016/j.apcatb.2018.11.024.",64,Train,Ni/ZrO2,Ni,10,None,0,ZrO2,90,None,IWI-DBD,500,3,500,1,1,100,200,1,1,10,0,20,0,0,4,1.763,,,,,,,,,,,,,,,,,,,,,,,,,,,,,,,,,
539,"Jia X, Zhang X, Rui N, Hu X, Liu C jun. Structural effect of Ni/ZrO2 catalyst on CO2 methanation with enhanced activity. Appl Catal B Environ 2019;244:159–69. https://doi.org/10.1016/j.apcatb.2018.11.024.",64,Train,Ni/ZrO2,Ni,10,None,0,ZrO2,90,None,IWI-DBD,500,3,500,1,1,100,225,1,1,10,0,20,0,0,4,5.109,,,,,,,,,,,,,,,,,,,,,,,,,,,,,,,,,
540,"Jia X, Zhang X, Rui N, Hu X, Liu C jun. Structural effect of Ni/ZrO2 catalyst on CO2 methanation with enhanced activity. Appl Catal B Environ 2019;244:159–69. https://doi.org/10.1016/j.apcatb.2018.11.024.",64,Train,Ni/ZrO2,Ni,10,None,0,ZrO2,90,None,IWI-DBD,500,3,500,1,1,100,235,1,1,10,0,20,0,0,4,7.898,,,,,,,,,,,,,,,,,,,,,,,,,,,,,,,,,
541,"Jia X, Zhang X, Rui N, Hu X, Liu C jun. Structural effect of Ni/ZrO2 catalyst on CO2 methanation with enhanced activity. Appl Catal B Environ 2019;244:159–69. https://doi.org/10.1016/j.apcatb.2018.11.024.",64,Train,Ni/ZrO2,Ni,10,None,0,ZrO2,90,None,IWI-DBD,500,3,500,1,1,100,250,1,1,10,0,20,0,0,4,15.707,,,,,,,,,,,,,,,,,,,,,,,,,,,,,,,,,
542,"Jia X, Zhang X, Rui N, Hu X, Liu C jun. Structural effect of Ni/ZrO2 catalyst on CO2 methanation with enhanced activity. Appl Catal B Environ 2019;244:159–69. https://doi.org/10.1016/j.apcatb.2018.11.024.",64,Train,Ni/ZrO2,Ni,10,None,0,ZrO2,90,None,IWI-DBD,500,3,500,1,1,100,275,1,1,10,0,20,0,0,4,50.848,,,,,,,,,,,,,,,,,,,,,,,,,,,,,,,,,
543,"Jia X, Zhang X, Rui N, Hu X, Liu C jun. Structural effect of Ni/ZrO2 catalyst on CO2 methanation with enhanced activity. Appl Catal B Environ 2019;244:159–69. https://doi.org/10.1016/j.apcatb.2018.11.024.",64,Train,Ni/ZrO2,Ni,10,None,0,ZrO2,90,None,IWI-DBD,500,3,500,1,1,100,300,1,1,10,0,20,0,0,4,72.044,,,,,,,,,,,,,,,,,,,,,,,,,,,,,,,,,
544,"Jia X, Zhang X, Rui N, Hu X, Liu C jun. Structural effect of Ni/ZrO2 catalyst on CO2 methanation with enhanced activity. Appl Catal B Environ 2019;244:159–69. https://doi.org/10.1016/j.apcatb.2018.11.024.",64,Train,Ni/ZrO2,Ni,10,None,0,ZrO2,90,None,IWI-DBD,500,3,500,1,1,100,350,1,1,10,0,20,0,0,4,79.574,,,,,,,,,,,,,,,,,,,,,,,,,,,,,,,,,
545,"Jia X, Zhang X, Rui N, Hu X, Liu C jun. Structural effect of Ni/ZrO2 catalyst on CO2 methanation with enhanced activity. Appl Catal B Environ 2019;244:159–69. https://doi.org/10.1016/j.apcatb.2018.11.024.",64,Train,Ni/ZrO2,Ni,10,None,0,ZrO2,90,None,IWI-DBD,500,3,500,1,1,100,400,1,1,10,0,20,0,0,4,77.622,,,,,,,,,,,,,,,,,,,,,,,,,,,,,,,,,
546,"Li W, Nie X, Jiang X, Zhang A, Ding F, Liu M, et al. ZrO2 support imparts superior activity and stability of Co catalysts for CO2 methanation. Appl Catal B Environ 2018;220:397–408. https://doi.org/10.1016/j.apcatb.2017.08.048.",65,Train,Co/ZrO2,Co,10,None,0,ZrO2,90,None,WI,500,4,400,1,24,100,400,30,16.7,300,0,0,0,0,4,92.5,,,,,,,,,,,,,,,,,,,,,,,,,,,,,,,,,
547,"Li W, Nie X, Jiang X, Zhang A, Ding F, Liu M, et al. ZrO2 support imparts superior activity and stability of Co catalysts for CO2 methanation. Appl Catal B Environ 2018;220:397–408. https://doi.org/10.1016/j.apcatb.2017.08.048.",66,Test,Co/SiO2,Co,10,None,0,SiO2,90,None,WI,500,4,400,1,24,100,400,30,16.7,,0,0,0,0,4,80.1,,,,,,,,,,,,,,,,,,,,,,,,,,,,,,,,,
548,"Li W, Nie X, Jiang X, Zhang A, Ding F, Liu M, et al. ZrO2 support imparts superior activity and stability of Co catalysts for CO2 methanation. Appl Catal B Environ 2018;220:397–408. https://doi.org/10.1016/j.apcatb.2017.08.048.",67,Train,Co/Al2O3,Co,10,None,0,Al2O3,90,None,WI,500,4,400,1,24,100,400,30,16.7,300,0,0,0,0,4,77.8,,,,,,,,,,,,,,,,,,,,,,,,,,,,,,,,,
549,"Li W, Nie X, Jiang X, Zhang A, Ding F, Liu M, et al. ZrO2 support imparts superior activity and stability of Co catalysts for CO2 methanation. Appl Catal B Environ 2018;220:397–408. https://doi.org/10.1016/j.apcatb.2017.08.048.",68,Train,Co/SiC,Co,10,None,0,SiC,90,None,WI,500,4,400,1,24,100,400,30,16.7,,0,0,0,0,4,77.5,,,,,,,,,,,,,,,,,,,,,,,,,,,,,,,,,
550,"Li W, Nie X, Jiang X, Zhang A, Ding F, Liu M, et al. ZrO2 support imparts superior activity and stability of Co catalysts for CO2 methanation. Appl Catal B Environ 2018;220:397–408. https://doi.org/10.1016/j.apcatb.2017.08.048.",69,Train,Co/TiO2,Co,10,None,0,TiO2,90,None,WI,500,4,400,1,24,100,400,30,16.7,,0,0,0,0,4,30.9,,,,,,,,,,,,,,,,,,,,,,,,,,,,,,,,,
551,"Li W, Nie X, Jiang X, Zhang A, Ding F, Liu M, et al. ZrO2 support imparts superior activity and stability of Co catalysts for CO2 methanation. Appl Catal B Environ 2018;220:397–408. https://doi.org/10.1016/j.apcatb.2017.08.048.",70,Train,Co/Activated Carbon,Co,10,None,0,AC,90,None,WI,500,4,400,1,24,100,400,30,16.7,,0,0,0,0,4,40.5,,,,,,,,,,,,,,,,,,,,,,,,,,,,,,,,,
552,"Guo Y, Mei S, Yuan K, Wang DJ, Liu HC, Yan CH, et al. Low-Temperature CO2 Methanation over CeO2-Supported Ru Single Atoms, Nanoclusters, and Nanoparticles Competitively Tuned by Strong Metal-Support Interactions and H-Spillover Effect. ACS Catal 2018;8:6203–15. https://doi.org/10.1021/acscatal.7b04469.",71,Test,Ru/CeO2,Ru,0.89,None,0,CeO2,99.11,None,WI,25,0,350,1,2,100,155,1,1.25,,0,75,0,0,4,0.328,,,,,,,,,,,,,,,,,,,,,,,,,,,,,,,,,
553,"Guo Y, Mei S, Yuan K, Wang DJ, Liu HC, Yan CH, et al. Low-Temperature CO2 Methanation over CeO2-Supported Ru Single Atoms, Nanoclusters, and Nanoparticles Competitively Tuned by Strong Metal-Support Interactions and H-Spillover Effect. ACS Catal 2018;8:6203–15. https://doi.org/10.1021/acscatal.7b04469.",71,Test,Ru/CeO2,Ru,0.89,None,0,CeO2,99.11,None,WI,25,0,350,1,2,100,175,1,1.25,,0,75,0,0,4,0.656,,,,,,,,,,,,,,,,,,,,,,,,,,,,,,,,,
554,"Guo Y, Mei S, Yuan K, Wang DJ, Liu HC, Yan CH, et al. Low-Temperature CO2 Methanation over CeO2-Supported Ru Single Atoms, Nanoclusters, and Nanoparticles Competitively Tuned by Strong Metal-Support Interactions and H-Spillover Effect. ACS Catal 2018;8:6203–15. https://doi.org/10.1021/acscatal.7b04469.",71,Test,Ru/CeO2,Ru,0.89,None,0,CeO2,99.11,None,WI,25,0,350,1,2,100,200,1,1.25,,0,75,0,0,4,1.639,,,,,,,,,,,,,,,,,,,,,,,,,,,,,,,,,
555,"Guo Y, Mei S, Yuan K, Wang DJ, Liu HC, Yan CH, et al. Low-Temperature CO2 Methanation over CeO2-Supported Ru Single Atoms, Nanoclusters, and Nanoparticles Competitively Tuned by Strong Metal-Support Interactions and H-Spillover Effect. ACS Catal 2018;8:6203–15. https://doi.org/10.1021/acscatal.7b04469.",71,Test,Ru/CeO2,Ru,0.89,None,0,CeO2,99.11,None,WI,25,0,350,1,2,100,225,1,1.25,,0,75,0,0,4,6.23,,,,,,,,,,,,,,,,,,,,,,,,,,,,,,,,,
556,"Guo Y, Mei S, Yuan K, Wang DJ, Liu HC, Yan CH, et al. Low-Temperature CO2 Methanation over CeO2-Supported Ru Single Atoms, Nanoclusters, and Nanoparticles Competitively Tuned by Strong Metal-Support Interactions and H-Spillover Effect. ACS Catal 2018;8:6203–15. https://doi.org/10.1021/acscatal.7b04469.",71,Test,Ru/CeO2,Ru,0.89,None,0,CeO2,99.11,None,WI,25,0,350,1,2,100,250,1,1.25,,0,75,0,0,4,17.377,,,,,,,,,,,,,,,,,,,,,,,,,,,,,,,,,
557,"Guo Y, Mei S, Yuan K, Wang DJ, Liu HC, Yan CH, et al. Low-Temperature CO2 Methanation over CeO2-Supported Ru Single Atoms, Nanoclusters, and Nanoparticles Competitively Tuned by Strong Metal-Support Interactions and H-Spillover Effect. ACS Catal 2018;8:6203–15. https://doi.org/10.1021/acscatal.7b04469.",71,Test,Ru/CeO2,Ru,0.89,None,0,CeO2,99.11,None,WI,25,0,350,1,2,100,275,1,1.25,,0,75,0,0,4,40.328,,,,,,,,,,,,,,,,,,,,,,,,,,,,,,,,,
558,"Guo Y, Mei S, Yuan K, Wang DJ, Liu HC, Yan CH, et al. Low-Temperature CO2 Methanation over CeO2-Supported Ru Single Atoms, Nanoclusters, and Nanoparticles Competitively Tuned by Strong Metal-Support Interactions and H-Spillover Effect. ACS Catal 2018;8:6203–15. https://doi.org/10.1021/acscatal.7b04469.",71,Test,Ru/CeO2,Ru,0.89,None,0,CeO2,99.11,None,WI,25,0,350,1,2,100,300,1,1.25,,0,75,0,0,4,67.213,,,,,,,,,,,,,,,,,,,,,,,,,,,,,,,,,
559,"Guo Y, Mei S, Yuan K, Wang DJ, Liu HC, Yan CH, et al. Low-Temperature CO2 Methanation over CeO2-Supported Ru Single Atoms, Nanoclusters, and Nanoparticles Competitively Tuned by Strong Metal-Support Interactions and H-Spillover Effect. ACS Catal 2018;8:6203–15. https://doi.org/10.1021/acscatal.7b04469.",71,Test,Ru/CeO2,Ru,0.89,None,0,CeO2,99.11,None,WI,25,0,350,1,2,100,325,1,1.25,,0,75,0,0,4,81.639,,,,,,,,,,,,,,,,,,,,,,,,,,,,,,,,,
560,"Guo Y, Mei S, Yuan K, Wang DJ, Liu HC, Yan CH, et al. Low-Temperature CO2 Methanation over CeO2-Supported Ru Single Atoms, Nanoclusters, and Nanoparticles Competitively Tuned by Strong Metal-Support Interactions and H-Spillover Effect. ACS Catal 2018;8:6203–15. https://doi.org/10.1021/acscatal.7b04469.",71,Test,Ru/CeO2,Ru,0.89,None,0,CeO2,99.11,None,WI,25,0,350,1,2,100,350,1,1.25,,0,75,0,0,4,84.262,,,,,,,,,,,,,,,,,,,,,,,,,,,,,,,,,
561,"Guo Y, Mei S, Yuan K, Wang DJ, Liu HC, Yan CH, et al. Low-Temperature CO2 Methanation over CeO2-Supported Ru Single Atoms, Nanoclusters, and Nanoparticles Competitively Tuned by Strong Metal-Support Interactions and H-Spillover Effect. ACS Catal 2018;8:6203–15. https://doi.org/10.1021/acscatal.7b04469.",72,Train,Ru/CeO2,Ru,2.56,None,0,CeO2,97.44,None,WI,25,0,350,1,2,100,155,1,1.25,,0,75,0,0,4,0.328,,,,,,,,,,,,,,,,,,,,,,,,,,,,,,,,,
562,"Guo Y, Mei S, Yuan K, Wang DJ, Liu HC, Yan CH, et al. Low-Temperature CO2 Methanation over CeO2-Supported Ru Single Atoms, Nanoclusters, and Nanoparticles Competitively Tuned by Strong Metal-Support Interactions and H-Spillover Effect. ACS Catal 2018;8:6203–15. https://doi.org/10.1021/acscatal.7b04469.",72,Train,Ru/CeO2,Ru,2.56,None,0,CeO2,97.44,None,WI,25,0,350,1,2,100,175,1,1.25,,0,75,0,0,4,1.639,,,,,,,,,,,,,,,,,,,,,,,,,,,,,,,,,
563,"Guo Y, Mei S, Yuan K, Wang DJ, Liu HC, Yan CH, et al. Low-Temperature CO2 Methanation over CeO2-Supported Ru Single Atoms, Nanoclusters, and Nanoparticles Competitively Tuned by Strong Metal-Support Interactions and H-Spillover Effect. ACS Catal 2018;8:6203–15. https://doi.org/10.1021/acscatal.7b04469.",72,Train,Ru/CeO2,Ru,2.56,None,0,CeO2,97.44,None,WI,25,0,350,1,2,100,200,1,1.25,,0,75,0,0,4,4.262,,,,,,,,,,,,,,,,,,,,,,,,,,,,,,,,,
564,"Guo Y, Mei S, Yuan K, Wang DJ, Liu HC, Yan CH, et al. Low-Temperature CO2 Methanation over CeO2-Supported Ru Single Atoms, Nanoclusters, and Nanoparticles Competitively Tuned by Strong Metal-Support Interactions and H-Spillover Effect. ACS Catal 2018;8:6203–15. https://doi.org/10.1021/acscatal.7b04469.",72,Train,Ru/CeO2,Ru,2.56,None,0,CeO2,97.44,None,WI,25,0,350,1,2,100,225,1,1.25,,0,75,0,0,4,13.115,,,,,,,,,,,,,,,,,,,,,,,,,,,,,,,,,
565,"Guo Y, Mei S, Yuan K, Wang DJ, Liu HC, Yan CH, et al. Low-Temperature CO2 Methanation over CeO2-Supported Ru Single Atoms, Nanoclusters, and Nanoparticles Competitively Tuned by Strong Metal-Support Interactions and H-Spillover Effect. ACS Catal 2018;8:6203–15. https://doi.org/10.1021/acscatal.7b04469.",72,Train,Ru/CeO2,Ru,2.56,None,0,CeO2,97.44,None,WI,25,0,350,1,2,100,250,1,1.25,,0,75,0,0,4,36.393,,,,,,,,,,,,,,,,,,,,,,,,,,,,,,,,,
566,"Guo Y, Mei S, Yuan K, Wang DJ, Liu HC, Yan CH, et al. Low-Temperature CO2 Methanation over CeO2-Supported Ru Single Atoms, Nanoclusters, and Nanoparticles Competitively Tuned by Strong Metal-Support Interactions and H-Spillover Effect. ACS Catal 2018;8:6203–15. https://doi.org/10.1021/acscatal.7b04469.",72,Train,Ru/CeO2,Ru,2.56,None,0,CeO2,97.44,None,WI,25,0,350,1,2,100,275,1,1.25,,0,75,0,0,4,68.852,,,,,,,,,,,,,,,,,,,,,,,,,,,,,,,,,
567,"Guo Y, Mei S, Yuan K, Wang DJ, Liu HC, Yan CH, et al. Low-Temperature CO2 Methanation over CeO2-Supported Ru Single Atoms, Nanoclusters, and Nanoparticles Competitively Tuned by Strong Metal-Support Interactions and H-Spillover Effect. ACS Catal 2018;8:6203–15. https://doi.org/10.1021/acscatal.7b04469.",72,Train,Ru/CeO2,Ru,2.56,None,0,CeO2,97.44,None,WI,25,0,350,1,2,100,300,1,1.25,,0,75,0,0,4,85.902,,,,,,,,,,,,,,,,,,,,,,,,,,,,,,,,,
568,"Guo Y, Mei S, Yuan K, Wang DJ, Liu HC, Yan CH, et al. Low-Temperature CO2 Methanation over CeO2-Supported Ru Single Atoms, Nanoclusters, and Nanoparticles Competitively Tuned by Strong Metal-Support Interactions and H-Spillover Effect. ACS Catal 2018;8:6203–15. https://doi.org/10.1021/acscatal.7b04469.",72,Train,Ru/CeO2,Ru,2.56,None,0,CeO2,97.44,None,WI,25,0,350,1,2,100,325,1,1.25,,0,75,0,0,4,88.525,,,,,,,,,,,,,,,,,,,,,,,,,,,,,,,,,
569,"Guo Y, Mei S, Yuan K, Wang DJ, Liu HC, Yan CH, et al. Low-Temperature CO2 Methanation over CeO2-Supported Ru Single Atoms, Nanoclusters, and Nanoparticles Competitively Tuned by Strong Metal-Support Interactions and H-Spillover Effect. ACS Catal 2018;8:6203–15. https://doi.org/10.1021/acscatal.7b04469.",72,Train,Ru/CeO2,Ru,2.56,None,0,CeO2,97.44,None,WI,25,0,350,1,2,100,350,1,1.25,,0,75,0,0,4,88.525,,,,,,,,,,,,,,,,,,,,,,,,,,,,,,,,,
570,"Guo Y, Mei S, Yuan K, Wang DJ, Liu HC, Yan CH, et al. Low-Temperature CO2 Methanation over CeO2-Supported Ru Single Atoms, Nanoclusters, and Nanoparticles Competitively Tuned by Strong Metal-Support Interactions and H-Spillover Effect. ACS Catal 2018;8:6203–15. https://doi.org/10.1021/acscatal.7b04469.",73,Train,Ru/CeO2,Ru,3.7,None,0,CeO2,96.3,None,WI,25,0,350,1,2,100,155,1,1.25,,0,75,0,0,4,0.328,,,,,,,,,,,,,,,,,,,,,,,,,,,,,,,,,
571,"Guo Y, Mei S, Yuan K, Wang DJ, Liu HC, Yan CH, et al. Low-Temperature CO2 Methanation over CeO2-Supported Ru Single Atoms, Nanoclusters, and Nanoparticles Competitively Tuned by Strong Metal-Support Interactions and H-Spillover Effect. ACS Catal 2018;8:6203–15. https://doi.org/10.1021/acscatal.7b04469.",73,Train,Ru/CeO2,Ru,3.7,None,0,CeO2,96.3,None,WI,25,0,350,1,2,100,175,1,1.25,,0,75,0,0,4,0.656,,,,,,,,,,,,,,,,,,,,,,,,,,,,,,,,,
572,"Guo Y, Mei S, Yuan K, Wang DJ, Liu HC, Yan CH, et al. Low-Temperature CO2 Methanation over CeO2-Supported Ru Single Atoms, Nanoclusters, and Nanoparticles Competitively Tuned by Strong Metal-Support Interactions and H-Spillover Effect. ACS Catal 2018;8:6203–15. https://doi.org/10.1021/acscatal.7b04469.",73,Train,Ru/CeO2,Ru,3.7,None,0,CeO2,96.3,None,WI,25,0,350,1,2,100,200,1,1.25,,0,75,0,0,4,1.639,,,,,,,,,,,,,,,,,,,,,,,,,,,,,,,,,
573,"Guo Y, Mei S, Yuan K, Wang DJ, Liu HC, Yan CH, et al. Low-Temperature CO2 Methanation over CeO2-Supported Ru Single Atoms, Nanoclusters, and Nanoparticles Competitively Tuned by Strong Metal-Support Interactions and H-Spillover Effect. ACS Catal 2018;8:6203–15. https://doi.org/10.1021/acscatal.7b04469.",73,Train,Ru/CeO2,Ru,3.7,None,0,CeO2,96.3,None,WI,25,0,350,1,2,100,225,1,1.25,,0,75,0,0,4,5.246,,,,,,,,,,,,,,,,,,,,,,,,,,,,,,,,,
574,"Guo Y, Mei S, Yuan K, Wang DJ, Liu HC, Yan CH, et al. Low-Temperature CO2 Methanation over CeO2-Supported Ru Single Atoms, Nanoclusters, and Nanoparticles Competitively Tuned by Strong Metal-Support Interactions and H-Spillover Effect. ACS Catal 2018;8:6203–15. https://doi.org/10.1021/acscatal.7b04469.",73,Train,Ru/CeO2,Ru,3.7,None,0,CeO2,96.3,None,WI,25,0,350,1,2,100,250,1,1.25,,0,75,0,0,4,14.098,,,,,,,,,,,,,,,,,,,,,,,,,,,,,,,,,
575,"Guo Y, Mei S, Yuan K, Wang DJ, Liu HC, Yan CH, et al. Low-Temperature CO2 Methanation over CeO2-Supported Ru Single Atoms, Nanoclusters, and Nanoparticles Competitively Tuned by Strong Metal-Support Interactions and H-Spillover Effect. ACS Catal 2018;8:6203–15. https://doi.org/10.1021/acscatal.7b04469.",73,Train,Ru/CeO2,Ru,3.7,None,0,CeO2,96.3,None,WI,25,0,350,1,2,100,275,1,1.25,,0,75,0,0,4,33.115,,,,,,,,,,,,,,,,,,,,,,,,,,,,,,,,,
576,"Guo Y, Mei S, Yuan K, Wang DJ, Liu HC, Yan CH, et al. Low-Temperature CO2 Methanation over CeO2-Supported Ru Single Atoms, Nanoclusters, and Nanoparticles Competitively Tuned by Strong Metal-Support Interactions and H-Spillover Effect. ACS Catal 2018;8:6203–15. https://doi.org/10.1021/acscatal.7b04469.",73,Train,Ru/CeO2,Ru,3.7,None,0,CeO2,96.3,None,WI,25,0,350,1,2,100,300,1,1.25,,0,75,0,0,4,61.311,,,,,,,,,,,,,,,,,,,,,,,,,,,,,,,,,
577,"Guo Y, Mei S, Yuan K, Wang DJ, Liu HC, Yan CH, et al. Low-Temperature CO2 Methanation over CeO2-Supported Ru Single Atoms, Nanoclusters, and Nanoparticles Competitively Tuned by Strong Metal-Support Interactions and H-Spillover Effect. ACS Catal 2018;8:6203–15. https://doi.org/10.1021/acscatal.7b04469.",73,Train,Ru/CeO2,Ru,3.7,None,0,CeO2,96.3,None,WI,25,0,350,1,2,100,325,1,1.25,,0,75,0,0,4,80.984,,,,,,,,,,,,,,,,,,,,,,,,,,,,,,,,,
578,"Guo Y, Mei S, Yuan K, Wang DJ, Liu HC, Yan CH, et al. Low-Temperature CO2 Methanation over CeO2-Supported Ru Single Atoms, Nanoclusters, and Nanoparticles Competitively Tuned by Strong Metal-Support Interactions and H-Spillover Effect. ACS Catal 2018;8:6203–15. https://doi.org/10.1021/acscatal.7b04469.",73,Train,Ru/CeO2,Ru,3.7,None,0,CeO2,96.3,None,WI,25,0,350,1,2,100,350,1,1.25,,0,75,0,0,4,84.262,,,,,,,,,,,,,,,,,,,,,,,,,,,,,,,,,
579,"Ashok J, Ang ML, Kawi S. Enhanced activity of CO2 methanation over Ni/CeO2-ZrO2 catalysts: Influence of preparation methods. Catal Today 2017;281:304–11. https://doi.org/10.1016/j.cattod.2016.07.020.",74,Train,Ni/CeO2-ZrO2,Ni,10,None,0,CeO2,,ZrO2,WI,500,4,450,1,1,100,200,1,3,70,0,60,0,0,4,8.667,,,,,,,,,,,,,,,,,,,,,,,,,,,,,,,,,
580,"Ashok J, Ang ML, Kawi S. Enhanced activity of CO2 methanation over Ni/CeO2-ZrO2 catalysts: Influence of preparation methods. Catal Today 2017;281:304–11. https://doi.org/10.1016/j.cattod.2016.07.020.",74,Train,Ni/CeO2-ZrO2,Ni,10,None,0,CeO2,,ZrO2,WI,500,4,450,1,1,100,225,1,3,70,0,60,0,0,4,20,,,,,,,,,,,,,,,,,,,,,,,,,,,,,,,,,
581,"Ashok J, Ang ML, Kawi S. Enhanced activity of CO2 methanation over Ni/CeO2-ZrO2 catalysts: Influence of preparation methods. Catal Today 2017;281:304–11. https://doi.org/10.1016/j.cattod.2016.07.020.",74,Train,Ni/CeO2-ZrO2,Ni,10,None,0,CeO2,,ZrO2,WI,500,4,450,1,1,100,250,1,3,70,0,60,0,0,4,28.833,,,,,,,,,,,,,,,,,,,,,,,,,,,,,,,,,
582,"Ashok J, Ang ML, Kawi S. Enhanced activity of CO2 methanation over Ni/CeO2-ZrO2 catalysts: Influence of preparation methods. Catal Today 2017;281:304–11. https://doi.org/10.1016/j.cattod.2016.07.020.",74,Train,Ni/CeO2-ZrO2,Ni,10,None,0,CeO2,,ZrO2,WI,500,4,450,1,1,100,275,1,3,70,0,60,0,0,4,42.833,,,,,,,,,,,,,,,,,,,,,,,,,,,,,,,,,
583,"Ashok J, Ang ML, Kawi S. Enhanced activity of CO2 methanation over Ni/CeO2-ZrO2 catalysts: Influence of preparation methods. Catal Today 2017;281:304–11. https://doi.org/10.1016/j.cattod.2016.07.020.",74,Train,Ni/CeO2-ZrO2,Ni,10,None,0,CeO2,,ZrO2,WI,500,4,450,1,1,100,300,1,3,70,0,60,0,0,4,49.833,,,,,,,,,,,,,,,,,,,,,,,,,,,,,,,,,
584,"Ashok J, Ang ML, Kawi S. Enhanced activity of CO2 methanation over Ni/CeO2-ZrO2 catalysts: Influence of preparation methods. Catal Today 2017;281:304–11. https://doi.org/10.1016/j.cattod.2016.07.020.",74,Train,Ni/CeO2-ZrO2,Ni,10,None,0,CeO2,,ZrO2,WI,500,4,450,1,1,100,325,1,3,70,0,60,0,0,4,51.667,,,,,,,,,,,,,,,,,,,,,,,,,,,,,,,,,
585,"Ashok J, Ang ML, Kawi S. Enhanced activity of CO2 methanation over Ni/CeO2-ZrO2 catalysts: Influence of preparation methods. Catal Today 2017;281:304–11. https://doi.org/10.1016/j.cattod.2016.07.020.",74,Train,Ni/CeO2-ZrO2,Ni,10,None,0,CeO2,,ZrO2,WI,500,4,450,1,1,100,350,1,3,70,0,60,0,0,4,51.667,,,,,,,,,,,,,,,,,,,,,,,,,,,,,,,,,
586,"Ashok J, Ang ML, Kawi S. Enhanced activity of CO2 methanation over Ni/CeO2-ZrO2 catalysts: Influence of preparation methods. Catal Today 2017;281:304–11. https://doi.org/10.1016/j.cattod.2016.07.020.",75,Train,Ni/CeO2-ZrO2,Ni,10,None,0,CeO2,,ZrO2,AE,500,4,450,1,1,100,200,1,3,70,0,60,0,0,4,12.667,,,,,,,,,,,,,,,,,,,,,,,,,,,,,,,,,
587,"Ashok J, Ang ML, Kawi S. Enhanced activity of CO2 methanation over Ni/CeO2-ZrO2 catalysts: Influence of preparation methods. Catal Today 2017;281:304–11. https://doi.org/10.1016/j.cattod.2016.07.020.",75,Train,Ni/CeO2-ZrO2,Ni,10,None,0,CeO2,,ZrO2,AE,500,4,450,1,1,100,225,1,3,70,0,60,0,0,4,24.833,,,,,,,,,,,,,,,,,,,,,,,,,,,,,,,,,
588,"Ashok J, Ang ML, Kawi S. Enhanced activity of CO2 methanation over Ni/CeO2-ZrO2 catalysts: Influence of preparation methods. Catal Today 2017;281:304–11. https://doi.org/10.1016/j.cattod.2016.07.020.",75,Train,Ni/CeO2-ZrO2,Ni,10,None,0,CeO2,,ZrO2,AE,500,4,450,1,1,100,250,1,3,70,0,60,0,0,4,45.5,,,,,,,,,,,,,,,,,,,,,,,,,,,,,,,,,
589,"Ashok J, Ang ML, Kawi S. Enhanced activity of CO2 methanation over Ni/CeO2-ZrO2 catalysts: Influence of preparation methods. Catal Today 2017;281:304–11. https://doi.org/10.1016/j.cattod.2016.07.020.",75,Train,Ni/CeO2-ZrO2,Ni,10,None,0,CeO2,,ZrO2,AE,500,4,450,1,1,100,275,1,3,70,0,60,0,0,4,55.5,,,,,,,,,,,,,,,,,,,,,,,,,,,,,,,,,
590,"Ashok J, Ang ML, Kawi S. Enhanced activity of CO2 methanation over Ni/CeO2-ZrO2 catalysts: Influence of preparation methods. Catal Today 2017;281:304–11. https://doi.org/10.1016/j.cattod.2016.07.020.",75,Train,Ni/CeO2-ZrO2,Ni,10,None,0,CeO2,,ZrO2,AE,500,4,450,1,1,100,300,1,3,70,0,60,0,0,4,56.333,,,,,,,,,,,,,,,,,,,,,,,,,,,,,,,,,
591,"Ashok J, Ang ML, Kawi S. Enhanced activity of CO2 methanation over Ni/CeO2-ZrO2 catalysts: Influence of preparation methods. Catal Today 2017;281:304–11. https://doi.org/10.1016/j.cattod.2016.07.020.",75,Train,Ni/CeO2-ZrO2,Ni,10,None,0,CeO2,,ZrO2,AE,500,4,450,1,1,100,325,1,3,70,0,60,0,0,4,54.5,,,,,,,,,,,,,,,,,,,,,,,,,,,,,,,,,
592,"Ashok J, Ang ML, Kawi S. Enhanced activity of CO2 methanation over Ni/CeO2-ZrO2 catalysts: Influence of preparation methods. Catal Today 2017;281:304–11. https://doi.org/10.1016/j.cattod.2016.07.020.",75,Train,Ni/CeO2-ZrO2,Ni,10,None,0,CeO2,,ZrO2,AE,500,4,450,1,1,100,350,1,3,70,0,60,0,0,4,54.167,,,,,,,,,,,,,,,,,,,,,,,,,,,,,,,,,
593,"Ashok J, Ang ML, Kawi S. Enhanced activity of CO2 methanation over Ni/CeO2-ZrO2 catalysts: Influence of preparation methods. Catal Today 2017;281:304–11. https://doi.org/10.1016/j.cattod.2016.07.020.",76,Train,Ni/CeO2-ZrO2,Ni,10,None,0,CeO2,,ZrO2,DPA,500,4,450,1,1,100,200,1,3,70,0,60,0,0,4,3.833,,,,,,,,,,,,,,,,,,,,,,,,,,,,,,,,,
594,"Ashok J, Ang ML, Kawi S. Enhanced activity of CO2 methanation over Ni/CeO2-ZrO2 catalysts: Influence of preparation methods. Catal Today 2017;281:304–11. https://doi.org/10.1016/j.cattod.2016.07.020.",76,Train,Ni/CeO2-ZrO2,Ni,10,None,0,CeO2,,ZrO2,DPA,500,4,450,1,1,100,225,1,3,70,0,60,0,0,4,6.333,,,,,,,,,,,,,,,,,,,,,,,,,,,,,,,,,
595,"Ashok J, Ang ML, Kawi S. Enhanced activity of CO2 methanation over Ni/CeO2-ZrO2 catalysts: Influence of preparation methods. Catal Today 2017;281:304–11. https://doi.org/10.1016/j.cattod.2016.07.020.",76,Train,Ni/CeO2-ZrO2,Ni,10,None,0,CeO2,,ZrO2,DPA,500,4,450,1,1,100,250,1,3,70,0,60,0,0,4,12.167,,,,,,,,,,,,,,,,,,,,,,,,,,,,,,,,,
596,"Ashok J, Ang ML, Kawi S. Enhanced activity of CO2 methanation over Ni/CeO2-ZrO2 catalysts: Influence of preparation methods. Catal Today 2017;281:304–11. https://doi.org/10.1016/j.cattod.2016.07.020.",76,Train,Ni/CeO2-ZrO2,Ni,10,None,0,CeO2,,ZrO2,DPA,500,4,450,1,1,100,275,1,3,70,0,60,0,0,4,22.833,,,,,,,,,,,,,,,,,,,,,,,,,,,,,,,,,
597,"Ashok J, Ang ML, Kawi S. Enhanced activity of CO2 methanation over Ni/CeO2-ZrO2 catalysts: Influence of preparation methods. Catal Today 2017;281:304–11. https://doi.org/10.1016/j.cattod.2016.07.020.",76,Train,Ni/CeO2-ZrO2,Ni,10,None,0,CeO2,,ZrO2,DPA,500,4,450,1,1,100,300,1,3,70,0,60,0,0,4,35.833,,,,,,,,,,,,,,,,,,,,,,,,,,,,,,,,,
598,"Ashok J, Ang ML, Kawi S. Enhanced activity of CO2 methanation over Ni/CeO2-ZrO2 catalysts: Influence of preparation methods. Catal Today 2017;281:304–11. https://doi.org/10.1016/j.cattod.2016.07.020.",76,Train,Ni/CeO2-ZrO2,Ni,10,None,0,CeO2,,ZrO2,DPA,500,4,450,1,1,100,325,1,3,70,0,60,0,0,4,41.333,,,,,,,,,,,,,,,,,,,,,,,,,,,,,,,,,
599,"Ashok J, Ang ML, Kawi S. Enhanced activity of CO2 methanation over Ni/CeO2-ZrO2 catalysts: Influence of preparation methods. Catal Today 2017;281:304–11. https://doi.org/10.1016/j.cattod.2016.07.020.",76,Train,Ni/CeO2-ZrO2,Ni,10,None,0,CeO2,,ZrO2,DPA,500,4,450,1,1,100,350,1,3,70,0,60,0,0,4,44.833,,,,,,,,,,,,,,,,,,,,,,,,,,,,,,,,,
600,"Ashok J, Ang ML, Kawi S. Enhanced activity of CO2 methanation over Ni/CeO2-ZrO2 catalysts: Influence of preparation methods. Catal Today 2017;281:304–11. https://doi.org/10.1016/j.cattod.2016.07.020.",77,Train,Ni/CeO2-ZrO2,Ni,10,None,0,CeO2,,ZrO2,DPU,500,4,450,1,1,100,200,1,3,70,0,60,0,0,4,4.833,,,,,,,,,,,,,,,,,,,,,,,,,,,,,,,,,
601,"Ashok J, Ang ML, Kawi S. Enhanced activity of CO2 methanation over Ni/CeO2-ZrO2 catalysts: Influence of preparation methods. Catal Today 2017;281:304–11. https://doi.org/10.1016/j.cattod.2016.07.020.",77,Train,Ni/CeO2-ZrO2,Ni,10,None,0,CeO2,,ZrO2,DPU,500,4,450,1,1,100,225,1,3,70,0,60,0,0,4,9,,,,,,,,,,,,,,,,,,,,,,,,,,,,,,,,,
602,"Ashok J, Ang ML, Kawi S. Enhanced activity of CO2 methanation over Ni/CeO2-ZrO2 catalysts: Influence of preparation methods. Catal Today 2017;281:304–11. https://doi.org/10.1016/j.cattod.2016.07.020.",77,Train,Ni/CeO2-ZrO2,Ni,10,None,0,CeO2,,ZrO2,DPU,500,4,450,1,1,100,250,1,3,70,0,60,0,0,4,32.167,,,,,,,,,,,,,,,,,,,,,,,,,,,,,,,,,
603,"Ashok J, Ang ML, Kawi S. Enhanced activity of CO2 methanation over Ni/CeO2-ZrO2 catalysts: Influence of preparation methods. Catal Today 2017;281:304–11. https://doi.org/10.1016/j.cattod.2016.07.020.",77,Train,Ni/CeO2-ZrO2,Ni,10,None,0,CeO2,,ZrO2,DPU,500,4,450,1,1,100,275,1,3,70,0,60,0,0,4,41.333,,,,,,,,,,,,,,,,,,,,,,,,,,,,,,,,,
604,"Ashok J, Ang ML, Kawi S. Enhanced activity of CO2 methanation over Ni/CeO2-ZrO2 catalysts: Influence of preparation methods. Catal Today 2017;281:304–11. https://doi.org/10.1016/j.cattod.2016.07.020.",77,Train,Ni/CeO2-ZrO2,Ni,10,None,0,CeO2,,ZrO2,DPU,500,4,450,1,1,100,300,1,3,70,0,60,0,0,4,50.833,,,,,,,,,,,,,,,,,,,,,,,,,,,,,,,,,
605,"Ashok J, Ang ML, Kawi S. Enhanced activity of CO2 methanation over Ni/CeO2-ZrO2 catalysts: Influence of preparation methods. Catal Today 2017;281:304–11. https://doi.org/10.1016/j.cattod.2016.07.020.",77,Train,Ni/CeO2-ZrO2,Ni,10,None,0,CeO2,,ZrO2,DPU,500,4,450,1,1,100,325,1,3,70,0,60,0,0,4,48.833,,,,,,,,,,,,,,,,,,,,,,,,,,,,,,,,,
606,"Ashok J, Ang ML, Kawi S. Enhanced activity of CO2 methanation over Ni/CeO2-ZrO2 catalysts: Influence of preparation methods. Catal Today 2017;281:304–11. https://doi.org/10.1016/j.cattod.2016.07.020.",77,Train,Ni/CeO2-ZrO2,Ni,10,None,0,CeO2,,ZrO2,DPU,500,4,450,1,1,100,350,1,3,70,0,60,0,0,4,48.667,,,,,,,,,,,,,,,,,,,,,,,,,,,,,,,,,
607,"Garbarino G, Riani P, Magistri L, Busca G. A study of the methanation of carbon dioxide on Ni/Al2O 3 catalysts at atmospheric pressure. Int J Hydrogen Energy 2014;39:11557–65. https://doi.org/10.1016/j.ijhydene.2014.05.111.",78,Train,Ni/Al2O3,Ni,13.8,None,0,Al2O3,86.2,None,WI,700,5,25,1,0,0,250,1,1.1,,0,0,0,0,5,0,,,,,,,,,,,,,,,,,,,,,,,,,,,,,,,,,
608,"Garbarino G, Riani P, Magistri L, Busca G. A study of the methanation of carbon dioxide on Ni/Al2O 3 catalysts at atmospheric pressure. Int J Hydrogen Energy 2014;39:11557–65. https://doi.org/10.1016/j.ijhydene.2014.05.111.",78,Train,Ni/Al2O3,Ni,13.8,None,0,Al2O3,86.2,None,WI,700,5,25,1,0,0,300,1,1.1,,0,0,0,0,5,0.1,,,,,,,,,,,,,,,,,,,,,,,,,,,,,,,,,
609,"Garbarino G, Riani P, Magistri L, Busca G. A study of the methanation of carbon dioxide on Ni/Al2O 3 catalysts at atmospheric pressure. Int J Hydrogen Energy 2014;39:11557–65. https://doi.org/10.1016/j.ijhydene.2014.05.111.",78,Train,Ni/Al2O3,Ni,13.8,None,0,Al2O3,86.2,None,WI,700,5,25,1,0,0,400,1,1.1,,0,0,0,0,5,2,,,,,,,,,,,,,,,,,,,,,,,,,,,,,,,,,
610,"Garbarino G, Riani P, Magistri L, Busca G. A study of the methanation of carbon dioxide on Ni/Al2O 3 catalysts at atmospheric pressure. Int J Hydrogen Energy 2014;39:11557–65. https://doi.org/10.1016/j.ijhydene.2014.05.111.",78,Train,Ni/Al2O3,Ni,13.8,None,0,Al2O3,86.2,None,WI,700,5,25,1,0,0,500,1,1.1,,0,0,0,0,5,7,,,,,,,,,,,,,,,,,,,,,,,,,,,,,,,,,
611,"Garbarino G, Riani P, Magistri L, Busca G. A study of the methanation of carbon dioxide on Ni/Al2O 3 catalysts at atmospheric pressure. Int J Hydrogen Energy 2014;39:11557–65. https://doi.org/10.1016/j.ijhydene.2014.05.111.",79,Train,Ni/Al2O3,Ni,28,None,0,Al2O3,72,None,WI,700,5,25,1,0,0,250,1,1.1,,0,0,0,0,5,2,,,,,,,,,,,,,,,,,,,,,,,,,,,,,,,,,
612,"Garbarino G, Riani P, Magistri L, Busca G. A study of the methanation of carbon dioxide on Ni/Al2O 3 catalysts at atmospheric pressure. Int J Hydrogen Energy 2014;39:11557–65. https://doi.org/10.1016/j.ijhydene.2014.05.111.",79,Train,Ni/Al2O3,Ni,28,None,0,Al2O3,72,None,WI,700,5,25,1,0,0,300,1,1.1,,0,0,0,0,5,8,,,,,,,,,,,,,,,,,,,,,,,,,,,,,,,,,
613,"Garbarino G, Riani P, Magistri L, Busca G. A study of the methanation of carbon dioxide on Ni/Al2O 3 catalysts at atmospheric pressure. Int J Hydrogen Energy 2014;39:11557–65. https://doi.org/10.1016/j.ijhydene.2014.05.111.",79,Train,Ni/Al2O3,Ni,28,None,0,Al2O3,72,None,WI,700,5,25,1,0,0,400,1,1.1,,0,0,0,0,5,78,,,,,,,,,,,,,,,,,,,,,,,,,,,,,,,,,
614,"Garbarino G, Riani P, Magistri L, Busca G. A study of the methanation of carbon dioxide on Ni/Al2O 3 catalysts at atmospheric pressure. Int J Hydrogen Energy 2014;39:11557–65. https://doi.org/10.1016/j.ijhydene.2014.05.111.",79,Train,Ni/Al2O3,Ni,28,None,0,Al2O3,72,None,WI,700,5,25,1,0,0,500,1,1.1,,0,0,0,0,5,81,,,,,,,,,,,,,,,,,,,,,,,,,,,,,,,,,
615,"Garbarino G, Riani P, Magistri L, Busca G. A study of the methanation of carbon dioxide on Ni/Al2O 3 catalysts at atmospheric pressure. Int J Hydrogen Energy 2014;39:11557–65. https://doi.org/10.1016/j.ijhydene.2014.05.111.",80,Train,Ni/Al2O3,Ni,55.6,None,0,Al2O3,44.4,None,WI,700,5,25,1,0,0,250,1,1.1,,0,0,0,0,5,0,,,,,,,,,,,,,,,,,,,,,,,,,,,,,,,,,
616,"Garbarino G, Riani P, Magistri L, Busca G. A study of the methanation of carbon dioxide on Ni/Al2O 3 catalysts at atmospheric pressure. Int J Hydrogen Energy 2014;39:11557–65. https://doi.org/10.1016/j.ijhydene.2014.05.111.",80,Train,Ni/Al2O3,Ni,55.6,None,0,Al2O3,44.4,None,WI,700,5,25,1,0,0,300,1,1.1,,0,0,0,0,5,7,,,,,,,,,,,,,,,,,,,,,,,,,,,,,,,,,
617,"Garbarino G, Riani P, Magistri L, Busca G. A study of the methanation of carbon dioxide on Ni/Al2O 3 catalysts at atmospheric pressure. Int J Hydrogen Energy 2014;39:11557–65. https://doi.org/10.1016/j.ijhydene.2014.05.111.",80,Train,Ni/Al2O3,Ni,55.6,None,0,Al2O3,44.4,None,WI,700,5,25,1,0,0,400,1,1.1,,0,0,0,0,5,42,,,,,,,,,,,,,,,,,,,,,,,,,,,,,,,,,
