Repository: Night-Time1809/ML_training_lab

## Materials/outline

| **Date** | **Section** | **Lab** | **Slide** | **Notebook** |
| ---- | ---- | ---- | ---- | ---- |
| 09 May 2023 | 01 - Machine Learning Overview and Decision Tree |  01 - Intro to Colab, pandas, NumPy - Decision Tree Model for Classification and Regression | [Go to slide](https://github.com/Night-Time1809/ML_training_lab/blob/main/slides/01_ML%20overview_decision%20tree.pdf) | [![Open In Colab](https://colab.research.google.com/assets/colab-badge.svg)](https://colab.research.google.com/drive/1m2KPAzuMQn_NBilSeYc1IJ7Eh76YsIhk?usp=sharing) |

File: dataset/dataset.csv (part 7 of 38)
Number of data,Reference,Experiment No,Train/Test Set,Catalyst,Base,Base wt%,Base 2,Base 2 wt%,Support,Support wt%,Support 2,Catalyst preparation method,Calcination Temperature (C),Calcination time (h),Reduction Temperature (C),Reduction Pressure (bar),Reduction time  (h),Reduction  H2 %,Temperature (C),Pressure (bar),W/F (mgcat/minml),Time on Stream (h),CO % in feed,Inert % in feed,CH4 % in feed,H2O % in feed,H2/CO2 in feed,CO2 Conversion %,,,,,,,,,,,,,,,,,,,,,,,,,,,,,,,,,
618,"Garbarino G, Riani P, Magistri L, Busca G. A study of the methanation of carbon dioxide on Ni/Al2O 3 catalysts at atmospheric pressure. Int J Hydrogen Energy 2014;39:11557–65. https://doi.org/10.1016/j.ijhydene.2014.05.111.",80,Train,Ni/Al2O3,Ni,55.6,None,0,Al2O3,44.4,None,WI,700,5,25,1,0,0,500,1,1.1,,0,0,0,0,5,71,,,,,,,,,,,,,,,,,,,,,,,,,,,,,,,,,
619,"Garbarino G, Riani P, Magistri L, Busca G. A study of the methanation of carbon dioxide on Ni/Al2O 3 catalysts at atmospheric pressure. Int J Hydrogen Energy 2014;39:11557–65. https://doi.org/10.1016/j.ijhydene.2014.05.111.",81,Test,Ni,Ni,100,None,0,None,0,None,commercial,700,5,25,1,0,0,250,1,1.1,,0,0,0,0,5,0,,,,,,,,,,,,,,,,,,,,,,,,,,,,,,,,,
620,"Garbarino G, Riani P, Magistri L, Busca G. A study of the methanation of carbon dioxide on Ni/Al2O 3 catalysts at atmospheric pressure. Int J Hydrogen Energy 2014;39:11557–65. https://doi.org/10.1016/j.ijhydene.2014.05.111.",81,Test,Ni,Ni,100,None,0,None,0,None,commercial,700,5,25,1,0,0,300,1,1.1,,0,0,0,0,5,8,,,,,,,,,,,,,,,,,,,,,,,,,,,,,,,,,
621,"Garbarino G, Riani P, Magistri L, Busca G. A study of the methanation of carbon dioxide on Ni/Al2O 3 catalysts at atmospheric pressure. Int J Hydrogen Energy 2014;39:11557–65. https://doi.org/10.1016/j.ijhydene.2014.05.111.",81,Test,Ni,Ni,100,None,0,None,0,None,commercial,700,5,25,1,0,0,400,1,1.1,,0,0,0,0,5,44,,,,,,,,,,,,,,,,,,,,,,,,,,,,,,,,,
622,"Garbarino G, Riani P, Magistri L, Busca G. A study of the methanation of carbon dioxide on Ni/Al2O 3 catalysts at atmospheric pressure. Int J Hydrogen Energy 2014;39:11557–65. https://doi.org/10.1016/j.ijhydene.2014.05.111.",81,Test,Ni,Ni,100,None,0,None,0,None,commercial,700,5,25,1,0,0,500,1,1.1,,0,0,0,0,5,51,,,,,,,,,,,,,,,,,,,,,,,,,,,,,,,,,
623,"Garbarino G, Riani P, Magistri L, Busca G. A study of the methanation of carbon dioxide on Ni/Al2O 3 catalysts at atmospheric pressure. Int J Hydrogen Energy 2014;39:11557–65. https://doi.org/10.1016/j.ijhydene.2014.05.111.",82,Train,Ni/Al2O3,Ni,13.8,None,0,Al2O3,86.2,None,WI,700,5,700,1,1,20,250,1,1.1,,0,0,0,0,5,1,,,,,,,,,,,,,,,,,,,,,,,,,,,,,,,,,
624,"Garbarino G, Riani P, Magistri L, Busca G. A study of the methanation of carbon dioxide on Ni/Al2O 3 catalysts at atmospheric pressure. Int J Hydrogen Energy 2014;39:11557–65. https://doi.org/10.1016/j.ijhydene.2014.05.111.",82,Train,Ni/Al2O3,Ni,13.8,None,0,Al2O3,86.2,None,WI,700,5,700,1,1,20,300,1,1.1,,0,0,0,0,5,6,,,,,,,,,,,,,,,,,,,,,,,,,,,,,,,,,
625,"Garbarino G, Riani P, Magistri L, Busca G. A study of the methanation of carbon dioxide on Ni/Al2O 3 catalysts at atmospheric pressure. Int J Hydrogen Energy 2014;39:11557–65. https://doi.org/10.1016/j.ijhydene.2014.05.111.",82,Train,Ni/Al2O3,Ni,13.8,None,0,Al2O3,86.2,None,WI,700,5,700,1,1,20,400,1,1.1,,0,0,0,0,5,50,,,,,,,,,,,,,,,,,,,,,,,,,,,,,,,,,
626,"Garbarino G, Riani P, Magistri L, Busca G. A study of the methanation of carbon dioxide on Ni/Al2O 3 catalysts at atmospheric pressure. Int J Hydrogen Energy 2014;39:11557–65. https://doi.org/10.1016/j.ijhydene.2014.05.111.",82,Train,Ni/Al2O3,Ni,13.8,None,0,Al2O3,86.2,None,WI,700,5,700,1,1,20,500,1,1.1,,0,0,0,0,5,75,,,,,,,,,,,,,,,,,,,,,,,,,,,,,,,,,
627,"Garbarino G, Riani P, Magistri L, Busca G. A study of the methanation of carbon dioxide on Ni/Al2O 3 catalysts at atmospheric pressure. Int J Hydrogen Energy 2014;39:11557–65. https://doi.org/10.1016/j.ijhydene.2014.05.111.",83,Train,Ni/Al2O3,Ni,28,None,0,Al2O3,72,None,WI,700,5,700,1,1,20,250,1,1.1,,0,0,0,0,5,2,,,,,,,,,,,,,,,,,,,,,,,,,,,,,,,,,
628,"Garbarino G, Riani P, Magistri L, Busca G. A study of the methanation of carbon dioxide on Ni/Al2O 3 catalysts at atmospheric pressure. Int J Hydrogen Energy 2014;39:11557–65. https://doi.org/10.1016/j.ijhydene.2014.05.111.",83,Train,Ni/Al2O3,Ni,28,None,0,Al2O3,72,None,WI,700,5,700,1,1,20,300,1,1.1,,0,0,0,0,5,8,,,,,,,,,,,,,,,,,,,,,,,,,,,,,,,,,
629,"Garbarino G, Riani P, Magistri L, Busca G. A study of the methanation of carbon dioxide on Ni/Al2O 3 catalysts at atmospheric pressure. Int J Hydrogen Energy 2014;39:11557–65. https://doi.org/10.1016/j.ijhydene.2014.05.111.",83,Train,Ni/Al2O3,Ni,28,None,0,Al2O3,72,None,WI,700,5,700,1,1,20,400,1,1.1,,0,0,0,0,5,78,,,,,,,,,,,,,,,,,,,,,,,,,,,,,,,,,
630,"Garbarino G, Riani P, Magistri L, Busca G. A study of the methanation of carbon dioxide on Ni/Al2O 3 catalysts at atmospheric pressure. Int J Hydrogen Energy 2014;39:11557–65. https://doi.org/10.1016/j.ijhydene.2014.05.111.",83,Train,Ni/Al2O3,Ni,28,None,0,Al2O3,72,None,WI,700,5,700,1,1,20,500,1,1.1,,0,0,0,0,5,81,,,,,,,,,,,,,,,,,,,,,,,,,,,,,,,,,
631,"Pan Q, Peng J, Sun T, Wang S, Wang S. Insight into the reaction route of CO2 methanation: Promotion effect of medium basic sites. Catal Commun 2014;45:74–8. https://doi.org/10.1016/j.catcom.2013.10.034.",84,Train,Ni/Al2O3,Ni,7,None,0,Al2O3,93,None,WI,500,2,500,,4,100,260,30,3,,0,0,56,33,4.5,6.831,,,,,,,,,,,,,,,,,,,,,,,,,,,,,,,,,
632,"Pan Q, Peng J, Sun T, Wang S, Wang S. Insight into the reaction route of CO2 methanation: Promotion effect of medium basic sites. Catal Commun 2014;45:74–8. https://doi.org/10.1016/j.catcom.2013.10.034.",84,Train,Ni/Al2O3,Ni,7,None,0,Al2O3,93,None,WI,500,2,500,,4,100,300,30,3,,0,0,56,33,4.5,18.033,,,,,,,,,,,,,,,,,,,,,,,,,,,,,,,,,
633,"Pan Q, Peng J, Sun T, Wang S, Wang S. Insight into the reaction route of CO2 methanation: Promotion effect of medium basic sites. Catal Commun 2014;45:74–8. https://doi.org/10.1016/j.catcom.2013.10.034.",84,Train,Ni/Al2O3,Ni,7,None,0,Al2O3,93,None,WI,500,2,500,,4,100,340,30,3,,0,0,56,33,4.5,34.426,,,,,,,,,,,,,,,,,,,,,,,,,,,,,,,,,
634,"Pan Q, Peng J, Sun T, Wang S, Wang S. Insight into the reaction route of CO2 methanation: Promotion effect of medium basic sites. Catal Commun 2014;45:74–8. https://doi.org/10.1016/j.catcom.2013.10.034.",84,Train,Ni/Al2O3,Ni,7,None,0,Al2O3,93,None,WI,500,2,500,,4,100,380,30,3,,0,0,56,33,4.5,41.257,,,,,,,,,,,,,,,,,,,,,,,,,,,,,,,,,
635,"Pan Q, Peng J, Sun T, Wang S, Wang S. Insight into the reaction route of CO2 methanation: Promotion effect of medium basic sites. Catal Commun 2014;45:74–8. https://doi.org/10.1016/j.catcom.2013.10.034.",84,Train,Ni/Al2O3,Ni,7,None,0,Al2O3,93,None,WI,500,2,500,,4,100,400,30,3,,0,0,56,33,4.5,43.716,,,,,,,,,,,,,,,,,,,,,,,,,,,,,,,,,
636,"Pan Q, Peng J, Sun T, Wang S, Wang S. Insight into the reaction route of CO2 methanation: Promotion effect of medium basic sites. Catal Commun 2014;45:74–8. https://doi.org/10.1016/j.catcom.2013.10.034.",85,Test,Ni/Ce0.5Zr0.5O2,Ni,7,None,0,CeO2,46.5,ZrO2,WI,500,2,500,,4,100,220,30,3,,0,0,56,33,4.5,6.557,,,,,,,,,,,,,,,,,,,,,,,,,,,,,,,,,
637,"Pan Q, Peng J, Sun T, Wang S, Wang S. Insight into the reaction route of CO2 methanation: Promotion effect of medium basic sites. Catal Commun 2014;45:74–8. https://doi.org/10.1016/j.catcom.2013.10.034.",85,Test,Ni/Ce0.5Zr0.5O2,Ni,7,None,0,CeO2,46.5,ZrO2,WI,500,2,500,,4,100,260,30,3,,0,0,56,33,4.5,20.765,,,,,,,,,,,,,,,,,,,,,,,,,,,,,,,,,
638,"Pan Q, Peng J, Sun T, Wang S, Wang S. Insight into the reaction route of CO2 methanation: Promotion effect of medium basic sites. Catal Commun 2014;45:74–8. https://doi.org/10.1016/j.catcom.2013.10.034.",85,Test,Ni/Ce0.5Zr0.5O2,Ni,7,None,0,CeO2,46.5,ZrO2,WI,500,2,500,,4,100,300,30,3,,0,0,56,33,4.5,60.929,,,,,,,,,,,,,,,,,,,,,,,,,,,,,,,,,
639,"Pan Q, Peng J, Sun T, Wang S, Wang S. Insight into the reaction route of CO2 methanation: Promotion effect of medium basic sites. Catal Commun 2014;45:74–8. https://doi.org/10.1016/j.catcom.2013.10.034.",85,Test,Ni/Ce0.5Zr0.5O2,Ni,7,None,0,CeO2,46.5,ZrO2,WI,500,2,500,,4,100,340,30,3,,0,0,56,33,4.5,70.492,,,,,,,,,,,,,,,,,,,,,,,,,,,,,,,,,
640,"Pan Q, Peng J, Sun T, Wang S, Wang S. Insight into the reaction route of CO2 methanation: Promotion effect of medium basic sites. Catal Commun 2014;45:74–8. https://doi.org/10.1016/j.catcom.2013.10.034.",85,Test,Ni/Ce0.5Zr0.5O2,Ni,7,None,0,CeO2,46.5,ZrO2,WI,500,2,500,,4,100,380,30,3,,0,0,56,33,4.5,60.109,,,,,,,,,,,,,,,,,,,,,,,,,,,,,,,,,
641,"Aziz MAA, Jalil AA, Triwahyono S, Mukti RR, Taufiq-Yap YH, Sazegar MR. Highly active Ni-promoted mesostructured silica nanoparticles for CO2 methanation. Appl Catal B Environ 2014;147:359–68. https://doi.org/10.1016/j.apcatb.2013.09.015.",86,Train,Ni/MSN,Ni,5,None,0,MSN,95,None,WI,550,3,500,1,4,100,300,1,1.2,,0,0,0,0,4,64.1,,,,,,,,,,,,,,,,,,,,,,,,,,,,,,,,,
642,"Aziz MAA, Jalil AA, Triwahyono S, Mukti RR, Taufiq-Yap YH, Sazegar MR. Highly active Ni-promoted mesostructured silica nanoparticles for CO2 methanation. Appl Catal B Environ 2014;147:359–68. https://doi.org/10.1016/j.apcatb.2013.09.015.",87,Train,Ni/MCM-41,Ni,5,None,0,MCM-41,95,None,WI,550,3,500,1,4,100,300,1,1.2,,0,0,0,0,4,56.5,,,,,,,,,,,,,,,,,,,,,,,,,,,,,,,,,
643,"Aziz MAA, Jalil AA, Triwahyono S, Mukti RR, Taufiq-Yap YH, Sazegar MR. Highly active Ni-promoted mesostructured silica nanoparticles for CO2 methanation. Appl Catal B Environ 2014;147:359–68. https://doi.org/10.1016/j.apcatb.2013.09.015.",88,Train,Ni/HY,Ni,5,None,0,Zeolite,95,None,WI,550,3,500,1,4,100,300,1,1.2,,0,0,0,0,4,48.5,,,,,,,,,,,,,,,,,,,,,,,,,,,,,,,,,
644,"Aziz MAA, Jalil AA, Triwahyono S, Mukti RR, Taufiq-Yap YH, Sazegar MR. Highly active Ni-promoted mesostructured silica nanoparticles for CO2 methanation. Appl Catal B Environ 2014;147:359–68. https://doi.org/10.1016/j.apcatb.2013.09.015.",89,Train,Ni/SiO2,Ni,5,None,0,SiO2,95,None,WI,550,3,500,1,4,100,300,1,1.2,,0,0,0,0,4,42.4,,,,,,,,,,,,,,,,,,,,,,,,,,,,,,,,,
645,"Aziz MAA, Jalil AA, Triwahyono S, Mukti RR, Taufiq-Yap YH, Sazegar MR. Highly active Ni-promoted mesostructured silica nanoparticles for CO2 methanation. Appl Catal B Environ 2014;147:359–68. https://doi.org/10.1016/j.apcatb.2013.09.015.",90,Train,Ni/Al2O3,Ni,5,None,0,Al2O3,95,None,WI,550,3,500,1,4,100,300,1,1.2,,0,0,0,0,4,27.6,,,,,,,,,,,,,,,,,,,,,,,,,,,,,,,,,
646,"Aldana PAU, Ocampo F, Kobl K, Louis B, Thibault-Starzyk F, Daturi M, et al. Catalytic CO2 valorization into CH4 on Ni-based ceria-zirconia. Reaction mechanism by operando IR spectroscopy. Catal Today 2013;215:201–7. https://doi.org/10.1016/j.cattod.2013.02.019.",91,Train,Ni/SiO2,Ni,5,None,0,SiO2,95,None,WI,800,10,400,1,6,80,150,1,2.7,,0,18.2,0,0,4,0.446,,,,,,,,,,,,,,,,,,,,,,,,,,,,,,,,,
647,"Aldana PAU, Ocampo F, Kobl K, Louis B, Thibault-Starzyk F, Daturi M, et al. Catalytic CO2 valorization into CH4 on Ni-based ceria-zirconia. Reaction mechanism by operando IR spectroscopy. Catal Today 2013;215:201–7. https://doi.org/10.1016/j.cattod.2013.02.019.",91,Train,Ni/SiO2,Ni,5,None,0,SiO2,95,None,WI,800,10,400,1,6,80,200,1,2.7,,0,18.2,0,0,4,0.446,,,,,,,,,,,,,,,,,,,,,,,,,,,,,,,,,
648,"Aldana PAU, Ocampo F, Kobl K, Louis B, Thibault-Starzyk F, Daturi M, et al. Catalytic CO2 valorization into CH4 on Ni-based ceria-zirconia. Reaction mechanism by operando IR spectroscopy. Catal Today 2013;215:201–7. https://doi.org/10.1016/j.cattod.2013.02.019.",91,Train,Ni/SiO2,Ni,5,None,0,SiO2,95,None,WI,800,10,400,1,6,80,250,1,2.7,,0,18.2,0,0,4,2.232,,,,,,,,,,,,,,,,,,,,,,,,,,,,,,,,,
649,"Aldana PAU, Ocampo F, Kobl K, Louis B, Thibault-Starzyk F, Daturi M, et al. Catalytic CO2 valorization into CH4 on Ni-based ceria-zirconia. Reaction mechanism by operando IR spectroscopy. Catal Today 2013;215:201–7. https://doi.org/10.1016/j.cattod.2013.02.019.",91,Train,Ni/SiO2,Ni,5,None,0,SiO2,95,None,WI,800,10,400,1,6,80,300,1,2.7,,0,18.2,0,0,4,9.375,,,,,,,,,,,,,,,,,,,,,,,,,,,,,,,,,
650,"Aldana PAU, Ocampo F, Kobl K, Louis B, Thibault-Starzyk F, Daturi M, et al. Catalytic CO2 valorization into CH4 on Ni-based ceria-zirconia. Reaction mechanism by operando IR spectroscopy. Catal Today 2013;215:201–7. https://doi.org/10.1016/j.cattod.2013.02.019.",91,Train,Ni/SiO2,Ni,5,None,0,SiO2,95,None,WI,800,10,400,1,6,80,350,1,2.7,,0,18.2,0,0,4,37.946,,,,,,,,,,,,,,,,,,,,,,,,,,,,,,,,,
651,"Aldana PAU, Ocampo F, Kobl K, Louis B, Thibault-Starzyk F, Daturi M, et al. Catalytic CO2 valorization into CH4 on Ni-based ceria-zirconia. Reaction mechanism by operando IR spectroscopy. Catal Today 2013;215:201–7. https://doi.org/10.1016/j.cattod.2013.02.019.",92,Train,Ni/CeO2-ZrO2,Ni,5,None,0,CeO2,,ZrO2,SGP,500,6,400,1,6,80,150,1,0.7,,0,18.2,0,0,4,0.446,,,,,,,,,,,,,,,,,,,,,,,,,,,,,,,,,
652,"Aldana PAU, Ocampo F, Kobl K, Louis B, Thibault-Starzyk F, Daturi M, et al. Catalytic CO2 valorization into CH4 on Ni-based ceria-zirconia. Reaction mechanism by operando IR spectroscopy. Catal Today 2013;215:201–7. https://doi.org/10.1016/j.cattod.2013.02.019.",92,Train,Ni/CeO2-ZrO2,Ni,5,None,0,CeO2,,ZrO2,SGP,500,6,400,1,6,80,200,1,0.7,,0,18.2,0,0,4,0.446,,,,,,,,,,,,,,,,,,,,,,,,,,,,,,,,,
653,"Aldana PAU, Ocampo F, Kobl K, Louis B, Thibault-Starzyk F, Daturi M, et al. Catalytic CO2 valorization into CH4 on Ni-based ceria-zirconia. Reaction mechanism by operando IR spectroscopy. Catal Today 2013;215:201–7. https://doi.org/10.1016/j.cattod.2013.02.019.",92,Train,Ni/CeO2-ZrO2,Ni,5,None,0,CeO2,,ZrO2,SGP,500,6,400,1,6,80,250,1,0.7,,0,18.2,0,0,4,7.143,,,,,,,,,,,,,,,,,,,,,,,,,,,,,,,,,
654,"Aldana PAU, Ocampo F, Kobl K, Louis B, Thibault-Starzyk F, Daturi M, et al. Catalytic CO2 valorization into CH4 on Ni-based ceria-zirconia. Reaction mechanism by operando IR spectroscopy. Catal Today 2013;215:201–7. https://doi.org/10.1016/j.cattod.2013.02.019.",92,Train,Ni/CeO2-ZrO2,Ni,5,None,0,CeO2,,ZrO2,SGP,500,6,400,1,6,80,300,1,0.7,,0,18.2,0,0,4,62.946,,,,,,,,,,,,,,,,,,,,,,,,,,,,,,,,,
655,"Aldana PAU, Ocampo F, Kobl K, Louis B, Thibault-Starzyk F, Daturi M, et al. Catalytic CO2 valorization into CH4 on Ni-based ceria-zirconia. Reaction mechanism by operando IR spectroscopy. Catal Today 2013;215:201–7. https://doi.org/10.1016/j.cattod.2013.02.019.",92,Train,Ni/CeO2-ZrO2,Ni,5,None,0,CeO2,,ZrO2,SGP,500,6,400,1,6,80,350,1,0.7,,0,18.2,0,0,4,80.804,,,,,,,,,,,,,,,,,,,,,,,,,,,,,,,,,
656,"Aldana PAU, Ocampo F, Kobl K, Louis B, Thibault-Starzyk F, Daturi M, et al. Catalytic CO2 valorization into CH4 on Ni-based ceria-zirconia. Reaction mechanism by operando IR spectroscopy. Catal Today 2013;215:201–7. https://doi.org/10.1016/j.cattod.2013.02.019.",92,Train,Ni/CeO2-ZrO2,Ni,5,None,0,CeO2,,ZrO2,SGP,500,6,400,1,6,80,400,1,0.7,,0,18.2,0,0,4,82.589,,,,,,,,,,,,,,,,,,,,,,,,,,,,,,,,,
657,"Aldana PAU, Ocampo F, Kobl K, Louis B, Thibault-Starzyk F, Daturi M, et al. Catalytic CO2 valorization into CH4 on Ni-based ceria-zirconia. Reaction mechanism by operando IR spectroscopy. Catal Today 2013;215:201–7. https://doi.org/10.1016/j.cattod.2013.02.019.",93,Train,Ni/CeO2-ZrO2,Ni,5,None,0,CeO2,,ZrO2,WI,500,6,400,1,6,80,150,1,0.7,,0,18.2,0,0,4,0.446,,,,,,,,,,,,,,,,,,,,,,,,,,,,,,,,,
658,"Aldana PAU, Ocampo F, Kobl K, Louis B, Thibault-Starzyk F, Daturi M, et al. Catalytic CO2 valorization into CH4 on Ni-based ceria-zirconia. Reaction mechanism by operando IR spectroscopy. Catal Today 2013;215:201–7. https://doi.org/10.1016/j.cattod.2013.02.019.",93,Train,Ni/CeO2-ZrO2,Ni,5,None,0,CeO2,,ZrO2,WI,500,6,400,1,6,80,200,1,0.7,,0,18.2,0,0,4,0.446,,,,,,,,,,,,,,,,,,,,,,,,,,,,,,,,,
659,"Aldana PAU, Ocampo F, Kobl K, Louis B, Thibault-Starzyk F, Daturi M, et al. Catalytic CO2 valorization into CH4 on Ni-based ceria-zirconia. Reaction mechanism by operando IR spectroscopy. Catal Today 2013;215:201–7. https://doi.org/10.1016/j.cattod.2013.02.019.",93,Train,Ni/CeO2-ZrO2,Ni,5,None,0,CeO2,,ZrO2,WI,500,6,400,1,6,80,250,1,0.7,,0,18.2,0,0,4,2.232,,,,,,,,,,,,,,,,,,,,,,,,,,,,,,,,,
660,"Aldana PAU, Ocampo F, Kobl K, Louis B, Thibault-Starzyk F, Daturi M, et al. Catalytic CO2 valorization into CH4 on Ni-based ceria-zirconia. Reaction mechanism by operando IR spectroscopy. Catal Today 2013;215:201–7. https://doi.org/10.1016/j.cattod.2013.02.019.",93,Train,Ni/CeO2-ZrO2,Ni,5,None,0,CeO2,,ZrO2,WI,500,6,400,1,6,80,300,1,0.7,,0,18.2,0,0,4,17.411,,,,,,,,,,,,,,,,,,,,,,,,,,,,,,,,,
661,"Aldana PAU, Ocampo F, Kobl K, Louis B, Thibault-Starzyk F, Daturi M, et al. Catalytic CO2 valorization into CH4 on Ni-based ceria-zirconia. Reaction mechanism by operando IR spectroscopy. Catal Today 2013;215:201–7. https://doi.org/10.1016/j.cattod.2013.02.019.",93,Train,Ni/CeO2-ZrO2,Ni,5,None,0,CeO2,,ZrO2,WI,500,6,400,1,6,80,350,1,0.7,,0,18.2,0,0,4,60.268,,,,,,,,,,,,,,,,,,,,,,,,,,,,,,,,,
662,"Aldana PAU, Ocampo F, Kobl K, Louis B, Thibault-Starzyk F, Daturi M, et al. Catalytic CO2 valorization into CH4 on Ni-based ceria-zirconia. Reaction mechanism by operando IR spectroscopy. Catal Today 2013;215:201–7. https://doi.org/10.1016/j.cattod.2013.02.019.",93,Train,Ni/CeO2-ZrO2,Ni,5,None,0,CeO2,,ZrO2,WI,500,6,400,1,6,80,400,1,0.7,,0,18.2,0,0,4,66.071,,,,,,,,,,,,,,,,,,,,,,,,,,,,,,,,,
663,"Tada S, Shimizu T, Kameyama H, Haneda T, Kikuchi R. Ni/CeO2 catalysts with high CO2 methanation activity and high CH4 selectivity at low temperatures. Int J Hydrogen Energy 2012;37:5527–31. https://doi.org/10.1016/j.ijhydene.2011.12.122.",94,Train,Ni/CeO2,Ni,10,None,0,CeO2,90,None,WI,600,3,600,1,0.5,5,250,1,6,,0,0,0,0,4,29.114,,,,,,,,,,,,,,,,,,,,,,,,,,,,,,,,,
664,"Tada S, Shimizu T, Kameyama H, Haneda T, Kikuchi R. Ni/CeO2 catalysts with high CO2 methanation activity and high CH4 selectivity at low temperatures. Int J Hydrogen Energy 2012;37:5527–31. https://doi.org/10.1016/j.ijhydene.2011.12.122.",94,Train,Ni/CeO2,Ni,10,None,0,CeO2,90,None,WI,600,3,600,1,0.5,5,300,1,6,,0,0,0,0,4,87.595,,,,,,,,,,,,,,,,,,,,,,,,,,,,,,,,,
665,"Tada S, Shimizu T, Kameyama H, Haneda T, Kikuchi R. Ni/CeO2 catalysts with high CO2 methanation activity and high CH4 selectivity at low temperatures. Int J Hydrogen Energy 2012;37:5527–31. https://doi.org/10.1016/j.ijhydene.2011.12.122.",94,Train,Ni/CeO2,Ni,10,None,0,CeO2,90,None,WI,600,3,600,1,0.5,5,350,1,6,,0,0,0,0,4,92.152,,,,,,,,,,,,,,,,,,,,,,,,,,,,,,,,,
666,"Tada S, Shimizu T, Kameyama H, Haneda T, Kikuchi R. Ni/CeO2 catalysts with high CO2 methanation activity and high CH4 selectivity at low temperatures. Int J Hydrogen Energy 2012;37:5527–31. https://doi.org/10.1016/j.ijhydene.2011.12.122.",94,Train,Ni/CeO2,Ni,10,None,0,CeO2,90,None,WI,600,3,600,1,0.5,5,400,1,6,,0,0,0,0,4,87.595,,,,,,,,,,,,,,,,,,,,,,,,,,,,,,,,,
667,"Tada S, Shimizu T, Kameyama H, Haneda T, Kikuchi R. Ni/CeO2 catalysts with high CO2 methanation activity and high CH4 selectivity at low temperatures. Int J Hydrogen Energy 2012;37:5527–31. https://doi.org/10.1016/j.ijhydene.2011.12.122.",94,Train,Ni/CeO2,Ni,10,None,0,CeO2,90,None,WI,600,3,600,1,0.5,5,450,1,6,,0,0,0,0,4,81.519,,,,,,,,,,,,,,,,,,,,,,,,,,,,,,,,,
668,"Tada S, Shimizu T, Kameyama H, Haneda T, Kikuchi R. Ni/CeO2 catalysts with high CO2 methanation activity and high CH4 selectivity at low temperatures. Int J Hydrogen Energy 2012;37:5527–31. https://doi.org/10.1016/j.ijhydene.2011.12.122.",94,Train,Ni/CeO2,Ni,10,None,0,CeO2,90,None,WI,600,3,600,1,0.5,5,500,1,6,,0,0,0,0,4,74.684,,,,,,,,,,,,,,,,,,,,,,,,,,,,,,,,,
669,"Tada S, Shimizu T, Kameyama H, Haneda T, Kikuchi R. Ni/CeO2 catalysts with high CO2 methanation activity and high CH4 selectivity at low temperatures. Int J Hydrogen Energy 2012;37:5527–31. https://doi.org/10.1016/j.ijhydene.2011.12.122.",94,Train,Ni/CeO2,Ni,10,None,0,CeO2,90,None,WI,600,3,600,1,0.5,5,550,1,6,,0,0,0,0,4,67.468,,,,,,,,,,,,,,,,,,,,,,,,,,,,,,,,,
670,"Tada S, Shimizu T, Kameyama H, Haneda T, Kikuchi R. Ni/CeO2 catalysts with high CO2 methanation activity and high CH4 selectivity at low temperatures. Int J Hydrogen Energy 2012;37:5527–31. https://doi.org/10.1016/j.ijhydene.2011.12.122.",95,Train,Ni/Al2O3,Ni,10,None,0,Al2O3,90,None,WI,600,3,600,1,0.5,5,250,1,6,,0,0,0,0,4,5.19,,,,,,,,,,,,,,,,,,,,,,,,,,,,,,,,,
671,"Tada S, Shimizu T, Kameyama H, Haneda T, Kikuchi R. Ni/CeO2 catalysts with high CO2 methanation activity and high CH4 selectivity at low temperatures. Int J Hydrogen Energy 2012;37:5527–31. https://doi.org/10.1016/j.ijhydene.2011.12.122.",95,Train,Ni/Al2O3,Ni,10,None,0,Al2O3,90,None,WI,600,3,600,1,0.5,5,300,1,6,,0,0,0,0,4,23.038,,,,,,,,,,,,,,,,,,,,,,,,,,,,,,,,,
672,"Tada S, Shimizu T, Kameyama H, Haneda T, Kikuchi R. Ni/CeO2 catalysts with high CO2 methanation activity and high CH4 selectivity at low temperatures. Int J Hydrogen Energy 2012;37:5527–31. https://doi.org/10.1016/j.ijhydene.2011.12.122.",95,Train,Ni/Al2O3,Ni,10,None,0,Al2O3,90,None,WI,600,3,600,1,0.5,5,350,1,6,,0,0,0,0,4,56.456,,,,,,,,,,,,,,,,,,,,,,,,,,,,,,,,,
673,"Tada S, Shimizu T, Kameyama H, Haneda T, Kikuchi R. Ni/CeO2 catalysts with high CO2 methanation activity and high CH4 selectivity at low temperatures. Int J Hydrogen Energy 2012;37:5527–31. https://doi.org/10.1016/j.ijhydene.2011.12.122.",95,Train,Ni/Al2O3,Ni,10,None,0,Al2O3,90,None,WI,600,3,600,1,0.5,5,400,1,6,,0,0,0,0,4,76.582,,,,,,,,,,,,,,,,,,,,,,,,,,,,,,,,,
674,"Tada S, Shimizu T, Kameyama H, Haneda T, Kikuchi R. Ni/CeO2 catalysts with high CO2 methanation activity and high CH4 selectivity at low temperatures. Int J Hydrogen Energy 2012;37:5527–31. https://doi.org/10.1016/j.ijhydene.2011.12.122.",95,Train,Ni/Al2O3,Ni,10,None,0,Al2O3,90,None,WI,600,3,600,1,0.5,5,450,1,6,,0,0,0,0,4,81.519,,,,,,,,,,,,,,,,,,,,,,,,,,,,,,,,,
675,"Tada S, Shimizu T, Kameyama H, Haneda T, Kikuchi R. Ni/CeO2 catalysts with high CO2 methanation activity and high CH4 selectivity at low temperatures. Int J Hydrogen Energy 2012;37:5527–31. https://doi.org/10.1016/j.ijhydene.2011.12.122.",95,Train,Ni/Al2O3,Ni,10,None,0,Al2O3,90,None,WI,600,3,600,1,0.5,5,500,1,6,,0,0,0,0,4,75.063,,,,,,,,,,,,,,,,,,,,,,,,,,,,,,,,,
676,"Tada S, Shimizu T, Kameyama H, Haneda T, Kikuchi R. Ni/CeO2 catalysts with high CO2 methanation activity and high CH4 selectivity at low temperatures. Int J Hydrogen Energy 2012;37:5527–31. https://doi.org/10.1016/j.ijhydene.2011.12.122.",95,Train,Ni/Al2O3,Ni,10,None,0,Al2O3,90,None,WI,600,3,600,1,0.5,5,550,1,6,,0,0,0,0,4,67.468,,,,,,,,,,,,,,,,,,,,,,,,,,,,,,,,,
677,"Tada S, Shimizu T, Kameyama H, Haneda T, Kikuchi R. Ni/CeO2 catalysts with high CO2 methanation activity and high CH4 selectivity at low temperatures. Int J Hydrogen Energy 2012;37:5527–31. https://doi.org/10.1016/j.ijhydene.2011.12.122.",96,Train,Ni/TiO2,Ni,10,None,0,TiO2,90,None,WI,500,3,600,1,0.5,5,250,1,6,,0,0,0,0,4,0,,,,,,,,,,,,,,,,,,,,,,,,,,,,,,,,,
678,"Tada S, Shimizu T, Kameyama H, Haneda T, Kikuchi R. Ni/CeO2 catalysts with high CO2 methanation activity and high CH4 selectivity at low temperatures. Int J Hydrogen Energy 2012;37:5527–31. https://doi.org/10.1016/j.ijhydene.2011.12.122.",96,Train,Ni/TiO2,Ni,10,None,0,TiO2,90,None,WI,500,3,600,1,0.5,5,300,1,6,,0,0,0,0,4,5.57,,,,,,,,,,,,,,,,,,,,,,,,,,,,,,,,,
679,"Tada S, Shimizu T, Kameyama H, Haneda T, Kikuchi R. Ni/CeO2 catalysts with high CO2 methanation activity and high CH4 selectivity at low temperatures. Int J Hydrogen Energy 2012;37:5527–31. https://doi.org/10.1016/j.ijhydene.2011.12.122.",96,Train,Ni/TiO2,Ni,10,None,0,TiO2,90,None,WI,500,3,600,1,0.5,5,350,1,6,,0,0,0,0,4,31.392,,,,,,,,,,,,,,,,,,,,,,,,,,,,,,,,,
680,"Tada S, Shimizu T, Kameyama H, Haneda T, Kikuchi R. Ni/CeO2 catalysts with high CO2 methanation activity and high CH4 selectivity at low temperatures. Int J Hydrogen Energy 2012;37:5527–31. https://doi.org/10.1016/j.ijhydene.2011.12.122.",96,Train,Ni/TiO2,Ni,10,None,0,TiO2,90,None,WI,500,3,600,1,0.5,5,400,1,6,,0,0,0,0,4,69.747,,,,,,,,,,,,,,,,,,,,,,,,,,,,,,,,,
681,"Tada S, Shimizu T, Kameyama H, Haneda T, Kikuchi R. Ni/CeO2 catalysts with high CO2 methanation activity and high CH4 selectivity at low temperatures. Int J Hydrogen Energy 2012;37:5527–31. https://doi.org/10.1016/j.ijhydene.2011.12.122.",96,Train,Ni/TiO2,Ni,10,None,0,TiO2,90,None,WI,500,3,600,1,0.5,5,450,1,6,,0,0,0,0,4,76.962,,,,,,,,,,,,,,,,,,,,,,,,,,,,,,,,,
682,"Tada S, Shimizu T, Kameyama H, Haneda T, Kikuchi R. Ni/CeO2 catalysts with high CO2 methanation activity and high CH4 selectivity at low temperatures. Int J Hydrogen Energy 2012;37:5527–31. https://doi.org/10.1016/j.ijhydene.2011.12.122.",96,Train,Ni/TiO2,Ni,10,None,0,TiO2,90,None,WI,500,3,600,1,0.5,5,500,1,6,,0,0,0,0,4,73.924,,,,,,,,,,,,,,,,,,,,,,,,,,,,,,,,,
683,"Tada S, Shimizu T, Kameyama H, Haneda T, Kikuchi R. Ni/CeO2 catalysts with high CO2 methanation activity and high CH4 selectivity at low temperatures. Int J Hydrogen Energy 2012;37:5527–31. https://doi.org/10.1016/j.ijhydene.2011.12.122.",96,Train,Ni/TiO2,Ni,10,None,0,TiO2,90,None,WI,500,3,600,1,0.5,5,550,1,6,,0,0,0,0,4,67.089,,,,,,,,,,,,,,,,,,,,,,,,,,,,,,,,,
684,"Tada S, Shimizu T, Kameyama H, Haneda T, Kikuchi R. Ni/CeO2 catalysts with high CO2 methanation activity and high CH4 selectivity at low temperatures. Int J Hydrogen Energy 2012;37:5527–31. https://doi.org/10.1016/j.ijhydene.2011.12.122.",97,Test,Ni/MgO,Ni,10,None,0,MgO,90,None,WI,500,3,600,1,0.5,5,250,1,6,,0,0,0,0,4,1.013,,,,,,,,,,,,,,,,,,,,,,,,,,,,,,,,,
685,"Tada S, Shimizu T, Kameyama H, Haneda T, Kikuchi R. Ni/CeO2 catalysts with high CO2 methanation activity and high CH4 selectivity at low temperatures. Int J Hydrogen Energy 2012;37:5527–31. https://doi.org/10.1016/j.ijhydene.2011.12.122.",97,Test,Ni/MgO,Ni,10,None,0,MgO,90,None,WI,500,3,600,1,0.5,5,300,1,6,,0,0,0,0,4,7.848,,,,,,,,,,,,,,,,,,,,,,,,,,,,,,,,,
686,"Tada S, Shimizu T, Kameyama H, Haneda T, Kikuchi R. Ni/CeO2 catalysts with high CO2 methanation activity and high CH4 selectivity at low temperatures. Int J Hydrogen Energy 2012;37:5527–31. https://doi.org/10.1016/j.ijhydene.2011.12.122.",97,Test,Ni/MgO,Ni,10,None,0,MgO,90,None,WI,500,3,600,1,0.5,5,350,1,6,,0,0,0,0,4,29.494,,,,,,,,,,,,,,,,,,,,,,,,,,,,,,,,,
687,"Tada S, Shimizu T, Kameyama H, Haneda T, Kikuchi R. Ni/CeO2 catalysts with high CO2 methanation activity and high CH4 selectivity at low temperatures. Int J Hydrogen Energy 2012;37:5527–31. https://doi.org/10.1016/j.ijhydene.2011.12.122.",97,Test,Ni/MgO,Ni,10,None,0,MgO,90,None,WI,500,3,600,1,0.5,5,400,1,6,,0,0,0,0,4,61.013,,,,,,,,,,,,,,,,,,,,,,,,,,,,,,,,,
688,"Tada S, Shimizu T, Kameyama H, Haneda T, Kikuchi R. Ni/CeO2 catalysts with high CO2 methanation activity and high CH4 selectivity at low temperatures. Int J Hydrogen Energy 2012;37:5527–31. https://doi.org/10.1016/j.ijhydene.2011.12.122.",97,Test,Ni/MgO,Ni,10,None,0,MgO,90,None,WI,500,3,600,1,0.5,5,450,1,6,,0,0,0,0,4,70.886,,,,,,,,,,,,,,,,,,,,,,,,,,,,,,,,,
689,"Tada S, Shimizu T, Kameyama H, Haneda T, Kikuchi R. Ni/CeO2 catalysts with high CO2 methanation activity and high CH4 selectivity at low temperatures. Int J Hydrogen Energy 2012;37:5527–31. https://doi.org/10.1016/j.ijhydene.2011.12.122.",97,Test,Ni/MgO,Ni,10,None,0,MgO,90,None,WI,500,3,600,1,0.5,5,500,1,6,,0,0,0,0,4,72.405,,,,,,,,,,,,,,,,,,,,,,,,,,,,,,,,,
690,"Tada S, Shimizu T, Kameyama H, Haneda T, Kikuchi R. Ni/CeO2 catalysts with high CO2 methanation activity and high CH4 selectivity at low temperatures. Int J Hydrogen Energy 2012;37:5527–31. https://doi.org/10.1016/j.ijhydene.2011.12.122.",97,Test,Ni/MgO,Ni,10,None,0,MgO,90,None,WI,500,3,600,1,0.5,5,550,1,6,,0,0,0,0,4,68.228,,,,,,,,,,,,,,,,,,,,,,,,,,,,,,,,,
691,"Büchel R, Baiker A, Pratsinis SE. Effect of Ba and K addition and controlled spatial deposition of Rh in Rh/Al2O3 catalysts for CO2 hydrogenation. Appl Catal A Gen 2014;477:93–101. https://doi.org/10.1016/j.apcata.2014.03.010.",98,Train,Rh/Al2O3,Rh,1,None,0,Al2O3,99,None,FSP,25,0,350,1,1,5,100,1,4,,0,0,0,0,4,1.026,,,,,,,,,,,,,,,,,,,,,,,,,,,,,,,,,
692,"Büchel R, Baiker A, Pratsinis SE. Effect of Ba and K addition and controlled spatial deposition of Rh in Rh/Al2O3 catalysts for CO2 hydrogenation. Appl Catal A Gen 2014;477:93–101. https://doi.org/10.1016/j.apcata.2014.03.010.",98,Train,Rh/Al2O3,Rh,1,None,0,Al2O3,99,None,FSP,25,0,350,1,1,5,150,1,4,,0,0,0,0,4,1.538,,,,,,,,,,,,,,,,,,,,,,,,,,,,,,,,,
693,"Büchel R, Baiker A, Pratsinis SE. Effect of Ba and K addition and controlled spatial deposition of Rh in Rh/Al2O3 catalysts for CO2 hydrogenation. Appl Catal A Gen 2014;477:93–101. https://doi.org/10.1016/j.apcata.2014.03.010.",98,Train,Rh/Al2O3,Rh,1,None,0,Al2O3,99,None,FSP,25,0,350,1,1,5,200,1,4,,0,0,0,0,4,2.564,,,,,,,,,,,,,,,,,,,,,,,,,,,,,,,,,
694,"Büchel R, Baiker A, Pratsinis SE. Effect of Ba and K addition and controlled spatial deposition of Rh in Rh/Al2O3 catalysts for CO2 hydrogenation. Appl Catal A Gen 2014;477:93–101. https://doi.org/10.1016/j.apcata.2014.03.010.",98,Train,Rh/Al2O3,Rh,1,None,0,Al2O3,99,None,FSP,25,0,350,1,1,5,250,1,4,,0,0,0,0,4,5.897,,,,,,,,,,,,,,,,,,,,,,,,,,,,,,,,,
695,"Büchel R, Baiker A, Pratsinis SE. Effect of Ba and K addition and controlled spatial deposition of Rh in Rh/Al2O3 catalysts for CO2 hydrogenation. Appl Catal A Gen 2014;477:93–101. https://doi.org/10.1016/j.apcata.2014.03.010.",98,Train,Rh/Al2O3,Rh,1,None,0,Al2O3,99,None,FSP,25,0,350,1,1,5,300,1,4,,0,0,0,0,4,19.487,,,,,,,,,,,,,,,,,,,,,,,,,,,,,,,,,
696,"Büchel R, Baiker A, Pratsinis SE. Effect of Ba and K addition and controlled spatial deposition of Rh in Rh/Al2O3 catalysts for CO2 hydrogenation. Appl Catal A Gen 2014;477:93–101. https://doi.org/10.1016/j.apcata.2014.03.010.",98,Train,Rh/Al2O3,Rh,1,None,0,Al2O3,99,None,FSP,25,0,350,1,1,5,350,1,4,,0,0,0,0,4,42.051,,,,,,,,,,,,,,,,,,,,,,,,,,,,,,,,,
697,"Büchel R, Baiker A, Pratsinis SE. Effect of Ba and K addition and controlled spatial deposition of Rh in Rh/Al2O3 catalysts for CO2 hydrogenation. Appl Catal A Gen 2014;477:93–101. https://doi.org/10.1016/j.apcata.2014.03.010.",98,Train,Rh/Al2O3,Rh,1,None,0,Al2O3,99,None,FSP,25,0,350,1,1,5,400,1,4,,0,0,0,0,4,54.872,,,,,,,,,,,,,,,,,,,,,,,,,,,,,,,,,
698,"Büchel R, Baiker A, Pratsinis SE. Effect of Ba and K addition and controlled spatial deposition of Rh in Rh/Al2O3 catalysts for CO2 hydrogenation. Appl Catal A Gen 2014;477:93–101. https://doi.org/10.1016/j.apcata.2014.03.010.",98,Train,Rh/Al2O3,Rh,1,None,0,Al2O3,99,None,FSP,25,0,350,1,1,5,450,1,4,,0,0,0,0,4,54.103,,,,,,,,,,,,,,,,,,,,,,,,,,,,,,,,,
699,"Büchel R, Baiker A, Pratsinis SE. Effect of Ba and K addition and controlled spatial deposition of Rh in Rh/Al2O3 catalysts for CO2 hydrogenation. Appl Catal A Gen 2014;477:93–101. https://doi.org/10.1016/j.apcata.2014.03.010.",98,Train,Rh/Al2O3,Rh,1,None,0,Al2O3,99,None,FSP,25,0,350,1,1,5,500,1,4,,0,0,0,0,4,49.744,,,,,,,,,,,,,,,,,,,,,,,,,,,,,,,,,
700,"Büchel R, Baiker A, Pratsinis SE. Effect of Ba and K addition and controlled spatial deposition of Rh in Rh/Al2O3 catalysts for CO2 hydrogenation. Appl Catal A Gen 2014;477:93–101. https://doi.org/10.1016/j.apcata.2014.03.010.",98,Train,Rh/Al2O3,Rh,1,None,0,Al2O3,99,None,FSP,25,0,350,1,1,5,550,1,4,,0,0,0,0,4,48.718,,,,,,,,,,,,,,,,,,,,,,,,,,,,,,,,,
701,"Büchel R, Baiker A, Pratsinis SE. Effect of Ba and K addition and controlled spatial deposition of Rh in Rh/Al2O3 catalysts for CO2 hydrogenation. Appl Catal A Gen 2014;477:93–101. https://doi.org/10.1016/j.apcata.2014.03.010.",98,Train,Rh/Al2O3,Rh,1,None,0,Al2O3,99,None,FSP,25,0,350,1,1,5,600,1,4,,0,0,0,0,4,53.59,,,,,,,,,,,,,,,,,,,,,,,,,,,,,,,,,
702,"Büchel R, Baiker A, Pratsinis SE. Effect of Ba and K addition and controlled spatial deposition of Rh in Rh/Al2O3 catalysts for CO2 hydrogenation. Appl Catal A Gen 2014;477:93–101. https://doi.org/10.1016/j.apcata.2014.03.010.",98,Train,Rh/Al2O3,Rh,1,None,0,Al2O3,99,None,FSP,25,0,350,1,1,5,650,1,4,,0,0,0,0,4,62.051,,,,,,,,,,,,,,,,,,,,,,,,,,,,,,,,,
703,"Büchel R, Baiker A, Pratsinis SE. Effect of Ba and K addition and controlled spatial deposition of Rh in Rh/Al2O3 catalysts for CO2 hydrogenation. Appl Catal A Gen 2014;477:93–101. https://doi.org/10.1016/j.apcata.2014.03.010.",98,Train,Rh/Al2O3,Rh,1,None,0,Al2O3,99,None,FSP,25,0,350,1,1,5,700,1,4,,0,0,0,0,4,70.256,,,,,,,,,,,,,,,,,,,,,,,,,,,,,,,,,
704,"Büchel R, Baiker A, Pratsinis SE. Effect of Ba and K addition and controlled spatial deposition of Rh in Rh/Al2O3 catalysts for CO2 hydrogenation. Appl Catal A Gen 2014;477:93–101. https://doi.org/10.1016/j.apcata.2014.03.010.",98,Train,Rh/Al2O3,Rh,1,None,0,Al2O3,99,None,FSP,25,0,350,1,1,5,750,1,4,,0,0,0,0,4,75.897,,,,,,,,,,,,,,,,,,,,,,,,,,,,,,,,,
705,"Büchel R, Baiker A, Pratsinis SE. Effect of Ba and K addition and controlled spatial deposition of Rh in Rh/Al2O3 catalysts for CO2 hydrogenation. Appl Catal A Gen 2014;477:93–101. https://doi.org/10.1016/j.apcata.2014.03.010.",98,Train,Rh/Al2O3,Rh,1,None,0,Al2O3,99,None,FSP,25,0,350,1,1,5,800,1,4,,0,0,0,0,4,79.487,,,,,,,,,,,,,,,,,,,,,,,,,,,,,,,,,
706,"Büchel R, Baiker A, Pratsinis SE. Effect of Ba and K addition and controlled spatial deposition of Rh in Rh/Al2O3 catalysts for CO2 hydrogenation. Appl Catal A Gen 2014;477:93–101. https://doi.org/10.1016/j.apcata.2014.03.010.",99,Train,Rh/Al2O3-Ba,Rh,1,Ba,17,Al2O3,82,None,FSP,25,0,350,1,1,5,100,1,4,,0,0,0,0,4,1.026,,,,,,,,,,,,,,,,,,,,,,,,,,,,,,,,,
707,"Büchel R, Baiker A, Pratsinis SE. Effect of Ba and K addition and controlled spatial deposition of Rh in Rh/Al2O3 catalysts for CO2 hydrogenation. Appl Catal A Gen 2014;477:93–101. https://doi.org/10.1016/j.apcata.2014.03.010.",99,Train,Rh/Al2O3-Ba,Rh,1,Ba,17,Al2O3,82,None,FSP,25,0,350,1,1,5,165,1,4,,0,0,0,0,4,1.026,,,,,,,,,,,,,,,,,,,,,,,,,,,,,,,,,
708,"Büchel R, Baiker A, Pratsinis SE. Effect of Ba and K addition and controlled spatial deposition of Rh in Rh/Al2O3 catalysts for CO2 hydrogenation. Appl Catal A Gen 2014;477:93–101. https://doi.org/10.1016/j.apcata.2014.03.010.",99,Train,Rh/Al2O3-Ba,Rh,1,Ba,17,Al2O3,82,None,FSP,25,0,350,1,1,5,235,1,4,,0,0,0,0,4,2.564,,,,,,,,,,,,,,,,,,,,,,,,,,,,,,,,,
709,"Büchel R, Baiker A, Pratsinis SE. Effect of Ba and K addition and controlled spatial deposition of Rh in Rh/Al2O3 catalysts for CO2 hydrogenation. Appl Catal A Gen 2014;477:93–101. https://doi.org/10.1016/j.apcata.2014.03.010.",99,Train,Rh/Al2O3-Ba,Rh,1,Ba,17,Al2O3,82,None,FSP,25,0,350,1,1,5,305,1,4,,0,0,0,0,4,7.179,,,,,,,,,,,,,,,,,,,,,,,,,,,,,,,,,
710,"Büchel R, Baiker A, Pratsinis SE. Effect of Ba and K addition and controlled spatial deposition of Rh in Rh/Al2O3 catalysts for CO2 hydrogenation. Appl Catal A Gen 2014;477:93–101. https://doi.org/10.1016/j.apcata.2014.03.010.",99,Train,Rh/Al2O3-Ba,Rh,1,Ba,17,Al2O3,82,None,FSP,25,0,350,1,1,5,375,1,4,,0,0,0,0,4,24.615,,,,,,,,,,,,,,,,,,,,,,,,,,,,,,,,,
711,"Büchel R, Baiker A, Pratsinis SE. Effect of Ba and K addition and controlled spatial deposition of Rh in Rh/Al2O3 catalysts for CO2 hydrogenation. Appl Catal A Gen 2014;477:93–101. https://doi.org/10.1016/j.apcata.2014.03.010.",99,Train,Rh/Al2O3-Ba,Rh,1,Ba,17,Al2O3,82,None,FSP,25,0,350,1,1,5,445,1,4,,0,0,0,0,4,49.231,,,,,,,,,,,,,,,,,,,,,,,,,,,,,,,,,
712,"Büchel R, Baiker A, Pratsinis SE. Effect of Ba and K addition and controlled spatial deposition of Rh in Rh/Al2O3 catalysts for CO2 hydrogenation. Appl Catal A Gen 2014;477:93–101. https://doi.org/10.1016/j.apcata.2014.03.010.",99,Train,Rh/Al2O3-Ba,Rh,1,Ba,17,Al2O3,82,None,FSP,25,0,350,1,1,5,515,1,4,,0,0,0,0,4,46.41,,,,,,,,,,,,,,,,,,,,,,,,,,,,,,,,,
713,"Büchel R, Baiker A, Pratsinis SE. Effect of Ba and K addition and controlled spatial deposition of Rh in Rh/Al2O3 catalysts for CO2 hydrogenation. Appl Catal A Gen 2014;477:93–101. https://doi.org/10.1016/j.apcata.2014.03.010.",99,Train,Rh/Al2O3-Ba,Rh,1,Ba,17,Al2O3,82,None,FSP,25,0,350,1,1,5,585,1,4,,0,0,0,0,4,51.795,,,,,,,,,,,,,,,,,,,,,,,,,,,,,,,,,
714,"Büchel R, Baiker A, Pratsinis SE. Effect of Ba and K addition and controlled spatial deposition of Rh in Rh/Al2O3 catalysts for CO2 hydrogenation. Appl Catal A Gen 2014;477:93–101. https://doi.org/10.1016/j.apcata.2014.03.010.",99,Train,Rh/Al2O3-Ba,Rh,1,Ba,17,Al2O3,82,None,FSP,25,0,350,1,1,5,655,1,4,,0,0,0,0,4,64.615,,,,,,,,,,,,,,,,,,,,,,,,,,,,,,,,,
715,"Büchel R, Baiker A, Pratsinis SE. Effect of Ba and K addition and controlled spatial deposition of Rh in Rh/Al2O3 catalysts for CO2 hydrogenation. Appl Catal A Gen 2014;477:93–101. https://doi.org/10.1016/j.apcata.2014.03.010.",99,Train,Rh/Al2O3-Ba,Rh,1,Ba,17,Al2O3,82,None,FSP,25,0,350,1,1,5,730,1,4,,0,0,0,0,4,74.872,,,,,,,,,,,,,,,,,,,,,,,,,,,,,,,,,
716,"Büchel R, Baiker A, Pratsinis SE. Effect of Ba and K addition and controlled spatial deposition of Rh in Rh/Al2O3 catalysts for CO2 hydrogenation. Appl Catal A Gen 2014;477:93–101. https://doi.org/10.1016/j.apcata.2014.03.010.",99,Train,Rh/Al2O3-Ba,Rh,1,Ba,17,Al2O3,82,None,FSP,25,0,350,1,1,5,800,1,4,,0,0,0,0,4,80,,,,,,,,,,,,,,,,,,,,,,,,,,,,,,,,,
717,"Büchel R, Baiker A, Pratsinis SE. Effect of Ba and K addition and controlled spatial deposition of Rh in Rh/Al2O3 catalysts for CO2 hydrogenation. Appl Catal A Gen 2014;477:93–101. https://doi.org/10.1016/j.apcata.2014.03.010.",100,Train,Rh/Ba-Al2O3,Rh,1,None,0,Al2O3,82,Ba,FSP,25,0,350,1,1,5,100,1,4,,0,0,0,0,4,1.026,,,,,,,,,,,,,,,,,,,,,,,,,,,,,,,,,
718,"Büchel R, Baiker A, Pratsinis SE. Effect of Ba and K addition and controlled spatial deposition of Rh in Rh/Al2O3 catalysts for CO2 hydrogenation. Appl Catal A Gen 2014;477:93–101. https://doi.org/10.1016/j.apcata.2014.03.010.",100,Train,Rh/Ba-Al2O3,Rh,1,None,0,Al2O3,82,Ba,FSP,25,0,350,1,1,5,155,1,4,,0,0,0,0,4,1.795,,,,,,,,,,,,,,,,,,,,,,,,,,,,,,,,,
719,"Büchel R, Baiker A, Pratsinis SE. Effect of Ba and K addition and controlled spatial deposition of Rh in Rh/Al2O3 catalysts for CO2 hydrogenation. Appl Catal A Gen 2014;477:93–101. https://doi.org/10.1016/j.apcata.2014.03.010.",100,Train,Rh/Ba-Al2O3,Rh,1,None,0,Al2O3,82,Ba,FSP,25,0,350,1,1,5,215,1,4,,0,0,0,0,4,3.333,,,,,,,,,,,,,,,,,,,,,,,,,,,,,,,,,
720,"Büchel R, Baiker A, Pratsinis SE. Effect of Ba and K addition and controlled spatial deposition of Rh in Rh/Al2O3 catalysts for CO2 hydrogenation. Appl Catal A Gen 2014;477:93–101. https://doi.org/10.1016/j.apcata.2014.03.010.",100,Train,Rh/Ba-Al2O3,Rh,1,None,0,Al2O3,82,Ba,FSP,25,0,350,1,1,5,275,1,4,,0,0,0,0,4,5.641,,,,,,,,,,,,,,,,,,,,,,,,,,,,,,,,,
721,"Büchel R, Baiker A, Pratsinis SE. Effect of Ba and K addition and controlled spatial deposition of Rh in Rh/Al2O3 catalysts for CO2 hydrogenation. Appl Catal A Gen 2014;477:93–101. https://doi.org/10.1016/j.apcata.2014.03.010.",100,Train,Rh/Ba-Al2O3,Rh,1,None,0,Al2O3,82,Ba,FSP,25,0,350,1,1,5,335,1,4,,0,0,0,0,4,11.282,,,,,,,,,,,,,,,,,,,,,,,,,,,,,,,,,
722,"Büchel R, Baiker A, Pratsinis SE. Effect of Ba and K addition and controlled spatial deposition of Rh in Rh/Al2O3 catalysts for CO2 hydrogenation. Appl Catal A Gen 2014;477:93–101. https://doi.org/10.1016/j.apcata.2014.03.010.",100,Train,Rh/Ba-Al2O3,Rh,1,None,0,Al2O3,82,Ba,FSP,25,0,350,1,1,5,395,1,4,,0,0,0,0,4,21.538,,,,,,,,,,,,,,,,,,,,,,,,,,,,,,,,,
723,"Büchel R, Baiker A, Pratsinis SE. Effect of Ba and K addition and controlled spatial deposition of Rh in Rh/Al2O3 catalysts for CO2 hydrogenation. Appl Catal A Gen 2014;477:93–101. https://doi.org/10.1016/j.apcata.2014.03.010.",100,Train,Rh/Ba-Al2O3,Rh,1,None,0,Al2O3,82,Ba,FSP,25,0,350,1,1,5,455,1,4,,0,0,0,0,4,43.846,,,,,,,,,,,,,,,,,,,,,,,,,,,,,,,,,
724,"Büchel R, Baiker A, Pratsinis SE. Effect of Ba and K addition and controlled spatial deposition of Rh in Rh/Al2O3 catalysts for CO2 hydrogenation. Appl Catal A Gen 2014;477:93–101. https://doi.org/10.1016/j.apcata.2014.03.010.",100,Train,Rh/Ba-Al2O3,Rh,1,None,0,Al2O3,82,Ba,FSP,25,0,350,1,1,5,520,1,4,,0,0,0,0,4,45.385,,,,,,,,,,,,,,,,,,,,,,,,,,,,,,,,,
725,"Büchel R, Baiker A, Pratsinis SE. Effect of Ba and K addition and controlled spatial deposition of Rh in Rh/Al2O3 catalysts for CO2 hydrogenation. Appl Catal A Gen 2014;477:93–101. https://doi.org/10.1016/j.apcata.2014.03.010.",100,Train,Rh/Ba-Al2O3,Rh,1,None,0,Al2O3,82,Ba,FSP,25,0,350,1,1,5,575,1,4,,0,0,0,0,4,49.744,,,,,,,,,,,,,,,,,,,,,,,,,,,,,,,,,
726,"Büchel R, Baiker A, Pratsinis SE. Effect of Ba and K addition and controlled spatial deposition of Rh in Rh/Al2O3 catalysts for CO2 hydrogenation. Appl Catal A Gen 2014;477:93–101. https://doi.org/10.1016/j.apcata.2014.03.010.",100,Train,Rh/Ba-Al2O3,Rh,1,None,0,Al2O3,82,Ba,FSP,25,0,350,1,1,5,635,1,4,,0,0,0,0,4,60.256,,,,,,,,,,,,,,,,,,,,,,,,,,,,,,,,,
727,"Büchel R, Baiker A, Pratsinis SE. Effect of Ba and K addition and controlled spatial deposition of Rh in Rh/Al2O3 catalysts for CO2 hydrogenation. Appl Catal A Gen 2014;477:93–101. https://doi.org/10.1016/j.apcata.2014.03.010.",100,Train,Rh/Ba-Al2O3,Rh,1,None,0,Al2O3,82,Ba,FSP,25,0,350,1,1,5,695,1,4,,0,0,0,0,4,70.513,,,,,,,,,,,,,,,,,,,,,,,,,,,,,,,,,
