Repository: Night-Time1809/ML_training_lab

## Materials/outline

| **Date** | **Section** | **Lab** | **Slide** | **Notebook** |
| ---- | ---- | ---- | ---- | ---- |
| 09 May 2023 | 01 - Machine Learning Overview and Decision Tree |  01 - Intro to Colab, pandas, NumPy - Decision Tree Model for Classification and Regression | [Go to slide](https://github.com/Night-Time1809/ML_training_lab/blob/main/slides/01_ML%20overview_decision%20tree.pdf) | [![Open In Colab](https://colab.research.google.com/assets/colab-badge.svg)](https://colab.research.google.com/drive/1m2KPAzuMQn_NBilSeYc1IJ7Eh76YsIhk?usp=sharing) |

File: dataset/dataset.csv (part 8 of 38)
Number of data,Reference,Experiment No,Train/Test Set,Catalyst,Base,Base wt%,Base 2,Base 2 wt%,Support,Support wt%,Support 2,Catalyst preparation method,Calcination Temperature (C),Calcination time (h),Reduction Temperature (C),Reduction Pressure (bar),Reduction time  (h),Reduction  H2 %,Temperature (C),Pressure (bar),W/F (mgcat/minml),Time on Stream (h),CO % in feed,Inert % in feed,CH4 % in feed,H2O % in feed,H2/CO2 in feed,CO2 Conversion %,,,,,,,,,,,,,,,,,,,,,,,,,,,,,,,,,
728,"Büchel R, Baiker A, Pratsinis SE. Effect of Ba and K addition and controlled spatial deposition of Rh in Rh/Al2O3 catalysts for CO2 hydrogenation. Appl Catal A Gen 2014;477:93–101. https://doi.org/10.1016/j.apcata.2014.03.010.",100,Train,Rh/Ba-Al2O3,Rh,1,None,0,Al2O3,82,Ba,FSP,25,0,350,1,1,5,755,1,4,,0,0,0,0,4,76.923,,,,,,,,,,,,,,,,,,,,,,,,,,,,,,,,,
729,"Büchel R, Baiker A, Pratsinis SE. Effect of Ba and K addition and controlled spatial deposition of Rh in Rh/Al2O3 catalysts for CO2 hydrogenation. Appl Catal A Gen 2014;477:93–101. https://doi.org/10.1016/j.apcata.2014.03.010.",100,Train,Rh/Ba-Al2O3,Rh,1,None,0,Al2O3,82,Ba,FSP,25,0,350,1,1,5,800,1,4,,0,0,0,0,4,79.231,,,,,,,,,,,,,,,,,,,,,,,,,,,,,,,,,
730,"Büchel R, Baiker A, Pratsinis SE. Effect of Ba and K addition and controlled spatial deposition of Rh in Rh/Al2O3 catalysts for CO2 hydrogenation. Appl Catal A Gen 2014;477:93–101. https://doi.org/10.1016/j.apcata.2014.03.010.",101,Test,Rh/Al2O3-K,Rh,1,K,17,Al2O3,82,None,FSP,25,0,350,1,1,5,100,1,4,,0,0,0,0,4,0.781,,,,,,,,,,,,,,,,,,,,,,,,,,,,,,,,,
731,"Büchel R, Baiker A, Pratsinis SE. Effect of Ba and K addition and controlled spatial deposition of Rh in Rh/Al2O3 catalysts for CO2 hydrogenation. Appl Catal A Gen 2014;477:93–101. https://doi.org/10.1016/j.apcata.2014.03.010.",101,Test,Rh/Al2O3-K,Rh,1,K,17,Al2O3,82,None,FSP,25,0,350,1,1,5,170,1,4,,0,0,0,0,4,0.26,,,,,,,,,,,,,,,,,,,,,,,,,,,,,,,,,
732,"Büchel R, Baiker A, Pratsinis SE. Effect of Ba and K addition and controlled spatial deposition of Rh in Rh/Al2O3 catalysts for CO2 hydrogenation. Appl Catal A Gen 2014;477:93–101. https://doi.org/10.1016/j.apcata.2014.03.010.",101,Test,Rh/Al2O3-K,Rh,1,K,17,Al2O3,82,None,FSP,25,0,350,1,1,5,240,1,4,,0,0,0,0,4,1.823,,,,,,,,,,,,,,,,,,,,,,,,,,,,,,,,,
733,"Büchel R, Baiker A, Pratsinis SE. Effect of Ba and K addition and controlled spatial deposition of Rh in Rh/Al2O3 catalysts for CO2 hydrogenation. Appl Catal A Gen 2014;477:93–101. https://doi.org/10.1016/j.apcata.2014.03.010.",101,Test,Rh/Al2O3-K,Rh,1,K,17,Al2O3,82,None,FSP,25,0,350,1,1,5,310,1,4,,0,0,0,0,4,7.031,,,,,,,,,,,,,,,,,,,,,,,,,,,,,,,,,
734,"Büchel R, Baiker A, Pratsinis SE. Effect of Ba and K addition and controlled spatial deposition of Rh in Rh/Al2O3 catalysts for CO2 hydrogenation. Appl Catal A Gen 2014;477:93–101. https://doi.org/10.1016/j.apcata.2014.03.010.",101,Test,Rh/Al2O3-K,Rh,1,K,17,Al2O3,82,None,FSP,25,0,350,1,1,5,380,1,4,,0,0,0,0,4,24.479,,,,,,,,,,,,,,,,,,,,,,,,,,,,,,,,,
735,"Büchel R, Baiker A, Pratsinis SE. Effect of Ba and K addition and controlled spatial deposition of Rh in Rh/Al2O3 catalysts for CO2 hydrogenation. Appl Catal A Gen 2014;477:93–101. https://doi.org/10.1016/j.apcata.2014.03.010.",101,Test,Rh/Al2O3-K,Rh,1,K,17,Al2O3,82,None,FSP,25,0,350,1,1,5,450,1,4,,0,0,0,0,4,42.708,,,,,,,,,,,,,,,,,,,,,,,,,,,,,,,,,
736,"Büchel R, Baiker A, Pratsinis SE. Effect of Ba and K addition and controlled spatial deposition of Rh in Rh/Al2O3 catalysts for CO2 hydrogenation. Appl Catal A Gen 2014;477:93–101. https://doi.org/10.1016/j.apcata.2014.03.010.",101,Test,Rh/Al2O3-K,Rh,1,K,17,Al2O3,82,None,FSP,25,0,350,1,1,5,520,1,4,,0,0,0,0,4,52.865,,,,,,,,,,,,,,,,,,,,,,,,,,,,,,,,,
737,"Büchel R, Baiker A, Pratsinis SE. Effect of Ba and K addition and controlled spatial deposition of Rh in Rh/Al2O3 catalysts for CO2 hydrogenation. Appl Catal A Gen 2014;477:93–101. https://doi.org/10.1016/j.apcata.2014.03.010.",101,Test,Rh/Al2O3-K,Rh,1,K,17,Al2O3,82,None,FSP,25,0,350,1,1,5,590,1,4,,0,0,0,0,4,58.333,,,,,,,,,,,,,,,,,,,,,,,,,,,,,,,,,
738,"Büchel R, Baiker A, Pratsinis SE. Effect of Ba and K addition and controlled spatial deposition of Rh in Rh/Al2O3 catalysts for CO2 hydrogenation. Appl Catal A Gen 2014;477:93–101. https://doi.org/10.1016/j.apcata.2014.03.010.",101,Test,Rh/Al2O3-K,Rh,1,K,17,Al2O3,82,None,FSP,25,0,350,1,1,5,660,1,4,,0,0,0,0,4,65.104,,,,,,,,,,,,,,,,,,,,,,,,,,,,,,,,,
739,"Büchel R, Baiker A, Pratsinis SE. Effect of Ba and K addition and controlled spatial deposition of Rh in Rh/Al2O3 catalysts for CO2 hydrogenation. Appl Catal A Gen 2014;477:93–101. https://doi.org/10.1016/j.apcata.2014.03.010.",101,Test,Rh/Al2O3-K,Rh,1,K,17,Al2O3,82,None,FSP,25,0,350,1,1,5,730,1,4,,0,0,0,0,4,73.958,,,,,,,,,,,,,,,,,,,,,,,,,,,,,,,,,
740,"Büchel R, Baiker A, Pratsinis SE. Effect of Ba and K addition and controlled spatial deposition of Rh in Rh/Al2O3 catalysts for CO2 hydrogenation. Appl Catal A Gen 2014;477:93–101. https://doi.org/10.1016/j.apcata.2014.03.010.",101,Test,Rh/Al2O3-K,Rh,1,K,17,Al2O3,82,None,FSP,25,0,350,1,1,5,800,1,4,,0,0,0,0,4,79.167,,,,,,,,,,,,,,,,,,,,,,,,,,,,,,,,,
741,"Büchel R, Baiker A, Pratsinis SE. Effect of Ba and K addition and controlled spatial deposition of Rh in Rh/Al2O3 catalysts for CO2 hydrogenation. Appl Catal A Gen 2014;477:93–101. https://doi.org/10.1016/j.apcata.2014.03.010.",102,Train,Rh/K-Al2O3,Rh,1,None,0,Al2O3,82,K,FSP,25,0,350,1,1,5,100,1,4,,0,0,0,0,4,1.042,,,,,,,,,,,,,,,,,,,,,,,,,,,,,,,,,
742,"Büchel R, Baiker A, Pratsinis SE. Effect of Ba and K addition and controlled spatial deposition of Rh in Rh/Al2O3 catalysts for CO2 hydrogenation. Appl Catal A Gen 2014;477:93–101. https://doi.org/10.1016/j.apcata.2014.03.010.",102,Train,Rh/K-Al2O3,Rh,1,None,0,Al2O3,82,K,FSP,25,0,350,1,1,5,160,1,4,,0,0,0,0,4,1.823,,,,,,,,,,,,,,,,,,,,,,,,,,,,,,,,,
743,"Büchel R, Baiker A, Pratsinis SE. Effect of Ba and K addition and controlled spatial deposition of Rh in Rh/Al2O3 catalysts for CO2 hydrogenation. Appl Catal A Gen 2014;477:93–101. https://doi.org/10.1016/j.apcata.2014.03.010.",102,Train,Rh/K-Al2O3,Rh,1,None,0,Al2O3,82,K,FSP,25,0,350,1,1,5,220,1,4,,0,0,0,0,4,5.99,,,,,,,,,,,,,,,,,,,,,,,,,,,,,,,,,
744,"Büchel R, Baiker A, Pratsinis SE. Effect of Ba and K addition and controlled spatial deposition of Rh in Rh/Al2O3 catalysts for CO2 hydrogenation. Appl Catal A Gen 2014;477:93–101. https://doi.org/10.1016/j.apcata.2014.03.010.",102,Train,Rh/K-Al2O3,Rh,1,None,0,Al2O3,82,K,FSP,25,0,350,1,1,5,280,1,4,,0,0,0,0,4,8.854,,,,,,,,,,,,,,,,,,,,,,,,,,,,,,,,,
745,"Büchel R, Baiker A, Pratsinis SE. Effect of Ba and K addition and controlled spatial deposition of Rh in Rh/Al2O3 catalysts for CO2 hydrogenation. Appl Catal A Gen 2014;477:93–101. https://doi.org/10.1016/j.apcata.2014.03.010.",102,Train,Rh/K-Al2O3,Rh,1,None,0,Al2O3,82,K,FSP,25,0,350,1,1,5,340,1,4,,0,0,0,0,4,16.406,,,,,,,,,,,,,,,,,,,,,,,,,,,,,,,,,
746,"Büchel R, Baiker A, Pratsinis SE. Effect of Ba and K addition and controlled spatial deposition of Rh in Rh/Al2O3 catalysts for CO2 hydrogenation. Appl Catal A Gen 2014;477:93–101. https://doi.org/10.1016/j.apcata.2014.03.010.",102,Train,Rh/K-Al2O3,Rh,1,None,0,Al2O3,82,K,FSP,25,0,350,1,1,5,400,1,4,,0,0,0,0,4,30.99,,,,,,,,,,,,,,,,,,,,,,,,,,,,,,,,,
747,"Büchel R, Baiker A, Pratsinis SE. Effect of Ba and K addition and controlled spatial deposition of Rh in Rh/Al2O3 catalysts for CO2 hydrogenation. Appl Catal A Gen 2014;477:93–101. https://doi.org/10.1016/j.apcata.2014.03.010.",102,Train,Rh/K-Al2O3,Rh,1,None,0,Al2O3,82,K,FSP,25,0,350,1,1,5,460,1,4,,0,0,0,0,4,47.656,,,,,,,,,,,,,,,,,,,,,,,,,,,,,,,,,
748,"Büchel R, Baiker A, Pratsinis SE. Effect of Ba and K addition and controlled spatial deposition of Rh in Rh/Al2O3 catalysts for CO2 hydrogenation. Appl Catal A Gen 2014;477:93–101. https://doi.org/10.1016/j.apcata.2014.03.010.",102,Train,Rh/K-Al2O3,Rh,1,None,0,Al2O3,82,K,FSP,25,0,350,1,1,5,520,1,4,,0,0,0,0,4,57.812,,,,,,,,,,,,,,,,,,,,,,,,,,,,,,,,,
749,"Büchel R, Baiker A, Pratsinis SE. Effect of Ba and K addition and controlled spatial deposition of Rh in Rh/Al2O3 catalysts for CO2 hydrogenation. Appl Catal A Gen 2014;477:93–101. https://doi.org/10.1016/j.apcata.2014.03.010.",102,Train,Rh/K-Al2O3,Rh,1,None,0,Al2O3,82,K,FSP,25,0,350,1,1,5,580,1,4,,0,0,0,0,4,63.802,,,,,,,,,,,,,,,,,,,,,,,,,,,,,,,,,
750,"Büchel R, Baiker A, Pratsinis SE. Effect of Ba and K addition and controlled spatial deposition of Rh in Rh/Al2O3 catalysts for CO2 hydrogenation. Appl Catal A Gen 2014;477:93–101. https://doi.org/10.1016/j.apcata.2014.03.010.",102,Train,Rh/K-Al2O3,Rh,1,None,0,Al2O3,82,K,FSP,25,0,350,1,1,5,640,1,4,,0,0,0,0,4,68.49,,,,,,,,,,,,,,,,,,,,,,,,,,,,,,,,,
751,"Büchel R, Baiker A, Pratsinis SE. Effect of Ba and K addition and controlled spatial deposition of Rh in Rh/Al2O3 catalysts for CO2 hydrogenation. Appl Catal A Gen 2014;477:93–101. https://doi.org/10.1016/j.apcata.2014.03.010.",102,Train,Rh/K-Al2O3,Rh,1,None,0,Al2O3,82,K,FSP,25,0,350,1,1,5,700,1,4,,0,0,0,0,4,73.698,,,,,,,,,,,,,,,,,,,,,,,,,,,,,,,,,
752,"Büchel R, Baiker A, Pratsinis SE. Effect of Ba and K addition and controlled spatial deposition of Rh in Rh/Al2O3 catalysts for CO2 hydrogenation. Appl Catal A Gen 2014;477:93–101. https://doi.org/10.1016/j.apcata.2014.03.010.",102,Train,Rh/K-Al2O3,Rh,1,None,0,Al2O3,82,K,FSP,25,0,350,1,1,5,760,1,4,,0,0,0,0,4,79.167,,,,,,,,,,,,,,,,,,,,,,,,,,,,,,,,,
753,"Büchel R, Baiker A, Pratsinis SE. Effect of Ba and K addition and controlled spatial deposition of Rh in Rh/Al2O3 catalysts for CO2 hydrogenation. Appl Catal A Gen 2014;477:93–101. https://doi.org/10.1016/j.apcata.2014.03.010.",102,Train,Rh/K-Al2O3,Rh,1,None,0,Al2O3,82,K,FSP,25,0,350,1,1,5,800,1,4,,0,0,0,0,4,81.771,,,,,,,,,,,,,,,,,,,,,,,,,,,,,,,,,
754,"Chew LM, Kangvansura P, Ruland H, Schulte HJ, Somsen C, Xia W, et al. Effect of nitrogen doping on the reducibility, activity and selectivity of carbon nanotube-supported iron catalysts applied in CO2 hydrogenation. Appl Catal A Gen 2014;482:163–70. https://doi.org/10.1016/j.apcata.2014.05.037.",103,Train,Fe/OCNT,Fe,40,None,0,NC,60,None,DI,300,1.5,380,1,5,100,360,25,1.2,60,0,10,0,0,3,26.3,,,,,,,,,,,,,,,,,,,,,,,,,,,,,,,,,
755,"Chew LM, Kangvansura P, Ruland H, Schulte HJ, Somsen C, Xia W, et al. Effect of nitrogen doping on the reducibility, activity and selectivity of carbon nanotube-supported iron catalysts applied in CO2 hydrogenation. Appl Catal A Gen 2014;482:163–70. https://doi.org/10.1016/j.apcata.2014.05.037.",104,Train,Fe/SiO2,Fe,40,None,0,SiO2,60,None,DI,300,1.5,380,1,5,100,360,25,1.2,60,0,10,0,0,3,14.5,,,,,,,,,,,,,,,,,,,,,,,,,,,,,,,,,
756,"Graça I, González L V., Bacariza MC, Fernandes A, Henriques C, Lopes JM, et al. CO2 hydrogenation into CH4 on NiHNaUSY zeolites. Appl Catal B Environ 2014;147:101–10. https://doi.org/10.1016/j.apcatb.2013.08.010.",105,Train,Ni/USY,Ni,2,None,0,Zeolite,98,None,IWI,500,24,470,1,1,80,245,1,16.8,10,0,18.2,0,0,4,0.327,,,,,,,,,,,,,,,,,,,,,,,,,,,,,,,,,
757,"Graça I, González L V., Bacariza MC, Fernandes A, Henriques C, Lopes JM, et al. CO2 hydrogenation into CH4 on NiHNaUSY zeolites. Appl Catal B Environ 2014;147:101–10. https://doi.org/10.1016/j.apcatb.2013.08.010.",105,Train,Ni/USY,Ni,2,None,0,Zeolite,98,None,IWI,500,24,470,1,1,80,300,1,16.8,10,0,18.2,0,0,4,0.98,,,,,,,,,,,,,,,,,,,,,,,,,,,,,,,,,
758,"Graça I, González L V., Bacariza MC, Fernandes A, Henriques C, Lopes JM, et al. CO2 hydrogenation into CH4 on NiHNaUSY zeolites. Appl Catal B Environ 2014;147:101–10. https://doi.org/10.1016/j.apcatb.2013.08.010.",105,Train,Ni/USY,Ni,2,None,0,Zeolite,98,None,IWI,500,24,470,1,1,80,350,1,16.8,10,0,18.2,0,0,4,5.882,,,,,,,,,,,,,,,,,,,,,,,,,,,,,,,,,
759,"Graça I, González L V., Bacariza MC, Fernandes A, Henriques C, Lopes JM, et al. CO2 hydrogenation into CH4 on NiHNaUSY zeolites. Appl Catal B Environ 2014;147:101–10. https://doi.org/10.1016/j.apcatb.2013.08.010.",105,Train,Ni/USY,Ni,2,None,0,Zeolite,98,None,IWI,500,24,470,1,1,80,400,1,16.8,10,0,18.2,0,0,4,16.993,,,,,,,,,,,,,,,,,,,,,,,,,,,,,,,,,
760,"Graça I, González L V., Bacariza MC, Fernandes A, Henriques C, Lopes JM, et al. CO2 hydrogenation into CH4 on NiHNaUSY zeolites. Appl Catal B Environ 2014;147:101–10. https://doi.org/10.1016/j.apcatb.2013.08.010.",105,Train,Ni/USY,Ni,2,None,0,Zeolite,98,None,IWI,500,24,470,1,1,80,450,1,16.8,10,0,18.2,0,0,4,32.026,,,,,,,,,,,,,,,,,,,,,,,,,,,,,,,,,
761,"Graça I, González L V., Bacariza MC, Fernandes A, Henriques C, Lopes JM, et al. CO2 hydrogenation into CH4 on NiHNaUSY zeolites. Appl Catal B Environ 2014;147:101–10. https://doi.org/10.1016/j.apcatb.2013.08.010.",105,Train,Ni/USY,Ni,5,None,0,Zeolite,95,None,IWI,500,24,470,1,1,80,245,1,16.8,10,0,18.2,0,0,4,0.654,,,,,,,,,,,,,,,,,,,,,,,,,,,,,,,,,
762,"Graça I, González L V., Bacariza MC, Fernandes A, Henriques C, Lopes JM, et al. CO2 hydrogenation into CH4 on NiHNaUSY zeolites. Appl Catal B Environ 2014;147:101–10. https://doi.org/10.1016/j.apcatb.2013.08.010.",105,Train,Ni/USY,Ni,5,None,0,Zeolite,95,None,IWI,500,24,470,1,1,80,300,1,16.8,10,0,18.2,0,0,4,7.19,,,,,,,,,,,,,,,,,,,,,,,,,,,,,,,,,
763,"Graça I, González L V., Bacariza MC, Fernandes A, Henriques C, Lopes JM, et al. CO2 hydrogenation into CH4 on NiHNaUSY zeolites. Appl Catal B Environ 2014;147:101–10. https://doi.org/10.1016/j.apcatb.2013.08.010.",105,Train,Ni/USY,Ni,5,None,0,Zeolite,95,None,IWI,500,24,470,1,1,80,350,1,16.8,10,0,18.2,0,0,4,15.686,,,,,,,,,,,,,,,,,,,,,,,,,,,,,,,,,
764,"Graça I, González L V., Bacariza MC, Fernandes A, Henriques C, Lopes JM, et al. CO2 hydrogenation into CH4 on NiHNaUSY zeolites. Appl Catal B Environ 2014;147:101–10. https://doi.org/10.1016/j.apcatb.2013.08.010.",105,Train,Ni/USY,Ni,5,None,0,Zeolite,95,None,IWI,500,24,470,1,1,80,400,1,16.8,10,0,18.2,0,0,4,27.124,,,,,,,,,,,,,,,,,,,,,,,,,,,,,,,,,
765,"Graça I, González L V., Bacariza MC, Fernandes A, Henriques C, Lopes JM, et al. CO2 hydrogenation into CH4 on NiHNaUSY zeolites. Appl Catal B Environ 2014;147:101–10. https://doi.org/10.1016/j.apcatb.2013.08.010.",105,Train,Ni/USY,Ni,5,None,0,Zeolite,95,None,IWI,500,24,470,1,1,80,455,1,16.8,10,0,18.2,0,0,4,44.771,,,,,,,,,,,,,,,,,,,,,,,,,,,,,,,,,
766,"Graça I, González L V., Bacariza MC, Fernandes A, Henriques C, Lopes JM, et al. CO2 hydrogenation into CH4 on NiHNaUSY zeolites. Appl Catal B Environ 2014;147:101–10. https://doi.org/10.1016/j.apcatb.2013.08.010.",106,Train,Ni/USY,Ni,10,None,0,Zeolite,90,None,IWI,500,24,470,1,1,80,245,1,16.8,10,0,18.2,0,0,4,0.654,,,,,,,,,,,,,,,,,,,,,,,,,,,,,,,,,
767,"Graça I, González L V., Bacariza MC, Fernandes A, Henriques C, Lopes JM, et al. CO2 hydrogenation into CH4 on NiHNaUSY zeolites. Appl Catal B Environ 2014;147:101–10. https://doi.org/10.1016/j.apcatb.2013.08.010.",106,Train,Ni/USY,Ni,10,None,0,Zeolite,90,None,IWI,500,24,470,1,1,80,300,1,16.8,10,0,18.2,0,0,4,6.863,,,,,,,,,,,,,,,,,,,,,,,,,,,,,,,,,
768,"Graça I, González L V., Bacariza MC, Fernandes A, Henriques C, Lopes JM, et al. CO2 hydrogenation into CH4 on NiHNaUSY zeolites. Appl Catal B Environ 2014;147:101–10. https://doi.org/10.1016/j.apcatb.2013.08.010.",106,Train,Ni/USY,Ni,10,None,0,Zeolite,90,None,IWI,500,24,470,1,1,80,350,1,16.8,10,0,18.2,0,0,4,19.281,,,,,,,,,,,,,,,,,,,,,,,,,,,,,,,,,
769,"Graça I, González L V., Bacariza MC, Fernandes A, Henriques C, Lopes JM, et al. CO2 hydrogenation into CH4 on NiHNaUSY zeolites. Appl Catal B Environ 2014;147:101–10. https://doi.org/10.1016/j.apcatb.2013.08.010.",106,Train,Ni/USY,Ni,10,None,0,Zeolite,90,None,IWI,500,24,470,1,1,80,405,1,16.8,10,0,18.2,0,0,4,49.02,,,,,,,,,,,,,,,,,,,,,,,,,,,,,,,,,
770,"Graça I, González L V., Bacariza MC, Fernandes A, Henriques C, Lopes JM, et al. CO2 hydrogenation into CH4 on NiHNaUSY zeolites. Appl Catal B Environ 2014;147:101–10. https://doi.org/10.1016/j.apcatb.2013.08.010.",106,Train,Ni/USY,Ni,10,None,0,Zeolite,90,None,IWI,500,24,470,1,1,80,455,1,16.8,10,0,18.2,0,0,4,64.052,,,,,,,,,,,,,,,,,,,,,,,,,,,,,,,,,
771,"Graça I, González L V., Bacariza MC, Fernandes A, Henriques C, Lopes JM, et al. CO2 hydrogenation into CH4 on NiHNaUSY zeolites. Appl Catal B Environ 2014;147:101–10. https://doi.org/10.1016/j.apcatb.2013.08.010.",107,Train,Ni/USY,Ni,14,None,0,Zeolite,86,None,IWI,500,24,470,1,1,80,245,1,16.8,10,0,18.2,0,0,4,1.307,,,,,,,,,,,,,,,,,,,,,,,,,,,,,,,,,
772,"Graça I, González L V., Bacariza MC, Fernandes A, Henriques C, Lopes JM, et al. CO2 hydrogenation into CH4 on NiHNaUSY zeolites. Appl Catal B Environ 2014;147:101–10. https://doi.org/10.1016/j.apcatb.2013.08.010.",107,Train,Ni/USY,Ni,14,None,0,Zeolite,86,None,IWI,500,24,470,1,1,80,300,1,16.8,10,0,18.2,0,0,4,13.399,,,,,,,,,,,,,,,,,,,,,,,,,,,,,,,,,
773,"Graça I, González L V., Bacariza MC, Fernandes A, Henriques C, Lopes JM, et al. CO2 hydrogenation into CH4 on NiHNaUSY zeolites. Appl Catal B Environ 2014;147:101–10. https://doi.org/10.1016/j.apcatb.2013.08.010.",107,Train,Ni/USY,Ni,14,None,0,Zeolite,86,None,IWI,500,24,470,1,1,80,365,1,16.8,10,0,18.2,0,0,4,53.595,,,,,,,,,,,,,,,,,,,,,,,,,,,,,,,,,
774,"Graça I, González L V., Bacariza MC, Fernandes A, Henriques C, Lopes JM, et al. CO2 hydrogenation into CH4 on NiHNaUSY zeolites. Appl Catal B Environ 2014;147:101–10. https://doi.org/10.1016/j.apcatb.2013.08.010.",107,Train,Ni/USY,Ni,14,None,0,Zeolite,86,None,IWI,500,24,470,1,1,80,405,1,16.8,10,0,18.2,0,0,4,69.281,,,,,,,,,,,,,,,,,,,,,,,,,,,,,,,,,
775,"Graça I, González L V., Bacariza MC, Fernandes A, Henriques C, Lopes JM, et al. CO2 hydrogenation into CH4 on NiHNaUSY zeolites. Appl Catal B Environ 2014;147:101–10. https://doi.org/10.1016/j.apcatb.2013.08.010.",107,Train,Ni/USY,Ni,14,None,0,Zeolite,86,None,IWI,500,24,470,1,1,80,445,1,16.8,10,0,18.2,0,0,4,73.529,,,,,,,,,,,,,,,,,,,,,,,,,,,,,,,,,
776,"Graça I, González L V., Bacariza MC, Fernandes A, Henriques C, Lopes JM, et al. CO2 hydrogenation into CH4 on NiHNaUSY zeolites. Appl Catal B Environ 2014;147:101–10. https://doi.org/10.1016/j.apcatb.2013.08.010.",108,Train,Ce/USY,Ce,7,None,0,Zeolite,93,None,IWI,500,24,470,1,1,80,240,1,16.8,10,0,18.2,0,0,4,0,,,,,,,,,,,,,,,,,,,,,,,,,,,,,,,,,
777,"Graça I, González L V., Bacariza MC, Fernandes A, Henriques C, Lopes JM, et al. CO2 hydrogenation into CH4 on NiHNaUSY zeolites. Appl Catal B Environ 2014;147:101–10. https://doi.org/10.1016/j.apcatb.2013.08.010.",108,Train,Ce/USY,Ce,7,None,0,Zeolite,93,None,IWI,500,24,470,1,1,80,295,1,16.8,10,0,18.2,0,0,4,0,,,,,,,,,,,,,,,,,,,,,,,,,,,,,,,,,
778,"Graça I, González L V., Bacariza MC, Fernandes A, Henriques C, Lopes JM, et al. CO2 hydrogenation into CH4 on NiHNaUSY zeolites. Appl Catal B Environ 2014;147:101–10. https://doi.org/10.1016/j.apcatb.2013.08.010.",108,Train,Ce/USY,Ce,7,None,0,Zeolite,93,None,IWI,500,24,470,1,1,80,345,1,16.8,10,0,18.2,0,0,4,0,,,,,,,,,,,,,,,,,,,,,,,,,,,,,,,,,
779,"Graça I, González L V., Bacariza MC, Fernandes A, Henriques C, Lopes JM, et al. CO2 hydrogenation into CH4 on NiHNaUSY zeolites. Appl Catal B Environ 2014;147:101–10. https://doi.org/10.1016/j.apcatb.2013.08.010.",108,Train,Ce/USY,Ce,7,None,0,Zeolite,93,None,IWI,500,24,470,1,1,80,395,1,16.8,10,0,18.2,0,0,4,0,,,,,,,,,,,,,,,,,,,,,,,,,,,,,,,,,
780,"Graça I, González L V., Bacariza MC, Fernandes A, Henriques C, Lopes JM, et al. CO2 hydrogenation into CH4 on NiHNaUSY zeolites. Appl Catal B Environ 2014;147:101–10. https://doi.org/10.1016/j.apcatb.2013.08.010.",108,Train,Ce/USY,Ce,7,None,0,Zeolite,93,None,IWI,500,24,470,1,1,80,450,1,16.8,10,0,18.2,0,0,4,2.241,,,,,,,,,,,,,,,,,,,,,,,,,,,,,,,,,
781,"Graça I, González L V., Bacariza MC, Fernandes A, Henriques C, Lopes JM, et al. CO2 hydrogenation into CH4 on NiHNaUSY zeolites. Appl Catal B Environ 2014;147:101–10. https://doi.org/10.1016/j.apcatb.2013.08.010.",109,Train,Ni-Ce/USY,Ni,4,Ce,3,Zeolite,93,None,IWI,500,24,470,1,1,80,240,1,16.8,10,0,18.2,0,0,4,0,,,,,,,,,,,,,,,,,,,,,,,,,,,,,,,,,
782,"Graça I, González L V., Bacariza MC, Fernandes A, Henriques C, Lopes JM, et al. CO2 hydrogenation into CH4 on NiHNaUSY zeolites. Appl Catal B Environ 2014;147:101–10. https://doi.org/10.1016/j.apcatb.2013.08.010.",109,Train,Ni-Ce/USY,Ni,4,Ce,3,Zeolite,93,None,IWI,500,24,470,1,1,80,295,1,16.8,10,0,18.2,0,0,4,1.681,,,,,,,,,,,,,,,,,,,,,,,,,,,,,,,,,
783,"Graça I, González L V., Bacariza MC, Fernandes A, Henriques C, Lopes JM, et al. CO2 hydrogenation into CH4 on NiHNaUSY zeolites. Appl Catal B Environ 2014;147:101–10. https://doi.org/10.1016/j.apcatb.2013.08.010.",109,Train,Ni-Ce/USY,Ni,4,Ce,3,Zeolite,93,None,IWI,500,24,470,1,1,80,350,1,16.8,10,0,18.2,0,0,4,12.045,,,,,,,,,,,,,,,,,,,,,,,,,,,,,,,,,
784,"Graça I, González L V., Bacariza MC, Fernandes A, Henriques C, Lopes JM, et al. CO2 hydrogenation into CH4 on NiHNaUSY zeolites. Appl Catal B Environ 2014;147:101–10. https://doi.org/10.1016/j.apcatb.2013.08.010.",109,Train,Ni-Ce/USY,Ni,4,Ce,3,Zeolite,93,None,IWI,500,24,470,1,1,80,405,1,16.8,10,0,18.2,0,0,4,30.532,,,,,,,,,,,,,,,,,,,,,,,,,,,,,,,,,
785,"Graça I, González L V., Bacariza MC, Fernandes A, Henriques C, Lopes JM, et al. CO2 hydrogenation into CH4 on NiHNaUSY zeolites. Appl Catal B Environ 2014;147:101–10. https://doi.org/10.1016/j.apcatb.2013.08.010.",109,Train,Ni-Ce/USY,Ni,4,Ce,3,Zeolite,93,None,IWI,500,24,470,1,1,80,460,1,16.8,10,0,18.2,0,0,4,53.221,,,,,,,,,,,,,,,,,,,,,,,,,,,,,,,,,
786,"Graça I, González L V., Bacariza MC, Fernandes A, Henriques C, Lopes JM, et al. CO2 hydrogenation into CH4 on NiHNaUSY zeolites. Appl Catal B Environ 2014;147:101–10. https://doi.org/10.1016/j.apcatb.2013.08.010.",110,Test,Ni-Ce/USY,Ni,4,Ce,7,Zeolite,89,None,IWI,500,24,470,1,1,80,245,1,16.8,10,0,18.2,0,0,4,1.961,,,,,,,,,,,,,,,,,,,,,,,,,,,,,,,,,
787,"Graça I, González L V., Bacariza MC, Fernandes A, Henriques C, Lopes JM, et al. CO2 hydrogenation into CH4 on NiHNaUSY zeolites. Appl Catal B Environ 2014;147:101–10. https://doi.org/10.1016/j.apcatb.2013.08.010.",110,Test,Ni-Ce/USY,Ni,4,Ce,7,Zeolite,89,None,IWI,500,24,470,1,1,80,295,1,16.8,10,0,18.2,0,0,4,3.922,,,,,,,,,,,,,,,,,,,,,,,,,,,,,,,,,
788,"Graça I, González L V., Bacariza MC, Fernandes A, Henriques C, Lopes JM, et al. CO2 hydrogenation into CH4 on NiHNaUSY zeolites. Appl Catal B Environ 2014;147:101–10. https://doi.org/10.1016/j.apcatb.2013.08.010.",110,Test,Ni-Ce/USY,Ni,4,Ce,7,Zeolite,89,None,IWI,500,24,470,1,1,80,340,1,16.8,10,0,18.2,0,0,4,15.406,,,,,,,,,,,,,,,,,,,,,,,,,,,,,,,,,
789,"Graça I, González L V., Bacariza MC, Fernandes A, Henriques C, Lopes JM, et al. CO2 hydrogenation into CH4 on NiHNaUSY zeolites. Appl Catal B Environ 2014;147:101–10. https://doi.org/10.1016/j.apcatb.2013.08.010.",110,Test,Ni-Ce/USY,Ni,4,Ce,7,Zeolite,89,None,IWI,500,24,470,1,1,80,355,1,16.8,10,0,18.2,0,0,4,21.849,,,,,,,,,,,,,,,,,,,,,,,,,,,,,,,,,
790,"Graça I, González L V., Bacariza MC, Fernandes A, Henriques C, Lopes JM, et al. CO2 hydrogenation into CH4 on NiHNaUSY zeolites. Appl Catal B Environ 2014;147:101–10. https://doi.org/10.1016/j.apcatb.2013.08.010.",110,Test,Ni-Ce/USY,Ni,4,Ce,7,Zeolite,89,None,IWI,500,24,470,1,1,80,395,1,16.8,10,0,18.2,0,0,4,37.535,,,,,,,,,,,,,,,,,,,,,,,,,,,,,,,,,
791,"Graça I, González L V., Bacariza MC, Fernandes A, Henriques C, Lopes JM, et al. CO2 hydrogenation into CH4 on NiHNaUSY zeolites. Appl Catal B Environ 2014;147:101–10. https://doi.org/10.1016/j.apcatb.2013.08.010.",110,Test,Ni-Ce/USY,Ni,4,Ce,7,Zeolite,89,None,IWI,500,24,470,1,1,80,410,1,16.8,10,0,18.2,0,0,4,43.417,,,,,,,,,,,,,,,,,,,,,,,,,,,,,,,,,
792,"Graça I, González L V., Bacariza MC, Fernandes A, Henriques C, Lopes JM, et al. CO2 hydrogenation into CH4 on NiHNaUSY zeolites. Appl Catal B Environ 2014;147:101–10. https://doi.org/10.1016/j.apcatb.2013.08.010.",110,Test,Ni-Ce/USY,Ni,4,Ce,7,Zeolite,89,None,IWI,500,24,470,1,1,80,445,1,16.8,10,0,18.2,0,0,4,54.902,,,,,,,,,,,,,,,,,,,,,,,,,,,,,,,,,
793,"Graça I, González L V., Bacariza MC, Fernandes A, Henriques C, Lopes JM, et al. CO2 hydrogenation into CH4 on NiHNaUSY zeolites. Appl Catal B Environ 2014;147:101–10. https://doi.org/10.1016/j.apcatb.2013.08.010.",111,Test,Ni-Ce/USY,Ni,5,Ce,15,Zeolite,80,None,IWI,500,24,470,1,1,80,245,1,16.8,10,0,18.2,0,0,4,3.641,,,,,,,,,,,,,,,,,,,,,,,,,,,,,,,,,
794,"Graça I, González L V., Bacariza MC, Fernandes A, Henriques C, Lopes JM, et al. CO2 hydrogenation into CH4 on NiHNaUSY zeolites. Appl Catal B Environ 2014;147:101–10. https://doi.org/10.1016/j.apcatb.2013.08.010.",111,Test,Ni-Ce/USY,Ni,5,Ce,15,Zeolite,80,None,IWI,500,24,470,1,1,80,300,1,16.8,10,0,18.2,0,0,4,8.964,,,,,,,,,,,,,,,,,,,,,,,,,,,,,,,,,
795,"Graça I, González L V., Bacariza MC, Fernandes A, Henriques C, Lopes JM, et al. CO2 hydrogenation into CH4 on NiHNaUSY zeolites. Appl Catal B Environ 2014;147:101–10. https://doi.org/10.1016/j.apcatb.2013.08.010.",111,Test,Ni-Ce/USY,Ni,5,Ce,15,Zeolite,80,None,IWI,500,24,470,1,1,80,345,1,16.8,10,0,18.2,0,0,4,24.09,,,,,,,,,,,,,,,,,,,,,,,,,,,,,,,,,
796,"Graça I, González L V., Bacariza MC, Fernandes A, Henriques C, Lopes JM, et al. CO2 hydrogenation into CH4 on NiHNaUSY zeolites. Appl Catal B Environ 2014;147:101–10. https://doi.org/10.1016/j.apcatb.2013.08.010.",111,Test,Ni-Ce/USY,Ni,5,Ce,15,Zeolite,80,None,IWI,500,24,470,1,1,80,355,1,16.8,10,0,18.2,0,0,4,29.692,,,,,,,,,,,,,,,,,,,,,,,,,,,,,,,,,
797,"Graça I, González L V., Bacariza MC, Fernandes A, Henriques C, Lopes JM, et al. CO2 hydrogenation into CH4 on NiHNaUSY zeolites. Appl Catal B Environ 2014;147:101–10. https://doi.org/10.1016/j.apcatb.2013.08.010.",111,Test,Ni-Ce/USY,Ni,5,Ce,15,Zeolite,80,None,IWI,500,24,470,1,1,80,410,1,16.8,10,0,18.2,0,0,4,51.821,,,,,,,,,,,,,,,,,,,,,,,,,,,,,,,,,
798,"Graça I, González L V., Bacariza MC, Fernandes A, Henriques C, Lopes JM, et al. CO2 hydrogenation into CH4 on NiHNaUSY zeolites. Appl Catal B Environ 2014;147:101–10. https://doi.org/10.1016/j.apcatb.2013.08.010.",111,Test,Ni-Ce/USY,Ni,5,Ce,15,Zeolite,80,None,IWI,500,24,470,1,1,80,450,1,16.8,10,0,18.2,0,0,4,60.504,,,,,,,,,,,,,,,,,,,,,,,,,,,,,,,,,
799,"Graça I, González L V., Bacariza MC, Fernandes A, Henriques C, Lopes JM, et al. CO2 hydrogenation into CH4 on NiHNaUSY zeolites. Appl Catal B Environ 2014;147:101–10. https://doi.org/10.1016/j.apcatb.2013.08.010.",112,Train,Ni-Ce/USY,Ni,8,Ce,7,Zeolite,85,None,IWI,500,24,470,1,1,80,245,1,16.8,10,0,18.2,0,0,4,2.941,,,,,,,,,,,,,,,,,,,,,,,,,,,,,,,,,
800,"Graça I, González L V., Bacariza MC, Fernandes A, Henriques C, Lopes JM, et al. CO2 hydrogenation into CH4 on NiHNaUSY zeolites. Appl Catal B Environ 2014;147:101–10. https://doi.org/10.1016/j.apcatb.2013.08.010.",112,Train,Ni-Ce/USY,Ni,8,Ce,7,Zeolite,85,None,IWI,500,24,470,1,1,80,305,1,16.8,10,0,18.2,0,0,4,12.032,,,,,,,,,,,,,,,,,,,,,,,,,,,,,,,,,
801,"Graça I, González L V., Bacariza MC, Fernandes A, Henriques C, Lopes JM, et al. CO2 hydrogenation into CH4 on NiHNaUSY zeolites. Appl Catal B Environ 2014;147:101–10. https://doi.org/10.1016/j.apcatb.2013.08.010.",112,Train,Ni-Ce/USY,Ni,8,Ce,7,Zeolite,85,None,IWI,500,24,470,1,1,80,365,1,16.8,10,0,18.2,0,0,4,33.957,,,,,,,,,,,,,,,,,,,,,,,,,,,,,,,,,
802,"Graça I, González L V., Bacariza MC, Fernandes A, Henriques C, Lopes JM, et al. CO2 hydrogenation into CH4 on NiHNaUSY zeolites. Appl Catal B Environ 2014;147:101–10. https://doi.org/10.1016/j.apcatb.2013.08.010.",112,Train,Ni-Ce/USY,Ni,8,Ce,7,Zeolite,85,None,IWI,500,24,470,1,1,80,405,1,16.8,10,0,18.2,0,0,4,52.139,,,,,,,,,,,,,,,,,,,,,,,,,,,,,,,,,
803,"Graça I, González L V., Bacariza MC, Fernandes A, Henriques C, Lopes JM, et al. CO2 hydrogenation into CH4 on NiHNaUSY zeolites. Appl Catal B Environ 2014;147:101–10. https://doi.org/10.1016/j.apcatb.2013.08.010.",112,Train,Ni-Ce/USY,Ni,8,Ce,7,Zeolite,85,None,IWI,500,24,470,1,1,80,455,1,16.8,10,0,18.2,0,0,4,64.439,,,,,,,,,,,,,,,,,,,,,,,,,,,,,,,,,
804,"Graça I, González L V., Bacariza MC, Fernandes A, Henriques C, Lopes JM, et al. CO2 hydrogenation into CH4 on NiHNaUSY zeolites. Appl Catal B Environ 2014;147:101–10. https://doi.org/10.1016/j.apcatb.2013.08.010.",113,Train,Ni-Ce/USY,Ni,14,Ce,7,Zeolite,79,None,IWI,500,24,470,1,1,80,245,1,16.8,10,0,18.2,0,0,4,2.139,,,,,,,,,,,,,,,,,,,,,,,,,,,,,,,,,
805,"Graça I, González L V., Bacariza MC, Fernandes A, Henriques C, Lopes JM, et al. CO2 hydrogenation into CH4 on NiHNaUSY zeolites. Appl Catal B Environ 2014;147:101–10. https://doi.org/10.1016/j.apcatb.2013.08.010.",113,Train,Ni-Ce/USY,Ni,14,Ce,7,Zeolite,79,None,IWI,500,24,470,1,1,80,305,1,16.8,10,0,18.2,0,0,4,25.936,,,,,,,,,,,,,,,,,,,,,,,,,,,,,,,,,
806,"Graça I, González L V., Bacariza MC, Fernandes A, Henriques C, Lopes JM, et al. CO2 hydrogenation into CH4 on NiHNaUSY zeolites. Appl Catal B Environ 2014;147:101–10. https://doi.org/10.1016/j.apcatb.2013.08.010.",113,Train,Ni-Ce/USY,Ni,14,Ce,7,Zeolite,79,None,IWI,500,24,470,1,1,80,340,1,16.8,10,0,18.2,0,0,4,51.604,,,,,,,,,,,,,,,,,,,,,,,,,,,,,,,,,
807,"Graça I, González L V., Bacariza MC, Fernandes A, Henriques C, Lopes JM, et al. CO2 hydrogenation into CH4 on NiHNaUSY zeolites. Appl Catal B Environ 2014;147:101–10. https://doi.org/10.1016/j.apcatb.2013.08.010.",113,Train,Ni-Ce/USY,Ni,14,Ce,7,Zeolite,79,None,IWI,500,24,470,1,1,80,395,1,16.8,10,0,18.2,0,0,4,68.717,,,,,,,,,,,,,,,,,,,,,,,,,,,,,,,,,
808,"Graça I, González L V., Bacariza MC, Fernandes A, Henriques C, Lopes JM, et al. CO2 hydrogenation into CH4 on NiHNaUSY zeolites. Appl Catal B Environ 2014;147:101–10. https://doi.org/10.1016/j.apcatb.2013.08.010.",113,Train,Ni-Ce/USY,Ni,14,Ce,7,Zeolite,79,None,IWI,500,24,470,1,1,80,445,1,16.8,10,0,18.2,0,0,4,71.658,,,,,,,,,,,,,,,,,,,,,,,,,,,,,,,,,
809,"Tada S, Ochieng OJ, Kikuchi R, Haneda T, Kameyama H. Promotion of CO2 methanation activity and CH4 selectivity at low temperatures over Ru/CeO2/Al2O 3 catalysts. Int J Hydrogen Energy 2014;39:10090–100. https://doi.org/10.1016/j.ijhydene.2014.04.133.",114,Train,Ru/Al2O3,Ru,2,None,0,Al2O3,98,None,WI,500,3,350,1,0.5,5,250,1,6,,0,0,0,0,4,1.342,,,,,,,,,,,,,,,,,,,,,,,,,,,,,,,,,
810,"Tada S, Ochieng OJ, Kikuchi R, Haneda T, Kameyama H. Promotion of CO2 methanation activity and CH4 selectivity at low temperatures over Ru/CeO2/Al2O 3 catalysts. Int J Hydrogen Energy 2014;39:10090–100. https://doi.org/10.1016/j.ijhydene.2014.04.133.",114,Train,Ru/Al2O3,Ru,2,None,0,Al2O3,98,None,WI,500,3,350,1,0.5,5,300,1,6,,0,0,0,0,4,8.054,,,,,,,,,,,,,,,,,,,,,,,,,,,,,,,,,
811,"Tada S, Ochieng OJ, Kikuchi R, Haneda T, Kameyama H. Promotion of CO2 methanation activity and CH4 selectivity at low temperatures over Ru/CeO2/Al2O 3 catalysts. Int J Hydrogen Energy 2014;39:10090–100. https://doi.org/10.1016/j.ijhydene.2014.04.133.",114,Train,Ru/Al2O3,Ru,2,None,0,Al2O3,98,None,WI,500,3,350,1,0.5,5,350,1,6,,0,0,0,0,4,25.839,,,,,,,,,,,,,,,,,,,,,,,,,,,,,,,,,
812,"Tada S, Ochieng OJ, Kikuchi R, Haneda T, Kameyama H. Promotion of CO2 methanation activity and CH4 selectivity at low temperatures over Ru/CeO2/Al2O 3 catalysts. Int J Hydrogen Energy 2014;39:10090–100. https://doi.org/10.1016/j.ijhydene.2014.04.133.",114,Train,Ru/Al2O3,Ru,2,None,0,Al2O3,98,None,WI,500,3,350,1,0.5,5,400,1,6,,0,0,0,0,4,56.711,,,,,,,,,,,,,,,,,,,,,,,,,,,,,,,,,
813,"Tada S, Ochieng OJ, Kikuchi R, Haneda T, Kameyama H. Promotion of CO2 methanation activity and CH4 selectivity at low temperatures over Ru/CeO2/Al2O 3 catalysts. Int J Hydrogen Energy 2014;39:10090–100. https://doi.org/10.1016/j.ijhydene.2014.04.133.",114,Train,Ru/Al2O3,Ru,2,None,0,Al2O3,98,None,WI,500,3,350,1,0.5,5,450,1,6,,0,0,0,0,4,78.188,,,,,,,,,,,,,,,,,,,,,,,,,,,,,,,,,
814,"Tada S, Ochieng OJ, Kikuchi R, Haneda T, Kameyama H. Promotion of CO2 methanation activity and CH4 selectivity at low temperatures over Ru/CeO2/Al2O 3 catalysts. Int J Hydrogen Energy 2014;39:10090–100. https://doi.org/10.1016/j.ijhydene.2014.04.133.",114,Train,Ru/Al2O3,Ru,2,None,0,Al2O3,98,None,WI,500,3,350,1,0.5,5,500,1,6,,0,0,0,0,4,80.537,,,,,,,,,,,,,,,,,,,,,,,,,,,,,,,,,
815,"Tada S, Ochieng OJ, Kikuchi R, Haneda T, Kameyama H. Promotion of CO2 methanation activity and CH4 selectivity at low temperatures over Ru/CeO2/Al2O 3 catalysts. Int J Hydrogen Energy 2014;39:10090–100. https://doi.org/10.1016/j.ijhydene.2014.04.133.",115,Test,Ru/Al2O3-CeO2,Ru,2,None,0,Al2O3,68.6,CeO2,WI,500,3,350,1,0.5,5,250,1,6,,0,0,0,0,4,13.087,,,,,,,,,,,,,,,,,,,,,,,,,,,,,,,,,
816,"Tada S, Ochieng OJ, Kikuchi R, Haneda T, Kameyama H. Promotion of CO2 methanation activity and CH4 selectivity at low temperatures over Ru/CeO2/Al2O 3 catalysts. Int J Hydrogen Energy 2014;39:10090–100. https://doi.org/10.1016/j.ijhydene.2014.04.133.",115,Test,Ru/Al2O3-CeO2,Ru,2,None,0,Al2O3,68.6,CeO2,WI,500,3,350,1,0.5,5,300,1,6,,0,0,0,0,4,62.752,,,,,,,,,,,,,,,,,,,,,,,,,,,,,,,,,
817,"Tada S, Ochieng OJ, Kikuchi R, Haneda T, Kameyama H. Promotion of CO2 methanation activity and CH4 selectivity at low temperatures over Ru/CeO2/Al2O 3 catalysts. Int J Hydrogen Energy 2014;39:10090–100. https://doi.org/10.1016/j.ijhydene.2014.04.133.",115,Test,Ru/Al2O3-CeO2,Ru,2,None,0,Al2O3,68.6,CeO2,WI,500,3,350,1,0.5,5,350,1,6,,0,0,0,0,4,84.899,,,,,,,,,,,,,,,,,,,,,,,,,,,,,,,,,
818,"Tada S, Ochieng OJ, Kikuchi R, Haneda T, Kameyama H. Promotion of CO2 methanation activity and CH4 selectivity at low temperatures over Ru/CeO2/Al2O 3 catalysts. Int J Hydrogen Energy 2014;39:10090–100. https://doi.org/10.1016/j.ijhydene.2014.04.133.",115,Test,Ru/Al2O3-CeO2,Ru,2,None,0,Al2O3,68.6,CeO2,WI,500,3,350,1,0.5,5,400,1,6,,0,0,0,0,4,93.289,,,,,,,,,,,,,,,,,,,,,,,,,,,,,,,,,
819,"Tada S, Ochieng OJ, Kikuchi R, Haneda T, Kameyama H. Promotion of CO2 methanation activity and CH4 selectivity at low temperatures over Ru/CeO2/Al2O 3 catalysts. Int J Hydrogen Energy 2014;39:10090–100. https://doi.org/10.1016/j.ijhydene.2014.04.133.",115,Test,Ru/Al2O3-CeO2,Ru,2,None,0,Al2O3,68.6,CeO2,WI,500,3,350,1,0.5,5,450,1,6,,0,0,0,0,4,89.597,,,,,,,,,,,,,,,,,,,,,,,,,,,,,,,,,
820,"Tada S, Ochieng OJ, Kikuchi R, Haneda T, Kameyama H. Promotion of CO2 methanation activity and CH4 selectivity at low temperatures over Ru/CeO2/Al2O 3 catalysts. Int J Hydrogen Energy 2014;39:10090–100. https://doi.org/10.1016/j.ijhydene.2014.04.133.",115,Test,Ru/Al2O3-CeO2,Ru,2,None,0,Al2O3,68.6,CeO2,WI,500,3,350,1,0.5,5,500,1,6,,0,0,0,0,4,81.879,,,,,,,,,,,,,,,,,,,,,,,,,,,,,,,,,
821,"Tada S, Ochieng OJ, Kikuchi R, Haneda T, Kameyama H. Promotion of CO2 methanation activity and CH4 selectivity at low temperatures over Ru/CeO2/Al2O 3 catalysts. Int J Hydrogen Energy 2014;39:10090–100. https://doi.org/10.1016/j.ijhydene.2014.04.133.",116,Train,Ru/Al2O3-CeO2,Ru,2,None,0,CeO2,58.8,Al2O3,WI,500,3,350,1,0.5,5,250,1,6,,0,0,0,0,4,15.772,,,,,,,,,,,,,,,,,,,,,,,,,,,,,,,,,
822,"Tada S, Ochieng OJ, Kikuchi R, Haneda T, Kameyama H. Promotion of CO2 methanation activity and CH4 selectivity at low temperatures over Ru/CeO2/Al2O 3 catalysts. Int J Hydrogen Energy 2014;39:10090–100. https://doi.org/10.1016/j.ijhydene.2014.04.133.",116,Train,Ru/Al2O3-CeO2,Ru,2,None,0,CeO2,58.8,Al2O3,WI,500,3,350,1,0.5,5,300,1,6,,0,0,0,0,4,69.128,,,,,,,,,,,,,,,,,,,,,,,,,,,,,,,,,
823,"Tada S, Ochieng OJ, Kikuchi R, Haneda T, Kameyama H. Promotion of CO2 methanation activity and CH4 selectivity at low temperatures over Ru/CeO2/Al2O 3 catalysts. Int J Hydrogen Energy 2014;39:10090–100. https://doi.org/10.1016/j.ijhydene.2014.04.133.",116,Train,Ru/Al2O3-CeO2,Ru,2,None,0,CeO2,58.8,Al2O3,WI,500,3,350,1,0.5,5,350,1,6,,0,0,0,0,4,90.604,,,,,,,,,,,,,,,,,,,,,,,,,,,,,,,,,
824,"Tada S, Ochieng OJ, Kikuchi R, Haneda T, Kameyama H. Promotion of CO2 methanation activity and CH4 selectivity at low temperatures over Ru/CeO2/Al2O 3 catalysts. Int J Hydrogen Energy 2014;39:10090–100. https://doi.org/10.1016/j.ijhydene.2014.04.133.",116,Train,Ru/Al2O3-CeO2,Ru,2,None,0,CeO2,58.8,Al2O3,WI,500,3,350,1,0.5,5,400,1,6,,0,0,0,0,4,93.96,,,,,,,,,,,,,,,,,,,,,,,,,,,,,,,,,
825,"Tada S, Ochieng OJ, Kikuchi R, Haneda T, Kameyama H. Promotion of CO2 methanation activity and CH4 selectivity at low temperatures over Ru/CeO2/Al2O 3 catalysts. Int J Hydrogen Energy 2014;39:10090–100. https://doi.org/10.1016/j.ijhydene.2014.04.133.",116,Train,Ru/Al2O3-CeO2,Ru,2,None,0,CeO2,58.8,Al2O3,WI,500,3,350,1,0.5,5,450,1,6,,0,0,0,0,4,89.597,,,,,,,,,,,,,,,,,,,,,,,,,,,,,,,,,
826,"Tada S, Ochieng OJ, Kikuchi R, Haneda T, Kameyama H. Promotion of CO2 methanation activity and CH4 selectivity at low temperatures over Ru/CeO2/Al2O 3 catalysts. Int J Hydrogen Energy 2014;39:10090–100. https://doi.org/10.1016/j.ijhydene.2014.04.133.",116,Train,Ru/Al2O3-CeO2,Ru,2,None,0,CeO2,58.8,Al2O3,WI,500,3,350,1,0.5,5,500,1,6,,0,0,0,0,4,80.872,,,,,,,,,,,,,,,,,,,,,,,,,,,,,,,,,
827,"Tada S, Ochieng OJ, Kikuchi R, Haneda T, Kameyama H. Promotion of CO2 methanation activity and CH4 selectivity at low temperatures over Ru/CeO2/Al2O 3 catalysts. Int J Hydrogen Energy 2014;39:10090–100. https://doi.org/10.1016/j.ijhydene.2014.04.133.",117,Test,Ru/CeO2,Ru,2,None,0,CeO2,98,None,WI,500,3,350,1,0.5,5,250,1,6,,0,0,0,0,4,20.805,,,,,,,,,,,,,,,,,,,,,,,,,,,,,,,,,
828,"Tada S, Ochieng OJ, Kikuchi R, Haneda T, Kameyama H. Promotion of CO2 methanation activity and CH4 selectivity at low temperatures over Ru/CeO2/Al2O 3 catalysts. Int J Hydrogen Energy 2014;39:10090–100. https://doi.org/10.1016/j.ijhydene.2014.04.133.",117,Test,Ru/CeO2,Ru,2,None,0,CeO2,98,None,WI,500,3,350,1,0.5,5,300,1,6,,0,0,0,0,4,83.893,,,,,,,,,,,,,,,,,,,,,,,,,,,,,,,,,
829,"Tada S, Ochieng OJ, Kikuchi R, Haneda T, Kameyama H. Promotion of CO2 methanation activity and CH4 selectivity at low temperatures over Ru/CeO2/Al2O 3 catalysts. Int J Hydrogen Energy 2014;39:10090–100. https://doi.org/10.1016/j.ijhydene.2014.04.133.",117,Test,Ru/CeO2,Ru,2,None,0,CeO2,98,None,WI,500,3,350,1,0.5,5,350,1,6,,0,0,0,0,4,92.953,,,,,,,,,,,,,,,,,,,,,,,,,,,,,,,,,
830,"Tada S, Ochieng OJ, Kikuchi R, Haneda T, Kameyama H. Promotion of CO2 methanation activity and CH4 selectivity at low temperatures over Ru/CeO2/Al2O 3 catalysts. Int J Hydrogen Energy 2014;39:10090–100. https://doi.org/10.1016/j.ijhydene.2014.04.133.",117,Test,Ru/CeO2,Ru,2,None,0,CeO2,98,None,WI,500,3,350,1,0.5,5,400,1,6,,0,0,0,0,4,90.604,,,,,,,,,,,,,,,,,,,,,,,,,,,,,,,,,
831,"Tada S, Ochieng OJ, Kikuchi R, Haneda T, Kameyama H. Promotion of CO2 methanation activity and CH4 selectivity at low temperatures over Ru/CeO2/Al2O 3 catalysts. Int J Hydrogen Energy 2014;39:10090–100. https://doi.org/10.1016/j.ijhydene.2014.04.133.",117,Test,Ru/CeO2,Ru,2,None,0,CeO2,98,None,WI,500,3,350,1,0.5,5,450,1,6,,0,0,0,0,4,85.235,,,,,,,,,,,,,,,,,,,,,,,,,,,,,,,,,
832,"Tada S, Ochieng OJ, Kikuchi R, Haneda T, Kameyama H. Promotion of CO2 methanation activity and CH4 selectivity at low temperatures over Ru/CeO2/Al2O 3 catalysts. Int J Hydrogen Energy 2014;39:10090–100. https://doi.org/10.1016/j.ijhydene.2014.04.133.",117,Test,Ru/CeO2,Ru,2,None,0,CeO2,98,None,WI,500,3,350,1,0.5,5,500,1,6,,0,0,0,0,4,77.517,,,,,,,,,,,,,,,,,,,,,,,,,,,,,,,,,
833,"Bian L, Zhang L, Xia R, Li Z. Enhanced low-temperature CO2 methanation activity on plasma-prepared Ni-based catalyst. J Nat Gas Sci Eng 2015;27:1189–94. https://doi.org/10.1016/j.jngse.2015.09.066.",118,Test,Ni/Al2O3-CeO2,Ni,15,None,0,CeO2,51,Al2O3,DBD,25,0,500,1,1,100,195,1,2,,0,0,0,0,4,0.554,,,,,,,,,,,,,,,,,,,,,,,,,,,,,,,,,
834,"Bian L, Zhang L, Xia R, Li Z. Enhanced low-temperature CO2 methanation activity on plasma-prepared Ni-based catalyst. J Nat Gas Sci Eng 2015;27:1189–94. https://doi.org/10.1016/j.jngse.2015.09.066.",118,Test,Ni/Al2O3-CeO2,Ni,15,None,0,CeO2,51,Al2O3,DBD,25,0,500,1,1,100,200,1,2,,0,0,0,0,4,5.54,,,,,,,,,,,,,,,,,,,,,,,,,,,,,,,,,
835,"Bian L, Zhang L, Xia R, Li Z. Enhanced low-temperature CO2 methanation activity on plasma-prepared Ni-based catalyst. J Nat Gas Sci Eng 2015;27:1189–94. https://doi.org/10.1016/j.jngse.2015.09.066.",118,Test,Ni/Al2O3-CeO2,Ni,15,None,0,CeO2,51,Al2O3,DBD,25,0,500,1,1,100,250,1,2,,0,0,0,0,4,62.881,,,,,,,,,,,,,,,,,,,,,,,,,,,,,,,,,
836,"Bian L, Zhang L, Xia R, Li Z. Enhanced low-temperature CO2 methanation activity on plasma-prepared Ni-based catalyst. J Nat Gas Sci Eng 2015;27:1189–94. https://doi.org/10.1016/j.jngse.2015.09.066.",118,Test,Ni/Al2O3-CeO2,Ni,15,None,0,CeO2,51,Al2O3,DBD,25,0,500,1,1,100,270,1,2,,0,0,0,0,4,76.177,,,,,,,,,,,,,,,,,,,,,,,,,,,,,,,,,
837,"Bian L, Zhang L, Xia R, Li Z. Enhanced low-temperature CO2 methanation activity on plasma-prepared Ni-based catalyst. J Nat Gas Sci Eng 2015;27:1189–94. https://doi.org/10.1016/j.jngse.2015.09.066.",118,Test,Ni/Al2O3-CeO2,Ni,15,None,0,CeO2,51,Al2O3,DBD,25,0,500,1,1,100,300,1,2,,0,0,0,0,4,82.548,,,,,,,,,,,,,,,,,,,,,,,,,,,,,,,,,
