Repository: Night-Time1809/ML_training_lab

## Materials/outline

| **Date** | **Section** | **Lab** | **Slide** | **Notebook** |
| ---- | ---- | ---- | ---- | ---- |
| 09 May 2023 | 01 - Machine Learning Overview and Decision Tree |  01 - Intro to Colab, pandas, NumPy - Decision Tree Model for Classification and Regression | [Go to slide](https://github.com/Night-Time1809/ML_training_lab/blob/main/slides/01_ML%20overview_decision%20tree.pdf) | [![Open In Colab](https://colab.research.google.com/assets/colab-badge.svg)](https://colab.research.google.com/drive/1m2KPAzuMQn_NBilSeYc1IJ7Eh76YsIhk?usp=sharing) |

File: dataset/dataset.csv (part 9 of 38)
Number of data,Reference,Experiment No,Train/Test Set,Catalyst,Base,Base wt%,Base 2,Base 2 wt%,Support,Support wt%,Support 2,Catalyst preparation method,Calcination Temperature (C),Calcination time (h),Reduction Temperature (C),Reduction Pressure (bar),Reduction time  (h),Reduction  H2 %,Temperature (C),Pressure (bar),W/F (mgcat/minml),Time on Stream (h),CO % in feed,Inert % in feed,CH4 % in feed,H2O % in feed,H2/CO2 in feed,CO2 Conversion %,,,,,,,,,,,,,,,,,,,,,,,,,,,,,,,,,
838,"Bian L, Zhang L, Xia R, Li Z. Enhanced low-temperature CO2 methanation activity on plasma-prepared Ni-based catalyst. J Nat Gas Sci Eng 2015;27:1189–94. https://doi.org/10.1016/j.jngse.2015.09.066.",118,Test,Ni/Al2O3-CeO2,Ni,15,None,0,CeO2,51,Al2O3,DBD,25,0,500,1,1,100,350,1,2,,0,0,0,0,4,86.981,,,,,,,,,,,,,,,,,,,,,,,,,,,,,,,,,
839,"Bian L, Zhang L, Xia R, Li Z. Enhanced low-temperature CO2 methanation activity on plasma-prepared Ni-based catalyst. J Nat Gas Sci Eng 2015;27:1189–94. https://doi.org/10.1016/j.jngse.2015.09.066.",118,Test,Ni/Al2O3-CeO2,Ni,15,None,0,CeO2,51,Al2O3,DBD,25,0,500,1,1,100,380,1,2,,0,0,0,0,4,87.535,,,,,,,,,,,,,,,,,,,,,,,,,,,,,,,,,
840,"Bian L, Zhang L, Xia R, Li Z. Enhanced low-temperature CO2 methanation activity on plasma-prepared Ni-based catalyst. J Nat Gas Sci Eng 2015;27:1189–94. https://doi.org/10.1016/j.jngse.2015.09.066.",118,Test,Ni/Al2O3-CeO2,Ni,15,None,0,CeO2,51,Al2O3,DBD,25,0,500,1,1,100,400,1,2,,0,0,0,0,4,86.981,,,,,,,,,,,,,,,,,,,,,,,,,,,,,,,,,
841,"Bian L, Zhang L, Xia R, Li Z. Enhanced low-temperature CO2 methanation activity on plasma-prepared Ni-based catalyst. J Nat Gas Sci Eng 2015;27:1189–94. https://doi.org/10.1016/j.jngse.2015.09.066.",118,Test,Ni/Al2O3-CeO2,Ni,15,None,0,CeO2,51,Al2O3,DBD,25,0,500,1,1,100,420,1,2,,0,0,0,0,4,85.873,,,,,,,,,,,,,,,,,,,,,,,,,,,,,,,,,
842,"Bian L, Zhang L, Xia R, Li Z. Enhanced low-temperature CO2 methanation activity on plasma-prepared Ni-based catalyst. J Nat Gas Sci Eng 2015;27:1189–94. https://doi.org/10.1016/j.jngse.2015.09.066.",118,Test,Ni/Al2O3-CeO2,Ni,15,None,0,CeO2,51,Al2O3,DBD,25,0,500,1,1,100,450,1,2,,0,0,0,0,4,84.488,,,,,,,,,,,,,,,,,,,,,,,,,,,,,,,,,
843,"Bian L, Zhang L, Xia R, Li Z. Enhanced low-temperature CO2 methanation activity on plasma-prepared Ni-based catalyst. J Nat Gas Sci Eng 2015;27:1189–94. https://doi.org/10.1016/j.jngse.2015.09.066.",118,Test,Ni/Al2O3-CeO2,Ni,15,None,0,CeO2,51,Al2O3,DBD,25,0,500,1,1,100,500,1,2,,0,0,0,0,4,80.609,,,,,,,,,,,,,,,,,,,,,,,,,,,,,,,,,
844,"Bian L, Zhang L, Xia R, Li Z. Enhanced low-temperature CO2 methanation activity on plasma-prepared Ni-based catalyst. J Nat Gas Sci Eng 2015;27:1189–94. https://doi.org/10.1016/j.jngse.2015.09.066.",119,Test,Ni/Al2O3,Ni,15,None,0,Al2O3,85,None,DBD,25,0,500,1,1,100,260,1,2,,0,0,0,0,4,0.554,,,,,,,,,,,,,,,,,,,,,,,,,,,,,,,,,
845,"Bian L, Zhang L, Xia R, Li Z. Enhanced low-temperature CO2 methanation activity on plasma-prepared Ni-based catalyst. J Nat Gas Sci Eng 2015;27:1189–94. https://doi.org/10.1016/j.jngse.2015.09.066.",119,Test,Ni/Al2O3,Ni,15,None,0,Al2O3,85,None,DBD,25,0,500,1,1,100,270,1,2,,0,0,0,0,4,12.188,,,,,,,,,,,,,,,,,,,,,,,,,,,,,,,,,
846,"Bian L, Zhang L, Xia R, Li Z. Enhanced low-temperature CO2 methanation activity on plasma-prepared Ni-based catalyst. J Nat Gas Sci Eng 2015;27:1189–94. https://doi.org/10.1016/j.jngse.2015.09.066.",119,Test,Ni/Al2O3,Ni,15,None,0,Al2O3,85,None,DBD,25,0,500,1,1,100,300,1,2,,0,0,0,0,4,42.105,,,,,,,,,,,,,,,,,,,,,,,,,,,,,,,,,
847,"Bian L, Zhang L, Xia R, Li Z. Enhanced low-temperature CO2 methanation activity on plasma-prepared Ni-based catalyst. J Nat Gas Sci Eng 2015;27:1189–94. https://doi.org/10.1016/j.jngse.2015.09.066.",119,Test,Ni/Al2O3,Ni,15,None,0,Al2O3,85,None,DBD,25,0,500,1,1,100,350,1,2,,0,0,0,0,4,69.806,,,,,,,,,,,,,,,,,,,,,,,,,,,,,,,,,
848,"Bian L, Zhang L, Xia R, Li Z. Enhanced low-temperature CO2 methanation activity on plasma-prepared Ni-based catalyst. J Nat Gas Sci Eng 2015;27:1189–94. https://doi.org/10.1016/j.jngse.2015.09.066.",119,Test,Ni/Al2O3,Ni,15,None,0,Al2O3,85,None,DBD,25,0,500,1,1,100,380,1,2,,0,0,0,0,4,77.008,,,,,,,,,,,,,,,,,,,,,,,,,,,,,,,,,
849,"Bian L, Zhang L, Xia R, Li Z. Enhanced low-temperature CO2 methanation activity on plasma-prepared Ni-based catalyst. J Nat Gas Sci Eng 2015;27:1189–94. https://doi.org/10.1016/j.jngse.2015.09.066.",119,Test,Ni/Al2O3,Ni,15,None,0,Al2O3,85,None,DBD,25,0,500,1,1,100,400,1,2,,0,0,0,0,4,80.055,,,,,,,,,,,,,,,,,,,,,,,,,,,,,,,,,
850,"Bian L, Zhang L, Xia R, Li Z. Enhanced low-temperature CO2 methanation activity on plasma-prepared Ni-based catalyst. J Nat Gas Sci Eng 2015;27:1189–94. https://doi.org/10.1016/j.jngse.2015.09.066.",119,Test,Ni/Al2O3,Ni,15,None,0,Al2O3,85,None,DBD,25,0,500,1,1,100,420,1,2,,0,0,0,0,4,81.717,,,,,,,,,,,,,,,,,,,,,,,,,,,,,,,,,
851,"Bian L, Zhang L, Xia R, Li Z. Enhanced low-temperature CO2 methanation activity on plasma-prepared Ni-based catalyst. J Nat Gas Sci Eng 2015;27:1189–94. https://doi.org/10.1016/j.jngse.2015.09.066.",119,Test,Ni/Al2O3,Ni,15,None,0,Al2O3,85,None,DBD,25,0,500,1,1,100,450,1,2,,0,0,0,0,4,83.657,,,,,,,,,,,,,,,,,,,,,,,,,,,,,,,,,
852,"Bian L, Zhang L, Xia R, Li Z. Enhanced low-temperature CO2 methanation activity on plasma-prepared Ni-based catalyst. J Nat Gas Sci Eng 2015;27:1189–94. https://doi.org/10.1016/j.jngse.2015.09.066.",119,Test,Ni/Al2O3,Ni,15,None,0,Al2O3,85,None,DBD,25,0,500,1,1,100,500,1,2,,0,0,0,0,4,80.886,,,,,,,,,,,,,,,,,,,,,,,,,,,,,,,,,
853,"Bian L, Zhang L, Xia R, Li Z. Enhanced low-temperature CO2 methanation activity on plasma-prepared Ni-based catalyst. J Nat Gas Sci Eng 2015;27:1189–94. https://doi.org/10.1016/j.jngse.2015.09.066.",120,Train,Ni/Al2O3,Ni,15,None,0,Al2O3,85,None,WI,500,4,500,1,1,100,285,1,2,,0,0,0,0,4,0.554,,,,,,,,,,,,,,,,,,,,,,,,,,,,,,,,,
854,"Bian L, Zhang L, Xia R, Li Z. Enhanced low-temperature CO2 methanation activity on plasma-prepared Ni-based catalyst. J Nat Gas Sci Eng 2015;27:1189–94. https://doi.org/10.1016/j.jngse.2015.09.066.",120,Train,Ni/Al2O3,Ni,15,None,0,Al2O3,85,None,WI,500,4,500,1,1,100,300,1,2,,0,0,0,0,4,9.418,,,,,,,,,,,,,,,,,,,,,,,,,,,,,,,,,
855,"Bian L, Zhang L, Xia R, Li Z. Enhanced low-temperature CO2 methanation activity on plasma-prepared Ni-based catalyst. J Nat Gas Sci Eng 2015;27:1189–94. https://doi.org/10.1016/j.jngse.2015.09.066.",120,Train,Ni/Al2O3,Ni,15,None,0,Al2O3,85,None,WI,500,4,500,1,1,100,350,1,2,,0,0,0,0,4,38.227,,,,,,,,,,,,,,,,,,,,,,,,,,,,,,,,,
856,"Bian L, Zhang L, Xia R, Li Z. Enhanced low-temperature CO2 methanation activity on plasma-prepared Ni-based catalyst. J Nat Gas Sci Eng 2015;27:1189–94. https://doi.org/10.1016/j.jngse.2015.09.066.",120,Train,Ni/Al2O3,Ni,15,None,0,Al2O3,85,None,WI,500,4,500,1,1,100,380,1,2,,0,0,0,0,4,49.861,,,,,,,,,,,,,,,,,,,,,,,,,,,,,,,,,
857,"Bian L, Zhang L, Xia R, Li Z. Enhanced low-temperature CO2 methanation activity on plasma-prepared Ni-based catalyst. J Nat Gas Sci Eng 2015;27:1189–94. https://doi.org/10.1016/j.jngse.2015.09.066.",120,Train,Ni/Al2O3,Ni,15,None,0,Al2O3,85,None,WI,500,4,500,1,1,100,400,1,2,,0,0,0,0,4,65.928,,,,,,,,,,,,,,,,,,,,,,,,,,,,,,,,,
858,"Bian L, Zhang L, Xia R, Li Z. Enhanced low-temperature CO2 methanation activity on plasma-prepared Ni-based catalyst. J Nat Gas Sci Eng 2015;27:1189–94. https://doi.org/10.1016/j.jngse.2015.09.066.",120,Train,Ni/Al2O3,Ni,15,None,0,Al2O3,85,None,WI,500,4,500,1,1,100,420,1,2,,0,0,0,0,4,70.083,,,,,,,,,,,,,,,,,,,,,,,,,,,,,,,,,
859,"Bian L, Zhang L, Xia R, Li Z. Enhanced low-temperature CO2 methanation activity on plasma-prepared Ni-based catalyst. J Nat Gas Sci Eng 2015;27:1189–94. https://doi.org/10.1016/j.jngse.2015.09.066.",120,Train,Ni/Al2O3,Ni,15,None,0,Al2O3,85,None,WI,500,4,500,1,1,100,450,1,2,,0,0,0,0,4,74.238,,,,,,,,,,,,,,,,,,,,,,,,,,,,,,,,,
860,"Bian L, Zhang L, Xia R, Li Z. Enhanced low-temperature CO2 methanation activity on plasma-prepared Ni-based catalyst. J Nat Gas Sci Eng 2015;27:1189–94. https://doi.org/10.1016/j.jngse.2015.09.066.",120,Train,Ni/Al2O3,Ni,15,None,0,Al2O3,85,None,WI,500,4,500,1,1,100,500,1,2,,0,0,0,0,4,67.59,,,,,,,,,,,,,,,,,,,,,,,,,,,,,,,,,
861,"Bian L, Zhang L, Xia R, Li Z. Enhanced low-temperature CO2 methanation activity on plasma-prepared Ni-based catalyst. J Nat Gas Sci Eng 2015;27:1189–94. https://doi.org/10.1016/j.jngse.2015.09.066.",121,Train,Ni/Al2O3-CeO2,Ni,15,None,0,CeO2,51,Al2O3,WI,500,4,500,1,1,100,215,1,2,,0,0,0,0,4,0.277,,,,,,,,,,,,,,,,,,,,,,,,,,,,,,,,,
862,"Bian L, Zhang L, Xia R, Li Z. Enhanced low-temperature CO2 methanation activity on plasma-prepared Ni-based catalyst. J Nat Gas Sci Eng 2015;27:1189–94. https://doi.org/10.1016/j.jngse.2015.09.066.",121,Train,Ni/Al2O3-CeO2,Ni,15,None,0,CeO2,51,Al2O3,WI,500,4,500,1,1,100,250,1,2,,0,0,0,0,4,22.992,,,,,,,,,,,,,,,,,,,,,,,,,,,,,,,,,
863,"Bian L, Zhang L, Xia R, Li Z. Enhanced low-temperature CO2 methanation activity on plasma-prepared Ni-based catalyst. J Nat Gas Sci Eng 2015;27:1189–94. https://doi.org/10.1016/j.jngse.2015.09.066.",121,Train,Ni/Al2O3-CeO2,Ni,15,None,0,CeO2,51,Al2O3,WI,500,4,500,1,1,100,300,1,2,,0,0,0,0,4,58.172,,,,,,,,,,,,,,,,,,,,,,,,,,,,,,,,,
864,"Bian L, Zhang L, Xia R, Li Z. Enhanced low-temperature CO2 methanation activity on plasma-prepared Ni-based catalyst. J Nat Gas Sci Eng 2015;27:1189–94. https://doi.org/10.1016/j.jngse.2015.09.066.",121,Train,Ni/Al2O3-CeO2,Ni,15,None,0,CeO2,51,Al2O3,WI,500,4,500,1,1,100,350,1,2,,0,0,0,0,4,77.839,,,,,,,,,,,,,,,,,,,,,,,,,,,,,,,,,
865,"Bian L, Zhang L, Xia R, Li Z. Enhanced low-temperature CO2 methanation activity on plasma-prepared Ni-based catalyst. J Nat Gas Sci Eng 2015;27:1189–94. https://doi.org/10.1016/j.jngse.2015.09.066.",121,Train,Ni/Al2O3-CeO2,Ni,15,None,0,CeO2,51,Al2O3,WI,500,4,500,1,1,100,380,1,2,,0,0,0,0,4,80.886,,,,,,,,,,,,,,,,,,,,,,,,,,,,,,,,,
866,"Bian L, Zhang L, Xia R, Li Z. Enhanced low-temperature CO2 methanation activity on plasma-prepared Ni-based catalyst. J Nat Gas Sci Eng 2015;27:1189–94. https://doi.org/10.1016/j.jngse.2015.09.066.",121,Train,Ni/Al2O3-CeO2,Ni,15,None,0,CeO2,51,Al2O3,WI,500,4,500,1,1,100,400,1,2,,0,0,0,0,4,81.44,,,,,,,,,,,,,,,,,,,,,,,,,,,,,,,,,
867,"Bian L, Zhang L, Xia R, Li Z. Enhanced low-temperature CO2 methanation activity on plasma-prepared Ni-based catalyst. J Nat Gas Sci Eng 2015;27:1189–94. https://doi.org/10.1016/j.jngse.2015.09.066.",121,Train,Ni/Al2O3-CeO2,Ni,15,None,0,CeO2,51,Al2O3,WI,500,4,500,1,1,100,420,1,2,,0,0,0,0,4,80.609,,,,,,,,,,,,,,,,,,,,,,,,,,,,,,,,,
868,"Bian L, Zhang L, Xia R, Li Z. Enhanced low-temperature CO2 methanation activity on plasma-prepared Ni-based catalyst. J Nat Gas Sci Eng 2015;27:1189–94. https://doi.org/10.1016/j.jngse.2015.09.066.",121,Train,Ni/Al2O3-CeO2,Ni,15,None,0,CeO2,51,Al2O3,WI,500,4,500,1,1,100,450,1,2,,0,0,0,0,4,78.67,,,,,,,,,,,,,,,,,,,,,,,,,,,,,,,,,
869,"Bian L, Zhang L, Xia R, Li Z. Enhanced low-temperature CO2 methanation activity on plasma-prepared Ni-based catalyst. J Nat Gas Sci Eng 2015;27:1189–94. https://doi.org/10.1016/j.jngse.2015.09.066.",121,Train,Ni/Al2O3-CeO2,Ni,15,None,0,CeO2,51,Al2O3,WI,500,4,500,1,1,100,500,1,2,,0,0,0,0,4,74.515,,,,,,,,,,,,,,,,,,,,,,,,,,,,,,,,,
870,"Ren J, Qin X, Yang JZ, Qin ZF, Guo HL, Lin JY, et al. Methanation of carbon dioxide over Ni-M/ZrO2 (M = Fe, Co, Cu) catalysts: Effect of addition of a second metal. Fuel Process Technol 2015;137:204–11. https://doi.org/10.1016/j.fuproc.2015.04.022.",122,Train,Ni/ZrO2,Ni,30,None,0,ZrO2,70,None,CI,450,3,400,5,2,100,190,5,12,,0,0,0,0,4,9.798,,,,,,,,,,,,,,,,,,,,,,,,,,,,,,,,,
871,"Ren J, Qin X, Yang JZ, Qin ZF, Guo HL, Lin JY, et al. Methanation of carbon dioxide over Ni-M/ZrO2 (M = Fe, Co, Cu) catalysts: Effect of addition of a second metal. Fuel Process Technol 2015;137:204–11. https://doi.org/10.1016/j.fuproc.2015.04.022.",122,Train,Ni/ZrO2,Ni,30,None,0,ZrO2,70,None,CI,450,3,400,5,2,100,210,5,12,,0,0,0,0,4,12.323,,,,,,,,,,,,,,,,,,,,,,,,,,,,,,,,,
872,"Ren J, Qin X, Yang JZ, Qin ZF, Guo HL, Lin JY, et al. Methanation of carbon dioxide over Ni-M/ZrO2 (M = Fe, Co, Cu) catalysts: Effect of addition of a second metal. Fuel Process Technol 2015;137:204–11. https://doi.org/10.1016/j.fuproc.2015.04.022.",122,Train,Ni/ZrO2,Ni,30,None,0,ZrO2,70,None,CI,450,3,400,5,2,100,230,5,12,,0,0,0,0,4,47.424,,,,,,,,,,,,,,,,,,,,,,,,,,,,,,,,,
873,"Ren J, Qin X, Yang JZ, Qin ZF, Guo HL, Lin JY, et al. Methanation of carbon dioxide over Ni-M/ZrO2 (M = Fe, Co, Cu) catalysts: Effect of addition of a second metal. Fuel Process Technol 2015;137:204–11. https://doi.org/10.1016/j.fuproc.2015.04.022.",122,Train,Ni/ZrO2,Ni,30,None,0,ZrO2,70,None,CI,450,3,400,5,2,100,250,5,12,,0,0,0,0,4,91.364,,,,,,,,,,,,,,,,,,,,,,,,,,,,,,,,,
874,"Ren J, Qin X, Yang JZ, Qin ZF, Guo HL, Lin JY, et al. Methanation of carbon dioxide over Ni-M/ZrO2 (M = Fe, Co, Cu) catalysts: Effect of addition of a second metal. Fuel Process Technol 2015;137:204–11. https://doi.org/10.1016/j.fuproc.2015.04.022.",122,Train,Ni/ZrO2,Ni,30,None,0,ZrO2,70,None,CI,450,3,400,5,2,100,270,5,12,,0,0,0,0,4,97.929,,,,,,,,,,,,,,,,,,,,,,,,,,,,,,,,,
875,"Ren J, Qin X, Yang JZ, Qin ZF, Guo HL, Lin JY, et al. Methanation of carbon dioxide over Ni-M/ZrO2 (M = Fe, Co, Cu) catalysts: Effect of addition of a second metal. Fuel Process Technol 2015;137:204–11. https://doi.org/10.1016/j.fuproc.2015.04.022.",122,Train,Ni/ZrO2,Ni,30,None,0,ZrO2,70,None,CI,450,3,400,5,2,100,290,5,12,,0,0,0,0,4,99.192,,,,,,,,,,,,,,,,,,,,,,,,,,,,,,,,,
876,"Ren J, Qin X, Yang JZ, Qin ZF, Guo HL, Lin JY, et al. Methanation of carbon dioxide over Ni-M/ZrO2 (M = Fe, Co, Cu) catalysts: Effect of addition of a second metal. Fuel Process Technol 2015;137:204–11. https://doi.org/10.1016/j.fuproc.2015.04.022.",122,Train,Ni/ZrO2,Ni,30,None,0,ZrO2,70,None,CI,450,3,400,5,2,100,310,5,12,,0,0,0,0,4,99.697,,,,,,,,,,,,,,,,,,,,,,,,,,,,,,,,,
877,"Ren J, Qin X, Yang JZ, Qin ZF, Guo HL, Lin JY, et al. Methanation of carbon dioxide over Ni-M/ZrO2 (M = Fe, Co, Cu) catalysts: Effect of addition of a second metal. Fuel Process Technol 2015;137:204–11. https://doi.org/10.1016/j.fuproc.2015.04.022.",122,Train,Ni/ZrO2,Ni,30,None,0,ZrO2,70,None,CI,450,3,400,5,2,100,330,5,12,,0,0,0,0,4,99.949,,,,,,,,,,,,,,,,,,,,,,,,,,,,,,,,,
878,"Ren J, Qin X, Yang JZ, Qin ZF, Guo HL, Lin JY, et al. Methanation of carbon dioxide over Ni-M/ZrO2 (M = Fe, Co, Cu) catalysts: Effect of addition of a second metal. Fuel Process Technol 2015;137:204–11. https://doi.org/10.1016/j.fuproc.2015.04.022.",123,Train,Ni-Fe/ZrO2,Ni,30,Fe,3,ZrO2,67,None,CI,450,3,400,5,2,100,190,5,12,,0,0,0,0,4,12.323,,,,,,,,,,,,,,,,,,,,,,,,,,,,,,,,,
879,"Ren J, Qin X, Yang JZ, Qin ZF, Guo HL, Lin JY, et al. Methanation of carbon dioxide over Ni-M/ZrO2 (M = Fe, Co, Cu) catalysts: Effect of addition of a second metal. Fuel Process Technol 2015;137:204–11. https://doi.org/10.1016/j.fuproc.2015.04.022.",123,Train,Ni-Fe/ZrO2,Ni,30,Fe,3,ZrO2,67,None,CI,450,3,400,5,2,100,210,5,12,,0,0,0,0,4,16.616,,,,,,,,,,,,,,,,,,,,,,,,,,,,,,,,,
880,"Ren J, Qin X, Yang JZ, Qin ZF, Guo HL, Lin JY, et al. Methanation of carbon dioxide over Ni-M/ZrO2 (M = Fe, Co, Cu) catalysts: Effect of addition of a second metal. Fuel Process Technol 2015;137:204–11. https://doi.org/10.1016/j.fuproc.2015.04.022.",123,Train,Ni-Fe/ZrO2,Ni,30,Fe,3,ZrO2,67,None,CI,450,3,400,5,2,100,230,5,12,,0,0,0,0,4,82.273,,,,,,,,,,,,,,,,,,,,,,,,,,,,,,,,,
881,"Ren J, Qin X, Yang JZ, Qin ZF, Guo HL, Lin JY, et al. Methanation of carbon dioxide over Ni-M/ZrO2 (M = Fe, Co, Cu) catalysts: Effect of addition of a second metal. Fuel Process Technol 2015;137:204–11. https://doi.org/10.1016/j.fuproc.2015.04.022.",123,Train,Ni-Fe/ZrO2,Ni,30,Fe,3,ZrO2,67,None,CI,450,3,400,5,2,100,250,5,12,,0,0,0,0,4,95.657,,,,,,,,,,,,,,,,,,,,,,,,,,,,,,,,,
882,"Ren J, Qin X, Yang JZ, Qin ZF, Guo HL, Lin JY, et al. Methanation of carbon dioxide over Ni-M/ZrO2 (M = Fe, Co, Cu) catalysts: Effect of addition of a second metal. Fuel Process Technol 2015;137:204–11. https://doi.org/10.1016/j.fuproc.2015.04.022.",123,Train,Ni-Fe/ZrO2,Ni,30,Fe,3,ZrO2,67,None,CI,450,3,400,5,2,100,270,5,12,,0,0,0,0,4,98.939,,,,,,,,,,,,,,,,,,,,,,,,,,,,,,,,,
883,"Ren J, Qin X, Yang JZ, Qin ZF, Guo HL, Lin JY, et al. Methanation of carbon dioxide over Ni-M/ZrO2 (M = Fe, Co, Cu) catalysts: Effect of addition of a second metal. Fuel Process Technol 2015;137:204–11. https://doi.org/10.1016/j.fuproc.2015.04.022.",123,Train,Ni-Fe/ZrO2,Ni,30,Fe,3,ZrO2,67,None,CI,450,3,400,5,2,100,290,5,12,,0,0,0,0,4,99.444,,,,,,,,,,,,,,,,,,,,,,,,,,,,,,,,,
884,"Ren J, Qin X, Yang JZ, Qin ZF, Guo HL, Lin JY, et al. Methanation of carbon dioxide over Ni-M/ZrO2 (M = Fe, Co, Cu) catalysts: Effect of addition of a second metal. Fuel Process Technol 2015;137:204–11. https://doi.org/10.1016/j.fuproc.2015.04.022.",123,Train,Ni-Fe/ZrO2,Ni,30,Fe,3,ZrO2,67,None,CI,450,3,400,5,2,100,310,5,12,,0,0,0,0,4,99.697,,,,,,,,,,,,,,,,,,,,,,,,,,,,,,,,,
885,"Ren J, Qin X, Yang JZ, Qin ZF, Guo HL, Lin JY, et al. Methanation of carbon dioxide over Ni-M/ZrO2 (M = Fe, Co, Cu) catalysts: Effect of addition of a second metal. Fuel Process Technol 2015;137:204–11. https://doi.org/10.1016/j.fuproc.2015.04.022.",123,Train,Ni-Fe/ZrO2,Ni,30,Fe,3,ZrO2,67,None,CI,450,3,400,5,2,100,330,5,12,,0,0,0,0,4,99.949,,,,,,,,,,,,,,,,,,,,,,,,,,,,,,,,,
886,"Ren J, Qin X, Yang JZ, Qin ZF, Guo HL, Lin JY, et al. Methanation of carbon dioxide over Ni-M/ZrO2 (M = Fe, Co, Cu) catalysts: Effect of addition of a second metal. Fuel Process Technol 2015;137:204–11. https://doi.org/10.1016/j.fuproc.2015.04.022.",124,Test,Ni-Co/ZrO2,Ni,30,Co,3,ZrO2,67,None,CI,450,3,400,5,2,100,190,5,12,,0,0,0,0,4,15.101,,,,,,,,,,,,,,,,,,,,,,,,,,,,,,,,,
887,"Ren J, Qin X, Yang JZ, Qin ZF, Guo HL, Lin JY, et al. Methanation of carbon dioxide over Ni-M/ZrO2 (M = Fe, Co, Cu) catalysts: Effect of addition of a second metal. Fuel Process Technol 2015;137:204–11. https://doi.org/10.1016/j.fuproc.2015.04.022.",124,Test,Ni-Co/ZrO2,Ni,30,Co,3,ZrO2,67,None,CI,450,3,400,5,2,100,210,5,12,,0,0,0,0,4,20.404,,,,,,,,,,,,,,,,,,,,,,,,,,,,,,,,,
888,"Ren J, Qin X, Yang JZ, Qin ZF, Guo HL, Lin JY, et al. Methanation of carbon dioxide over Ni-M/ZrO2 (M = Fe, Co, Cu) catalysts: Effect of addition of a second metal. Fuel Process Technol 2015;137:204–11. https://doi.org/10.1016/j.fuproc.2015.04.022.",124,Test,Ni-Co/ZrO2,Ni,30,Co,3,ZrO2,67,None,CI,450,3,400,5,2,100,230,5,12,,0,0,0,0,4,88.586,,,,,,,,,,,,,,,,,,,,,,,,,,,,,,,,,
889,"Ren J, Qin X, Yang JZ, Qin ZF, Guo HL, Lin JY, et al. Methanation of carbon dioxide over Ni-M/ZrO2 (M = Fe, Co, Cu) catalysts: Effect of addition of a second metal. Fuel Process Technol 2015;137:204–11. https://doi.org/10.1016/j.fuproc.2015.04.022.",124,Test,Ni-Co/ZrO2,Ni,30,Co,3,ZrO2,67,None,CI,450,3,400,5,2,100,250,5,12,,0,0,0,0,4,97.929,,,,,,,,,,,,,,,,,,,,,,,,,,,,,,,,,
890,"Ren J, Qin X, Yang JZ, Qin ZF, Guo HL, Lin JY, et al. Methanation of carbon dioxide over Ni-M/ZrO2 (M = Fe, Co, Cu) catalysts: Effect of addition of a second metal. Fuel Process Technol 2015;137:204–11. https://doi.org/10.1016/j.fuproc.2015.04.022.",124,Test,Ni-Co/ZrO2,Ni,30,Co,3,ZrO2,67,None,CI,450,3,400,5,2,100,270,5,12,,0,0,0,0,4,99.697,,,,,,,,,,,,,,,,,,,,,,,,,,,,,,,,,
891,"Ren J, Qin X, Yang JZ, Qin ZF, Guo HL, Lin JY, et al. Methanation of carbon dioxide over Ni-M/ZrO2 (M = Fe, Co, Cu) catalysts: Effect of addition of a second metal. Fuel Process Technol 2015;137:204–11. https://doi.org/10.1016/j.fuproc.2015.04.022.",124,Test,Ni-Co/ZrO2,Ni,30,Co,3,ZrO2,67,None,CI,450,3,400,5,2,100,290,5,12,,0,0,0,0,4,99.697,,,,,,,,,,,,,,,,,,,,,,,,,,,,,,,,,
892,"Ren J, Qin X, Yang JZ, Qin ZF, Guo HL, Lin JY, et al. Methanation of carbon dioxide over Ni-M/ZrO2 (M = Fe, Co, Cu) catalysts: Effect of addition of a second metal. Fuel Process Technol 2015;137:204–11. https://doi.org/10.1016/j.fuproc.2015.04.022.",124,Test,Ni-Co/ZrO2,Ni,30,Co,3,ZrO2,67,None,CI,450,3,400,5,2,100,310,5,12,,0,0,0,0,4,99.697,,,,,,,,,,,,,,,,,,,,,,,,,,,,,,,,,
893,"Ren J, Qin X, Yang JZ, Qin ZF, Guo HL, Lin JY, et al. Methanation of carbon dioxide over Ni-M/ZrO2 (M = Fe, Co, Cu) catalysts: Effect of addition of a second metal. Fuel Process Technol 2015;137:204–11. https://doi.org/10.1016/j.fuproc.2015.04.022.",124,Test,Ni-Co/ZrO2,Ni,30,Co,3,ZrO2,67,None,CI,450,3,400,5,2,100,330,5,12,,0,0,0,0,4,100,,,,,,,,,,,,,,,,,,,,,,,,,,,,,,,,,
894,"Ren J, Qin X, Yang JZ, Qin ZF, Guo HL, Lin JY, et al. Methanation of carbon dioxide over Ni-M/ZrO2 (M = Fe, Co, Cu) catalysts: Effect of addition of a second metal. Fuel Process Technol 2015;137:204–11. https://doi.org/10.1016/j.fuproc.2015.04.022.",125,Test,Ni-Cu/ZrO2,Ni,30,Cu,3,ZrO2,67,None,CI,450,3,400,5,2,100,190,5,12,,0,0,0,0,4,13.333,,,,,,,,,,,,,,,,,,,,,,,,,,,,,,,,,
895,"Ren J, Qin X, Yang JZ, Qin ZF, Guo HL, Lin JY, et al. Methanation of carbon dioxide over Ni-M/ZrO2 (M = Fe, Co, Cu) catalysts: Effect of addition of a second metal. Fuel Process Technol 2015;137:204–11. https://doi.org/10.1016/j.fuproc.2015.04.022.",125,Test,Ni-Cu/ZrO2,Ni,30,Cu,3,ZrO2,67,None,CI,450,3,400,5,2,100,210,5,12,,0,0,0,0,4,18.131,,,,,,,,,,,,,,,,,,,,,,,,,,,,,,,,,
896,"Ren J, Qin X, Yang JZ, Qin ZF, Guo HL, Lin JY, et al. Methanation of carbon dioxide over Ni-M/ZrO2 (M = Fe, Co, Cu) catalysts: Effect of addition of a second metal. Fuel Process Technol 2015;137:204–11. https://doi.org/10.1016/j.fuproc.2015.04.022.",125,Test,Ni-Cu/ZrO2,Ni,30,Cu,3,ZrO2,67,None,CI,450,3,400,5,2,100,230,5,12,,0,0,0,0,4,38.586,,,,,,,,,,,,,,,,,,,,,,,,,,,,,,,,,
897,"Ren J, Qin X, Yang JZ, Qin ZF, Guo HL, Lin JY, et al. Methanation of carbon dioxide over Ni-M/ZrO2 (M = Fe, Co, Cu) catalysts: Effect of addition of a second metal. Fuel Process Technol 2015;137:204–11. https://doi.org/10.1016/j.fuproc.2015.04.022.",125,Test,Ni-Cu/ZrO2,Ni,30,Cu,3,ZrO2,67,None,CI,450,3,400,5,2,100,250,5,12,,0,0,0,0,4,55.758,,,,,,,,,,,,,,,,,,,,,,,,,,,,,,,,,
898,"Ren J, Qin X, Yang JZ, Qin ZF, Guo HL, Lin JY, et al. Methanation of carbon dioxide over Ni-M/ZrO2 (M = Fe, Co, Cu) catalysts: Effect of addition of a second metal. Fuel Process Technol 2015;137:204–11. https://doi.org/10.1016/j.fuproc.2015.04.022.",125,Test,Ni-Cu/ZrO2,Ni,30,Cu,3,ZrO2,67,None,CI,450,3,400,5,2,100,270,5,12,,0,0,0,0,4,76.212,,,,,,,,,,,,,,,,,,,,,,,,,,,,,,,,,
899,"Ren J, Qin X, Yang JZ, Qin ZF, Guo HL, Lin JY, et al. Methanation of carbon dioxide over Ni-M/ZrO2 (M = Fe, Co, Cu) catalysts: Effect of addition of a second metal. Fuel Process Technol 2015;137:204–11. https://doi.org/10.1016/j.fuproc.2015.04.022.",125,Test,Ni-Cu/ZrO2,Ni,30,Cu,3,ZrO2,67,None,CI,450,3,400,5,2,100,290,5,12,,0,0,0,0,4,85.808,,,,,,,,,,,,,,,,,,,,,,,,,,,,,,,,,
900,"Ren J, Qin X, Yang JZ, Qin ZF, Guo HL, Lin JY, et al. Methanation of carbon dioxide over Ni-M/ZrO2 (M = Fe, Co, Cu) catalysts: Effect of addition of a second metal. Fuel Process Technol 2015;137:204–11. https://doi.org/10.1016/j.fuproc.2015.04.022.",125,Test,Ni-Cu/ZrO2,Ni,30,Cu,3,ZrO2,67,None,CI,450,3,400,5,2,100,310,5,12,,0,0,0,0,4,86.566,,,,,,,,,,,,,,,,,,,,,,,,,,,,,,,,,
901,"Ren J, Qin X, Yang JZ, Qin ZF, Guo HL, Lin JY, et al. Methanation of carbon dioxide over Ni-M/ZrO2 (M = Fe, Co, Cu) catalysts: Effect of addition of a second metal. Fuel Process Technol 2015;137:204–11. https://doi.org/10.1016/j.fuproc.2015.04.022.",125,Test,Ni-Cu/ZrO2,Ni,30,Cu,3,ZrO2,67,None,CI,450,3,400,5,2,100,330,5,12,,0,0,0,0,4,86.818,,,,,,,,,,,,,,,,,,,,,,,,,,,,,,,,,
902,"Ren J, Qin X, Yang JZ, Qin ZF, Guo HL, Lin JY, et al. Methanation of carbon dioxide over Ni-M/ZrO2 (M = Fe, Co, Cu) catalysts: Effect of addition of a second metal. Fuel Process Technol 2015;137:204–11. https://doi.org/10.1016/j.fuproc.2015.04.022.",126,Train,Ni-Fe/ZrO2,Ni,30,Fe,5,ZrO2,65,None,CI,450,3,400,5,2,100,190,5,12,,0,0,0,0,4,9.94,,,,,,,,,,,,,,,,,,,,,,,,,,,,,,,,,
903,"Ren J, Qin X, Yang JZ, Qin ZF, Guo HL, Lin JY, et al. Methanation of carbon dioxide over Ni-M/ZrO2 (M = Fe, Co, Cu) catalysts: Effect of addition of a second metal. Fuel Process Technol 2015;137:204–11. https://doi.org/10.1016/j.fuproc.2015.04.022.",126,Train,Ni-Fe/ZrO2,Ni,30,Fe,5,ZrO2,65,None,CI,450,3,400,5,2,100,210,5,12,,0,0,0,0,4,24.398,,,,,,,,,,,,,,,,,,,,,,,,,,,,,,,,,
904,"Ren J, Qin X, Yang JZ, Qin ZF, Guo HL, Lin JY, et al. Methanation of carbon dioxide over Ni-M/ZrO2 (M = Fe, Co, Cu) catalysts: Effect of addition of a second metal. Fuel Process Technol 2015;137:204–11. https://doi.org/10.1016/j.fuproc.2015.04.022.",126,Train,Ni-Fe/ZrO2,Ni,30,Fe,5,ZrO2,65,None,CI,450,3,400,5,2,100,230,5,12,,0,0,0,0,4,87.048,,,,,,,,,,,,,,,,,,,,,,,,,,,,,,,,,
905,"Ren J, Qin X, Yang JZ, Qin ZF, Guo HL, Lin JY, et al. Methanation of carbon dioxide over Ni-M/ZrO2 (M = Fe, Co, Cu) catalysts: Effect of addition of a second metal. Fuel Process Technol 2015;137:204–11. https://doi.org/10.1016/j.fuproc.2015.04.022.",126,Train,Ni-Fe/ZrO2,Ni,30,Fe,5,ZrO2,65,None,CI,450,3,400,5,2,100,250,5,12,,0,0,0,0,4,93.072,,,,,,,,,,,,,,,,,,,,,,,,,,,,,,,,,
906,"Ren J, Qin X, Yang JZ, Qin ZF, Guo HL, Lin JY, et al. Methanation of carbon dioxide over Ni-M/ZrO2 (M = Fe, Co, Cu) catalysts: Effect of addition of a second metal. Fuel Process Technol 2015;137:204–11. https://doi.org/10.1016/j.fuproc.2015.04.022.",126,Train,Ni-Fe/ZrO2,Ni,30,Fe,5,ZrO2,65,None,CI,450,3,400,5,2,100,270,5,12,,0,0,0,0,4,97.59,,,,,,,,,,,,,,,,,,,,,,,,,,,,,,,,,
907,"Ren J, Qin X, Yang JZ, Qin ZF, Guo HL, Lin JY, et al. Methanation of carbon dioxide over Ni-M/ZrO2 (M = Fe, Co, Cu) catalysts: Effect of addition of a second metal. Fuel Process Technol 2015;137:204–11. https://doi.org/10.1016/j.fuproc.2015.04.022.",126,Train,Ni-Fe/ZrO2,Ni,30,Fe,5,ZrO2,65,None,CI,450,3,400,5,2,100,290,5,12,,0,0,0,0,4,98.795,,,,,,,,,,,,,,,,,,,,,,,,,,,,,,,,,
908,"Ren J, Qin X, Yang JZ, Qin ZF, Guo HL, Lin JY, et al. Methanation of carbon dioxide over Ni-M/ZrO2 (M = Fe, Co, Cu) catalysts: Effect of addition of a second metal. Fuel Process Technol 2015;137:204–11. https://doi.org/10.1016/j.fuproc.2015.04.022.",126,Train,Ni-Fe/ZrO2,Ni,30,Fe,5,ZrO2,65,None,CI,450,3,400,5,2,100,310,5,12,,0,0,0,0,4,99.398,,,,,,,,,,,,,,,,,,,,,,,,,,,,,,,,,
909,"Ren J, Qin X, Yang JZ, Qin ZF, Guo HL, Lin JY, et al. Methanation of carbon dioxide over Ni-M/ZrO2 (M = Fe, Co, Cu) catalysts: Effect of addition of a second metal. Fuel Process Technol 2015;137:204–11. https://doi.org/10.1016/j.fuproc.2015.04.022.",126,Train,Ni-Fe/ZrO2,Ni,30,Fe,5,ZrO2,65,None,CI,450,3,400,5,2,100,330,5,12,,0,0,0,0,4,99.398,,,,,,,,,,,,,,,,,,,,,,,,,,,,,,,,,
910,"Ren J, Qin X, Yang JZ, Qin ZF, Guo HL, Lin JY, et al. Methanation of carbon dioxide over Ni-M/ZrO2 (M = Fe, Co, Cu) catalysts: Effect of addition of a second metal. Fuel Process Technol 2015;137:204–11. https://doi.org/10.1016/j.fuproc.2015.04.022.",126,Train,Ni-Fe/ZrO2,Ni,30,Fe,7,ZrO2,63,None,CI,450,3,400,5,2,100,190,5,12,,0,0,0,0,4,8.434,,,,,,,,,,,,,,,,,,,,,,,,,,,,,,,,,
911,"Ren J, Qin X, Yang JZ, Qin ZF, Guo HL, Lin JY, et al. Methanation of carbon dioxide over Ni-M/ZrO2 (M = Fe, Co, Cu) catalysts: Effect of addition of a second metal. Fuel Process Technol 2015;137:204–11. https://doi.org/10.1016/j.fuproc.2015.04.022.",126,Train,Ni-Fe/ZrO2,Ni,30,Fe,7,ZrO2,63,None,CI,450,3,400,5,2,100,210,5,12,,0,0,0,0,4,13.855,,,,,,,,,,,,,,,,,,,,,,,,,,,,,,,,,
912,"Ren J, Qin X, Yang JZ, Qin ZF, Guo HL, Lin JY, et al. Methanation of carbon dioxide over Ni-M/ZrO2 (M = Fe, Co, Cu) catalysts: Effect of addition of a second metal. Fuel Process Technol 2015;137:204–11. https://doi.org/10.1016/j.fuproc.2015.04.022.",126,Train,Ni-Fe/ZrO2,Ni,30,Fe,7,ZrO2,63,None,CI,450,3,400,5,2,100,230,5,12,,0,0,0,0,4,46.084,,,,,,,,,,,,,,,,,,,,,,,,,,,,,,,,,
913,"Ren J, Qin X, Yang JZ, Qin ZF, Guo HL, Lin JY, et al. Methanation of carbon dioxide over Ni-M/ZrO2 (M = Fe, Co, Cu) catalysts: Effect of addition of a second metal. Fuel Process Technol 2015;137:204–11. https://doi.org/10.1016/j.fuproc.2015.04.022.",126,Train,Ni-Fe/ZrO2,Ni,30,Fe,7,ZrO2,63,None,CI,450,3,400,5,2,100,250,5,12,,0,0,0,0,4,84.94,,,,,,,,,,,,,,,,,,,,,,,,,,,,,,,,,
914,"Ren J, Qin X, Yang JZ, Qin ZF, Guo HL, Lin JY, et al. Methanation of carbon dioxide over Ni-M/ZrO2 (M = Fe, Co, Cu) catalysts: Effect of addition of a second metal. Fuel Process Technol 2015;137:204–11. https://doi.org/10.1016/j.fuproc.2015.04.022.",126,Train,Ni-Fe/ZrO2,Ni,30,Fe,7,ZrO2,63,None,CI,450,3,400,5,2,100,270,5,12,,0,0,0,0,4,93.373,,,,,,,,,,,,,,,,,,,,,,,,,,,,,,,,,
915,"Ren J, Qin X, Yang JZ, Qin ZF, Guo HL, Lin JY, et al. Methanation of carbon dioxide over Ni-M/ZrO2 (M = Fe, Co, Cu) catalysts: Effect of addition of a second metal. Fuel Process Technol 2015;137:204–11. https://doi.org/10.1016/j.fuproc.2015.04.022.",126,Train,Ni-Fe/ZrO2,Ni,30,Fe,7,ZrO2,63,None,CI,450,3,400,5,2,100,290,5,12,,0,0,0,0,4,95.181,,,,,,,,,,,,,,,,,,,,,,,,,,,,,,,,,
916,"Ren J, Qin X, Yang JZ, Qin ZF, Guo HL, Lin JY, et al. Methanation of carbon dioxide over Ni-M/ZrO2 (M = Fe, Co, Cu) catalysts: Effect of addition of a second metal. Fuel Process Technol 2015;137:204–11. https://doi.org/10.1016/j.fuproc.2015.04.022.",126,Train,Ni-Fe/ZrO2,Ni,30,Fe,7,ZrO2,63,None,CI,450,3,400,5,2,100,310,5,12,,0,0,0,0,4,96.687,,,,,,,,,,,,,,,,,,,,,,,,,,,,,,,,,
917,"Ren J, Qin X, Yang JZ, Qin ZF, Guo HL, Lin JY, et al. Methanation of carbon dioxide over Ni-M/ZrO2 (M = Fe, Co, Cu) catalysts: Effect of addition of a second metal. Fuel Process Technol 2015;137:204–11. https://doi.org/10.1016/j.fuproc.2015.04.022.",126,Train,Ni-Fe/ZrO2,Ni,30,Fe,7,ZrO2,63,None,CI,450,3,400,5,2,100,330,5,12,,0,0,0,0,4,97.289,,,,,,,,,,,,,,,,,,,,,,,,,,,,,,,,,
918,"Roldán L, Marco Y, García-Bordejé E. Function of the support and metal loading on catalytic carbon dioxide reduction using ruthenium nanoparticles supported on carbon nanofibers. ChemCatChem 2015;7:1347–56. https://doi.org/10.1002/cctc.201500016.",127,Train,Ru/CNF,Ru,0.5,None,0,NC,99.5,None,IWI,450,,550,1,1,50,210,1,0.83,,0,80,0,0,3,0.803,,,,,,,,,,,,,,,,,,,,,,,,,,,,,,,,,
919,"Roldán L, Marco Y, García-Bordejé E. Function of the support and metal loading on catalytic carbon dioxide reduction using ruthenium nanoparticles supported on carbon nanofibers. ChemCatChem 2015;7:1347–56. https://doi.org/10.1002/cctc.201500016.",127,Train,Ru/CNF,Ru,0.5,None,0,NC,99.5,None,IWI,450,,550,1,1,50,220,1,0.83,,0,80,0,0,3,1.205,,,,,,,,,,,,,,,,,,,,,,,,,,,,,,,,,
920,"Roldán L, Marco Y, García-Bordejé E. Function of the support and metal loading on catalytic carbon dioxide reduction using ruthenium nanoparticles supported on carbon nanofibers. ChemCatChem 2015;7:1347–56. https://doi.org/10.1002/cctc.201500016.",127,Train,Ru/CNF,Ru,0.5,None,0,NC,99.5,None,IWI,450,,550,1,1,50,230,1,0.83,,0,80,0,0,3,1.004,,,,,,,,,,,,,,,,,,,,,,,,,,,,,,,,,
921,"Roldán L, Marco Y, García-Bordejé E. Function of the support and metal loading on catalytic carbon dioxide reduction using ruthenium nanoparticles supported on carbon nanofibers. ChemCatChem 2015;7:1347–56. https://doi.org/10.1002/cctc.201500016.",127,Train,Ru/CNF,Ru,0.5,None,0,NC,99.5,None,IWI,450,,550,1,1,50,240,1,0.83,,0,80,0,0,3,1.406,,,,,,,,,,,,,,,,,,,,,,,,,,,,,,,,,
922,"Roldán L, Marco Y, García-Bordejé E. Function of the support and metal loading on catalytic carbon dioxide reduction using ruthenium nanoparticles supported on carbon nanofibers. ChemCatChem 2015;7:1347–56. https://doi.org/10.1002/cctc.201500016.",127,Train,Ru/CNF,Ru,0.5,None,0,NC,99.5,None,IWI,450,,550,1,1,50,250,1,0.83,,0,80,0,0,3,2.008,,,,,,,,,,,,,,,,,,,,,,,,,,,,,,,,,
923,"Roldán L, Marco Y, García-Bordejé E. Function of the support and metal loading on catalytic carbon dioxide reduction using ruthenium nanoparticles supported on carbon nanofibers. ChemCatChem 2015;7:1347–56. https://doi.org/10.1002/cctc.201500016.",127,Train,Ru/CNF,Ru,0.5,None,0,NC,99.5,None,IWI,450,,550,1,1,50,260,1,0.83,,0,80,0,0,3,1.807,,,,,,,,,,,,,,,,,,,,,,,,,,,,,,,,,
924,"Roldán L, Marco Y, García-Bordejé E. Function of the support and metal loading on catalytic carbon dioxide reduction using ruthenium nanoparticles supported on carbon nanofibers. ChemCatChem 2015;7:1347–56. https://doi.org/10.1002/cctc.201500016.",127,Train,Ru/CNF,Ru,0.5,None,0,NC,99.5,None,IWI,450,,550,1,1,50,270,1,0.83,,0,80,0,0,3,2.209,,,,,,,,,,,,,,,,,,,,,,,,,,,,,,,,,
925,"Roldán L, Marco Y, García-Bordejé E. Function of the support and metal loading on catalytic carbon dioxide reduction using ruthenium nanoparticles supported on carbon nanofibers. ChemCatChem 2015;7:1347–56. https://doi.org/10.1002/cctc.201500016.",127,Train,Ru/CNF,Ru,0.5,None,0,NC,99.5,None,IWI,450,,550,1,1,50,280,1,0.83,,0,80,0,0,3,2.41,,,,,,,,,,,,,,,,,,,,,,,,,,,,,,,,,
926,"Roldán L, Marco Y, García-Bordejé E. Function of the support and metal loading on catalytic carbon dioxide reduction using ruthenium nanoparticles supported on carbon nanofibers. ChemCatChem 2015;7:1347–56. https://doi.org/10.1002/cctc.201500016.",127,Train,Ru/CNF,Ru,0.5,None,0,NC,99.5,None,IWI,450,,550,1,1,50,290,1,0.83,,0,80,0,0,3,3.213,,,,,,,,,,,,,,,,,,,,,,,,,,,,,,,,,
927,"Roldán L, Marco Y, García-Bordejé E. Function of the support and metal loading on catalytic carbon dioxide reduction using ruthenium nanoparticles supported on carbon nanofibers. ChemCatChem 2015;7:1347–56. https://doi.org/10.1002/cctc.201500016.",127,Train,Ru/CNF,Ru,0.5,None,0,NC,99.5,None,IWI,450,,550,1,1,50,300,1,0.83,,0,80,0,0,3,3.815,,,,,,,,,,,,,,,,,,,,,,,,,,,,,,,,,
928,"Roldán L, Marco Y, García-Bordejé E. Function of the support and metal loading on catalytic carbon dioxide reduction using ruthenium nanoparticles supported on carbon nanofibers. ChemCatChem 2015;7:1347–56. https://doi.org/10.1002/cctc.201500016.",127,Train,Ru/CNF,Ru,0.5,None,0,NC,99.5,None,IWI,450,,550,1,1,50,310,1,0.83,,0,80,0,0,3,5.02,,,,,,,,,,,,,,,,,,,,,,,,,,,,,,,,,
929,"Roldán L, Marco Y, García-Bordejé E. Function of the support and metal loading on catalytic carbon dioxide reduction using ruthenium nanoparticles supported on carbon nanofibers. ChemCatChem 2015;7:1347–56. https://doi.org/10.1002/cctc.201500016.",127,Train,Ru/CNF,Ru,0.5,None,0,NC,99.5,None,IWI,450,,550,1,1,50,320,1,0.83,,0,80,0,0,3,6.426,,,,,,,,,,,,,,,,,,,,,,,,,,,,,,,,,
930,"Roldán L, Marco Y, García-Bordejé E. Function of the support and metal loading on catalytic carbon dioxide reduction using ruthenium nanoparticles supported on carbon nanofibers. ChemCatChem 2015;7:1347–56. https://doi.org/10.1002/cctc.201500016.",127,Train,Ru/CNF,Ru,0.5,None,0,NC,99.5,None,IWI,450,,550,1,1,50,330,1,0.83,,0,80,0,0,3,8.635,,,,,,,,,,,,,,,,,,,,,,,,,,,,,,,,,
931,"Roldán L, Marco Y, García-Bordejé E. Function of the support and metal loading on catalytic carbon dioxide reduction using ruthenium nanoparticles supported on carbon nanofibers. ChemCatChem 2015;7:1347–56. https://doi.org/10.1002/cctc.201500016.",127,Train,Ru/CNF,Ru,0.5,None,0,NC,99.5,None,IWI,450,,550,1,1,50,340,1,0.83,,0,80,0,0,3,11.044,,,,,,,,,,,,,,,,,,,,,,,,,,,,,,,,,
932,"Roldán L, Marco Y, García-Bordejé E. Function of the support and metal loading on catalytic carbon dioxide reduction using ruthenium nanoparticles supported on carbon nanofibers. ChemCatChem 2015;7:1347–56. https://doi.org/10.1002/cctc.201500016.",127,Train,Ru/CNF,Ru,0.5,None,0,NC,99.5,None,IWI,450,,550,1,1,50,350,1,0.83,,0,80,0,0,3,13.454,,,,,,,,,,,,,,,,,,,,,,,,,,,,,,,,,
933,"Roldán L, Marco Y, García-Bordejé E. Function of the support and metal loading on catalytic carbon dioxide reduction using ruthenium nanoparticles supported on carbon nanofibers. ChemCatChem 2015;7:1347–56. https://doi.org/10.1002/cctc.201500016.",127,Train,Ru/CNF,Ru,0.5,None,0,NC,99.5,None,IWI,450,,550,1,1,50,360,1,0.83,,0,80,0,0,3,17.269,,,,,,,,,,,,,,,,,,,,,,,,,,,,,,,,,
934,"Roldán L, Marco Y, García-Bordejé E. Function of the support and metal loading on catalytic carbon dioxide reduction using ruthenium nanoparticles supported on carbon nanofibers. ChemCatChem 2015;7:1347–56. https://doi.org/10.1002/cctc.201500016.",127,Train,Ru/CNF,Ru,0.5,None,0,NC,99.5,None,IWI,450,,550,1,1,50,370,1,0.83,,0,80,0,0,3,20.884,,,,,,,,,,,,,,,,,,,,,,,,,,,,,,,,,
935,"Roldán L, Marco Y, García-Bordejé E. Function of the support and metal loading on catalytic carbon dioxide reduction using ruthenium nanoparticles supported on carbon nanofibers. ChemCatChem 2015;7:1347–56. https://doi.org/10.1002/cctc.201500016.",127,Train,Ru/CNF,Ru,0.5,None,0,NC,99.5,None,IWI,450,,550,1,1,50,380,1,0.83,,0,80,0,0,3,24.699,,,,,,,,,,,,,,,,,,,,,,,,,,,,,,,,,
936,"Roldán L, Marco Y, García-Bordejé E. Function of the support and metal loading on catalytic carbon dioxide reduction using ruthenium nanoparticles supported on carbon nanofibers. ChemCatChem 2015;7:1347–56. https://doi.org/10.1002/cctc.201500016.",127,Train,Ru/CNF,Ru,0.5,None,0,NC,99.5,None,IWI,450,,550,1,1,50,390,1,0.83,,0,80,0,0,3,28.916,,,,,,,,,,,,,,,,,,,,,,,,,,,,,,,,,
937,"Roldán L, Marco Y, García-Bordejé E. Function of the support and metal loading on catalytic carbon dioxide reduction using ruthenium nanoparticles supported on carbon nanofibers. ChemCatChem 2015;7:1347–56. https://doi.org/10.1002/cctc.201500016.",127,Train,Ru/CNF,Ru,0.5,None,0,NC,99.5,None,IWI,450,,550,1,1,50,400,1,0.83,,0,80,0,0,3,32.129,,,,,,,,,,,,,,,,,,,,,,,,,,,,,,,,,
938,"Roldán L, Marco Y, García-Bordejé E. Function of the support and metal loading on catalytic carbon dioxide reduction using ruthenium nanoparticles supported on carbon nanofibers. ChemCatChem 2015;7:1347–56. https://doi.org/10.1002/cctc.201500016.",127,Train,Ru/CNF,Ru,0.5,None,0,NC,99.5,None,IWI,450,,550,1,1,50,410,1,0.83,,0,80,0,0,3,34.739,,,,,,,,,,,,,,,,,,,,,,,,,,,,,,,,,
939,"Roldán L, Marco Y, García-Bordejé E. Function of the support and metal loading on catalytic carbon dioxide reduction using ruthenium nanoparticles supported on carbon nanofibers. ChemCatChem 2015;7:1347–56. https://doi.org/10.1002/cctc.201500016.",127,Train,Ru/CNF,Ru,0.5,None,0,NC,99.5,None,IWI,450,,550,1,1,50,420,1,0.83,,0,80,0,0,3,36.345,,,,,,,,,,,,,,,,,,,,,,,,,,,,,,,,,
940,"Roldán L, Marco Y, García-Bordejé E. Function of the support and metal loading on catalytic carbon dioxide reduction using ruthenium nanoparticles supported on carbon nanofibers. ChemCatChem 2015;7:1347–56. https://doi.org/10.1002/cctc.201500016.",127,Train,Ru/CNF,Ru,0.5,None,0,NC,99.5,None,IWI,450,,550,1,1,50,430,1,0.83,,0,80,0,0,3,38.153,,,,,,,,,,,,,,,,,,,,,,,,,,,,,,,,,
941,"Roldán L, Marco Y, García-Bordejé E. Function of the support and metal loading on catalytic carbon dioxide reduction using ruthenium nanoparticles supported on carbon nanofibers. ChemCatChem 2015;7:1347–56. https://doi.org/10.1002/cctc.201500016.",127,Train,Ru/CNF,Ru,0.5,None,0,NC,99.5,None,IWI,450,,550,1,1,50,440,1,0.83,,0,80,0,0,3,39.759,,,,,,,,,,,,,,,,,,,,,,,,,,,,,,,,,
942,"Roldán L, Marco Y, García-Bordejé E. Function of the support and metal loading on catalytic carbon dioxide reduction using ruthenium nanoparticles supported on carbon nanofibers. ChemCatChem 2015;7:1347–56. https://doi.org/10.1002/cctc.201500016.",127,Train,Ru/CNF,Ru,0.5,None,0,NC,99.5,None,IWI,450,,550,1,1,50,450,1,0.83,,0,80,0,0,3,42.57,,,,,,,,,,,,,,,,,,,,,,,,,,,,,,,,,
943,"Roldán L, Marco Y, García-Bordejé E. Function of the support and metal loading on catalytic carbon dioxide reduction using ruthenium nanoparticles supported on carbon nanofibers. ChemCatChem 2015;7:1347–56. https://doi.org/10.1002/cctc.201500016.",128,Test,Ru/CNF,Ru,2,None,0,NC,98,None,IWI,450,,550,1,1,50,210,1,0.83,,0,80,0,0,3,3.414,,,,,,,,,,,,,,,,,,,,,,,,,,,,,,,,,
944,"Roldán L, Marco Y, García-Bordejé E. Function of the support and metal loading on catalytic carbon dioxide reduction using ruthenium nanoparticles supported on carbon nanofibers. ChemCatChem 2015;7:1347–56. https://doi.org/10.1002/cctc.201500016.",128,Test,Ru/CNF,Ru,2,None,0,NC,98,None,IWI,450,,550,1,1,50,220,1,0.83,,0,80,0,0,3,3.614,,,,,,,,,,,,,,,,,,,,,,,,,,,,,,,,,
945,"Roldán L, Marco Y, García-Bordejé E. Function of the support and metal loading on catalytic carbon dioxide reduction using ruthenium nanoparticles supported on carbon nanofibers. ChemCatChem 2015;7:1347–56. https://doi.org/10.1002/cctc.201500016.",128,Test,Ru/CNF,Ru,2,None,0,NC,98,None,IWI,450,,550,1,1,50,230,1,0.83,,0,80,0,0,3,4.016,,,,,,,,,,,,,,,,,,,,,,,,,,,,,,,,,
946,"Roldán L, Marco Y, García-Bordejé E. Function of the support and metal loading on catalytic carbon dioxide reduction using ruthenium nanoparticles supported on carbon nanofibers. ChemCatChem 2015;7:1347–56. https://doi.org/10.1002/cctc.201500016.",128,Test,Ru/CNF,Ru,2,None,0,NC,98,None,IWI,450,,550,1,1,50,240,1,0.83,,0,80,0,0,3,4.217,,,,,,,,,,,,,,,,,,,,,,,,,,,,,,,,,
