Repository: Night-Time1809/ML_training_lab

## Materials/outline

| **Date** | **Section** | **Lab** | **Slide** | **Notebook** |
| ---- | ---- | ---- | ---- | ---- |
| 09 May 2023 | 01 - Machine Learning Overview and Decision Tree |  01 - Intro to Colab, pandas, NumPy - Decision Tree Model for Classification and Regression | [Go to slide](https://github.com/Night-Time1809/ML_training_lab/blob/main/slides/01_ML%20overview_decision%20tree.pdf) | [![Open In Colab](https://colab.research.google.com/assets/colab-badge.svg)](https://colab.research.google.com/drive/1m2KPAzuMQn_NBilSeYc1IJ7Eh76YsIhk?usp=sharing) |

File: dataset/dataset.csv (part 10 of 38)
Number of data,Reference,Experiment No,Train/Test Set,Catalyst,Base,Base wt%,Base 2,Base 2 wt%,Support,Support wt%,Support 2,Catalyst preparation method,Calcination Temperature (C),Calcination time (h),Reduction Temperature (C),Reduction Pressure (bar),Reduction time  (h),Reduction  H2 %,Temperature (C),Pressure (bar),W/F (mgcat/minml),Time on Stream (h),CO % in feed,Inert % in feed,CH4 % in feed,H2O % in feed,H2/CO2 in feed,CO2 Conversion %,,,,,,,,,,,,,,,,,,,,,,,,,,,,,,,,,
947,"Roldán L, Marco Y, García-Bordejé E. Function of the support and metal loading on catalytic carbon dioxide reduction using ruthenium nanoparticles supported on carbon nanofibers. ChemCatChem 2015;7:1347–56. https://doi.org/10.1002/cctc.201500016.",128,Test,Ru/CNF,Ru,2,None,0,NC,98,None,IWI,450,,550,1,1,50,250,1,0.83,,0,80,0,0,3,4.618,,,,,,,,,,,,,,,,,,,,,,,,,,,,,,,,,
948,"Roldán L, Marco Y, García-Bordejé E. Function of the support and metal loading on catalytic carbon dioxide reduction using ruthenium nanoparticles supported on carbon nanofibers. ChemCatChem 2015;7:1347–56. https://doi.org/10.1002/cctc.201500016.",128,Test,Ru/CNF,Ru,2,None,0,NC,98,None,IWI,450,,550,1,1,50,260,1,0.83,,0,80,0,0,3,5.02,,,,,,,,,,,,,,,,,,,,,,,,,,,,,,,,,
949,"Roldán L, Marco Y, García-Bordejé E. Function of the support and metal loading on catalytic carbon dioxide reduction using ruthenium nanoparticles supported on carbon nanofibers. ChemCatChem 2015;7:1347–56. https://doi.org/10.1002/cctc.201500016.",128,Test,Ru/CNF,Ru,2,None,0,NC,98,None,IWI,450,,550,1,1,50,270,1,0.83,,0,80,0,0,3,5.622,,,,,,,,,,,,,,,,,,,,,,,,,,,,,,,,,
950,"Roldán L, Marco Y, García-Bordejé E. Function of the support and metal loading on catalytic carbon dioxide reduction using ruthenium nanoparticles supported on carbon nanofibers. ChemCatChem 2015;7:1347–56. https://doi.org/10.1002/cctc.201500016.",128,Test,Ru/CNF,Ru,2,None,0,NC,98,None,IWI,450,,550,1,1,50,280,1,0.83,,0,80,0,0,3,6.024,,,,,,,,,,,,,,,,,,,,,,,,,,,,,,,,,
951,"Roldán L, Marco Y, García-Bordejé E. Function of the support and metal loading on catalytic carbon dioxide reduction using ruthenium nanoparticles supported on carbon nanofibers. ChemCatChem 2015;7:1347–56. https://doi.org/10.1002/cctc.201500016.",128,Test,Ru/CNF,Ru,2,None,0,NC,98,None,IWI,450,,550,1,1,50,290,1,0.83,,0,80,0,0,3,7.229,,,,,,,,,,,,,,,,,,,,,,,,,,,,,,,,,
952,"Roldán L, Marco Y, García-Bordejé E. Function of the support and metal loading on catalytic carbon dioxide reduction using ruthenium nanoparticles supported on carbon nanofibers. ChemCatChem 2015;7:1347–56. https://doi.org/10.1002/cctc.201500016.",128,Test,Ru/CNF,Ru,2,None,0,NC,98,None,IWI,450,,550,1,1,50,300,1,0.83,,0,80,0,0,3,8.835,,,,,,,,,,,,,,,,,,,,,,,,,,,,,,,,,
953,"Roldán L, Marco Y, García-Bordejé E. Function of the support and metal loading on catalytic carbon dioxide reduction using ruthenium nanoparticles supported on carbon nanofibers. ChemCatChem 2015;7:1347–56. https://doi.org/10.1002/cctc.201500016.",128,Test,Ru/CNF,Ru,2,None,0,NC,98,None,IWI,450,,550,1,1,50,310,1,0.83,,0,80,0,0,3,10.04,,,,,,,,,,,,,,,,,,,,,,,,,,,,,,,,,
954,"Roldán L, Marco Y, García-Bordejé E. Function of the support and metal loading on catalytic carbon dioxide reduction using ruthenium nanoparticles supported on carbon nanofibers. ChemCatChem 2015;7:1347–56. https://doi.org/10.1002/cctc.201500016.",128,Test,Ru/CNF,Ru,2,None,0,NC,98,None,IWI,450,,550,1,1,50,320,1,0.83,,0,80,0,0,3,12.45,,,,,,,,,,,,,,,,,,,,,,,,,,,,,,,,,
955,"Roldán L, Marco Y, García-Bordejé E. Function of the support and metal loading on catalytic carbon dioxide reduction using ruthenium nanoparticles supported on carbon nanofibers. ChemCatChem 2015;7:1347–56. https://doi.org/10.1002/cctc.201500016.",128,Test,Ru/CNF,Ru,2,None,0,NC,98,None,IWI,450,,550,1,1,50,330,1,0.83,,0,80,0,0,3,15.06,,,,,,,,,,,,,,,,,,,,,,,,,,,,,,,,,
956,"Roldán L, Marco Y, García-Bordejé E. Function of the support and metal loading on catalytic carbon dioxide reduction using ruthenium nanoparticles supported on carbon nanofibers. ChemCatChem 2015;7:1347–56. https://doi.org/10.1002/cctc.201500016.",128,Test,Ru/CNF,Ru,2,None,0,NC,98,None,IWI,450,,550,1,1,50,340,1,0.83,,0,80,0,0,3,17.671,,,,,,,,,,,,,,,,,,,,,,,,,,,,,,,,,
957,"Roldán L, Marco Y, García-Bordejé E. Function of the support and metal loading on catalytic carbon dioxide reduction using ruthenium nanoparticles supported on carbon nanofibers. ChemCatChem 2015;7:1347–56. https://doi.org/10.1002/cctc.201500016.",128,Test,Ru/CNF,Ru,2,None,0,NC,98,None,IWI,450,,550,1,1,50,350,1,0.83,,0,80,0,0,3,20.884,,,,,,,,,,,,,,,,,,,,,,,,,,,,,,,,,
958,"Roldán L, Marco Y, García-Bordejé E. Function of the support and metal loading on catalytic carbon dioxide reduction using ruthenium nanoparticles supported on carbon nanofibers. ChemCatChem 2015;7:1347–56. https://doi.org/10.1002/cctc.201500016.",128,Test,Ru/CNF,Ru,2,None,0,NC,98,None,IWI,450,,550,1,1,50,360,1,0.83,,0,80,0,0,3,24.096,,,,,,,,,,,,,,,,,,,,,,,,,,,,,,,,,
959,"Roldán L, Marco Y, García-Bordejé E. Function of the support and metal loading on catalytic carbon dioxide reduction using ruthenium nanoparticles supported on carbon nanofibers. ChemCatChem 2015;7:1347–56. https://doi.org/10.1002/cctc.201500016.",128,Test,Ru/CNF,Ru,2,None,0,NC,98,None,IWI,450,,550,1,1,50,370,1,0.83,,0,80,0,0,3,27.51,,,,,,,,,,,,,,,,,,,,,,,,,,,,,,,,,
960,"Roldán L, Marco Y, García-Bordejé E. Function of the support and metal loading on catalytic carbon dioxide reduction using ruthenium nanoparticles supported on carbon nanofibers. ChemCatChem 2015;7:1347–56. https://doi.org/10.1002/cctc.201500016.",128,Test,Ru/CNF,Ru,2,None,0,NC,98,None,IWI,450,,550,1,1,50,380,1,0.83,,0,80,0,0,3,30.723,,,,,,,,,,,,,,,,,,,,,,,,,,,,,,,,,
961,"Roldán L, Marco Y, García-Bordejé E. Function of the support and metal loading on catalytic carbon dioxide reduction using ruthenium nanoparticles supported on carbon nanofibers. ChemCatChem 2015;7:1347–56. https://doi.org/10.1002/cctc.201500016.",128,Test,Ru/CNF,Ru,2,None,0,NC,98,None,IWI,450,,550,1,1,50,390,1,0.83,,0,80,0,0,3,32.932,,,,,,,,,,,,,,,,,,,,,,,,,,,,,,,,,
962,"Roldán L, Marco Y, García-Bordejé E. Function of the support and metal loading on catalytic carbon dioxide reduction using ruthenium nanoparticles supported on carbon nanofibers. ChemCatChem 2015;7:1347–56. https://doi.org/10.1002/cctc.201500016.",128,Test,Ru/CNF,Ru,2,None,0,NC,98,None,IWI,450,,550,1,1,50,400,1,0.83,,0,80,0,0,3,34.94,,,,,,,,,,,,,,,,,,,,,,,,,,,,,,,,,
963,"Roldán L, Marco Y, García-Bordejé E. Function of the support and metal loading on catalytic carbon dioxide reduction using ruthenium nanoparticles supported on carbon nanofibers. ChemCatChem 2015;7:1347–56. https://doi.org/10.1002/cctc.201500016.",128,Test,Ru/CNF,Ru,2,None,0,NC,98,None,IWI,450,,550,1,1,50,410,1,0.83,,0,80,0,0,3,37.149,,,,,,,,,,,,,,,,,,,,,,,,,,,,,,,,,
964,"Roldán L, Marco Y, García-Bordejé E. Function of the support and metal loading on catalytic carbon dioxide reduction using ruthenium nanoparticles supported on carbon nanofibers. ChemCatChem 2015;7:1347–56. https://doi.org/10.1002/cctc.201500016.",128,Test,Ru/CNF,Ru,2,None,0,NC,98,None,IWI,450,,550,1,1,50,420,1,0.83,,0,80,0,0,3,38.755,,,,,,,,,,,,,,,,,,,,,,,,,,,,,,,,,
965,"Roldán L, Marco Y, García-Bordejé E. Function of the support and metal loading on catalytic carbon dioxide reduction using ruthenium nanoparticles supported on carbon nanofibers. ChemCatChem 2015;7:1347–56. https://doi.org/10.1002/cctc.201500016.",128,Test,Ru/CNF,Ru,2,None,0,NC,98,None,IWI,450,,550,1,1,50,430,1,0.83,,0,80,0,0,3,39.96,,,,,,,,,,,,,,,,,,,,,,,,,,,,,,,,,
966,"Roldán L, Marco Y, García-Bordejé E. Function of the support and metal loading on catalytic carbon dioxide reduction using ruthenium nanoparticles supported on carbon nanofibers. ChemCatChem 2015;7:1347–56. https://doi.org/10.1002/cctc.201500016.",128,Test,Ru/CNF,Ru,2,None,0,NC,98,None,IWI,450,,550,1,1,50,440,1,0.83,,0,80,0,0,3,41.566,,,,,,,,,,,,,,,,,,,,,,,,,,,,,,,,,
967,"Roldán L, Marco Y, García-Bordejé E. Function of the support and metal loading on catalytic carbon dioxide reduction using ruthenium nanoparticles supported on carbon nanofibers. ChemCatChem 2015;7:1347–56. https://doi.org/10.1002/cctc.201500016.",128,Test,Ru/CNF,Ru,2,None,0,NC,98,None,IWI,450,,550,1,1,50,450,1,0.83,,0,80,0,0,3,43.373,,,,,,,,,,,,,,,,,,,,,,,,,,,,,,,,,
968,"Roldán L, Marco Y, García-Bordejé E. Function of the support and metal loading on catalytic carbon dioxide reduction using ruthenium nanoparticles supported on carbon nanofibers. ChemCatChem 2015;7:1347–56. https://doi.org/10.1002/cctc.201500016.",129,Train,Ru/NCNF,Ru,5,None,0,NC,95,None,IWI,450,,550,1,1,50,210,1,0.83,,0,80,0,0,3,0,,,,,,,,,,,,,,,,,,,,,,,,,,,,,,,,,
969,"Roldán L, Marco Y, García-Bordejé E. Function of the support and metal loading on catalytic carbon dioxide reduction using ruthenium nanoparticles supported on carbon nanofibers. ChemCatChem 2015;7:1347–56. https://doi.org/10.1002/cctc.201500016.",129,Train,Ru/NCNF,Ru,5,None,0,NC,95,None,IWI,450,,550,1,1,50,220,1,0.83,,0,80,0,0,3,0,,,,,,,,,,,,,,,,,,,,,,,,,,,,,,,,,
970,"Roldán L, Marco Y, García-Bordejé E. Function of the support and metal loading on catalytic carbon dioxide reduction using ruthenium nanoparticles supported on carbon nanofibers. ChemCatChem 2015;7:1347–56. https://doi.org/10.1002/cctc.201500016.",129,Train,Ru/NCNF,Ru,5,None,0,NC,95,None,IWI,450,,550,1,1,50,230,1,0.83,,0,80,0,0,3,0,,,,,,,,,,,,,,,,,,,,,,,,,,,,,,,,,
971,"Roldán L, Marco Y, García-Bordejé E. Function of the support and metal loading on catalytic carbon dioxide reduction using ruthenium nanoparticles supported on carbon nanofibers. ChemCatChem 2015;7:1347–56. https://doi.org/10.1002/cctc.201500016.",129,Train,Ru/NCNF,Ru,5,None,0,NC,95,None,IWI,450,,550,1,1,50,240,1,0.83,,0,80,0,0,3,0.201,,,,,,,,,,,,,,,,,,,,,,,,,,,,,,,,,
972,"Roldán L, Marco Y, García-Bordejé E. Function of the support and metal loading on catalytic carbon dioxide reduction using ruthenium nanoparticles supported on carbon nanofibers. ChemCatChem 2015;7:1347–56. https://doi.org/10.1002/cctc.201500016.",129,Train,Ru/NCNF,Ru,5,None,0,NC,95,None,IWI,450,,550,1,1,50,250,1,0.83,,0,80,0,0,3,3.614,,,,,,,,,,,,,,,,,,,,,,,,,,,,,,,,,
973,"Roldán L, Marco Y, García-Bordejé E. Function of the support and metal loading on catalytic carbon dioxide reduction using ruthenium nanoparticles supported on carbon nanofibers. ChemCatChem 2015;7:1347–56. https://doi.org/10.1002/cctc.201500016.",129,Train,Ru/NCNF,Ru,5,None,0,NC,95,None,IWI,450,,550,1,1,50,260,1,0.83,,0,80,0,0,3,6.024,,,,,,,,,,,,,,,,,,,,,,,,,,,,,,,,,
974,"Roldán L, Marco Y, García-Bordejé E. Function of the support and metal loading on catalytic carbon dioxide reduction using ruthenium nanoparticles supported on carbon nanofibers. ChemCatChem 2015;7:1347–56. https://doi.org/10.1002/cctc.201500016.",129,Train,Ru/NCNF,Ru,5,None,0,NC,95,None,IWI,450,,550,1,1,50,270,1,0.83,,0,80,0,0,3,9.639,,,,,,,,,,,,,,,,,,,,,,,,,,,,,,,,,
975,"Roldán L, Marco Y, García-Bordejé E. Function of the support and metal loading on catalytic carbon dioxide reduction using ruthenium nanoparticles supported on carbon nanofibers. ChemCatChem 2015;7:1347–56. https://doi.org/10.1002/cctc.201500016.",129,Train,Ru/NCNF,Ru,5,None,0,NC,95,None,IWI,450,,550,1,1,50,280,1,0.83,,0,80,0,0,3,14.859,,,,,,,,,,,,,,,,,,,,,,,,,,,,,,,,,
976,"Roldán L, Marco Y, García-Bordejé E. Function of the support and metal loading on catalytic carbon dioxide reduction using ruthenium nanoparticles supported on carbon nanofibers. ChemCatChem 2015;7:1347–56. https://doi.org/10.1002/cctc.201500016.",129,Train,Ru/NCNF,Ru,5,None,0,NC,95,None,IWI,450,,550,1,1,50,290,1,0.83,,0,80,0,0,3,21.888,,,,,,,,,,,,,,,,,,,,,,,,,,,,,,,,,
977,"Roldán L, Marco Y, García-Bordejé E. Function of the support and metal loading on catalytic carbon dioxide reduction using ruthenium nanoparticles supported on carbon nanofibers. ChemCatChem 2015;7:1347–56. https://doi.org/10.1002/cctc.201500016.",129,Train,Ru/NCNF,Ru,5,None,0,NC,95,None,IWI,450,,550,1,1,50,300,1,0.83,,0,80,0,0,3,27.108,,,,,,,,,,,,,,,,,,,,,,,,,,,,,,,,,
978,"Roldán L, Marco Y, García-Bordejé E. Function of the support and metal loading on catalytic carbon dioxide reduction using ruthenium nanoparticles supported on carbon nanofibers. ChemCatChem 2015;7:1347–56. https://doi.org/10.1002/cctc.201500016.",129,Train,Ru/NCNF,Ru,5,None,0,NC,95,None,IWI,450,,550,1,1,50,310,1,0.83,,0,80,0,0,3,33.936,,,,,,,,,,,,,,,,,,,,,,,,,,,,,,,,,
979,"Roldán L, Marco Y, García-Bordejé E. Function of the support and metal loading on catalytic carbon dioxide reduction using ruthenium nanoparticles supported on carbon nanofibers. ChemCatChem 2015;7:1347–56. https://doi.org/10.1002/cctc.201500016.",129,Train,Ru/NCNF,Ru,5,None,0,NC,95,None,IWI,450,,550,1,1,50,320,1,0.83,,0,80,0,0,3,41.566,,,,,,,,,,,,,,,,,,,,,,,,,,,,,,,,,
980,"Roldán L, Marco Y, García-Bordejé E. Function of the support and metal loading on catalytic carbon dioxide reduction using ruthenium nanoparticles supported on carbon nanofibers. ChemCatChem 2015;7:1347–56. https://doi.org/10.1002/cctc.201500016.",129,Train,Ru/NCNF,Ru,5,None,0,NC,95,None,IWI,450,,550,1,1,50,330,1,0.83,,0,80,0,0,3,49.799,,,,,,,,,,,,,,,,,,,,,,,,,,,,,,,,,
981,"Roldán L, Marco Y, García-Bordejé E. Function of the support and metal loading on catalytic carbon dioxide reduction using ruthenium nanoparticles supported on carbon nanofibers. ChemCatChem 2015;7:1347–56. https://doi.org/10.1002/cctc.201500016.",129,Train,Ru/NCNF,Ru,5,None,0,NC,95,None,IWI,450,,550,1,1,50,340,1,0.83,,0,80,0,0,3,55.622,,,,,,,,,,,,,,,,,,,,,,,,,,,,,,,,,
982,"Roldán L, Marco Y, García-Bordejé E. Function of the support and metal loading on catalytic carbon dioxide reduction using ruthenium nanoparticles supported on carbon nanofibers. ChemCatChem 2015;7:1347–56. https://doi.org/10.1002/cctc.201500016.",129,Train,Ru/NCNF,Ru,5,None,0,NC,95,None,IWI,450,,550,1,1,50,350,1,0.83,,0,80,0,0,3,56.225,,,,,,,,,,,,,,,,,,,,,,,,,,,,,,,,,
983,"Roldán L, Marco Y, García-Bordejé E. Function of the support and metal loading on catalytic carbon dioxide reduction using ruthenium nanoparticles supported on carbon nanofibers. ChemCatChem 2015;7:1347–56. https://doi.org/10.1002/cctc.201500016.",129,Train,Ru/NCNF,Ru,5,None,0,NC,95,None,IWI,450,,550,1,1,50,360,1,0.83,,0,80,0,0,3,58.835,,,,,,,,,,,,,,,,,,,,,,,,,,,,,,,,,
984,"Roldán L, Marco Y, García-Bordejé E. Function of the support and metal loading on catalytic carbon dioxide reduction using ruthenium nanoparticles supported on carbon nanofibers. ChemCatChem 2015;7:1347–56. https://doi.org/10.1002/cctc.201500016.",129,Train,Ru/NCNF,Ru,5,None,0,NC,95,None,IWI,450,,550,1,1,50,370,1,0.83,,0,80,0,0,3,61.847,,,,,,,,,,,,,,,,,,,,,,,,,,,,,,,,,
985,"Roldán L, Marco Y, García-Bordejé E. Function of the support and metal loading on catalytic carbon dioxide reduction using ruthenium nanoparticles supported on carbon nanofibers. ChemCatChem 2015;7:1347–56. https://doi.org/10.1002/cctc.201500016.",129,Train,Ru/NCNF,Ru,5,None,0,NC,95,None,IWI,450,,550,1,1,50,380,1,0.83,,0,80,0,0,3,62.45,,,,,,,,,,,,,,,,,,,,,,,,,,,,,,,,,
986,"Roldán L, Marco Y, García-Bordejé E. Function of the support and metal loading on catalytic carbon dioxide reduction using ruthenium nanoparticles supported on carbon nanofibers. ChemCatChem 2015;7:1347–56. https://doi.org/10.1002/cctc.201500016.",129,Train,Ru/NCNF,Ru,5,None,0,NC,95,None,IWI,450,,550,1,1,50,390,1,0.83,,0,80,0,0,3,62.249,,,,,,,,,,,,,,,,,,,,,,,,,,,,,,,,,
987,"Roldán L, Marco Y, García-Bordejé E. Function of the support and metal loading on catalytic carbon dioxide reduction using ruthenium nanoparticles supported on carbon nanofibers. ChemCatChem 2015;7:1347–56. https://doi.org/10.1002/cctc.201500016.",129,Train,Ru/NCNF,Ru,5,None,0,NC,95,None,IWI,450,,550,1,1,50,400,1,0.83,,0,80,0,0,3,60.643,,,,,,,,,,,,,,,,,,,,,,,,,,,,,,,,,
988,"Zhen W, Li B, Lu G, Ma J. Enhancing catalytic activity and stability for CO2 methanation on Ni@MOF-5 via control of active species dispersion. Chem Commun 2015;51:1728–31. https://doi.org/10.1039/c4cc08733j.",130,Train,Ni/MOF-5,Ni,10,None,0,MOF-5,90,None,WI,250,5,25,1,0,0,180,1,8,100,0,40,0,0,4,0.238,,,,,,,,,,,,,,,,,,,,,,,,,,,,,,,,,
989,"Zhen W, Li B, Lu G, Ma J. Enhancing catalytic activity and stability for CO2 methanation on Ni@MOF-5 via control of active species dispersion. Chem Commun 2015;51:1728–31. https://doi.org/10.1039/c4cc08733j.",130,Train,Ni/MOF-5,Ni,10,None,0,MOF-5,90,None,WI,250,5,25,1,0,0,200,1,8,100,0,40,0,0,4,1.19,,,,,,,,,,,,,,,,,,,,,,,,,,,,,,,,,
990,"Zhen W, Li B, Lu G, Ma J. Enhancing catalytic activity and stability for CO2 methanation on Ni@MOF-5 via control of active species dispersion. Chem Commun 2015;51:1728–31. https://doi.org/10.1039/c4cc08733j.",130,Train,Ni/MOF-5,Ni,10,None,0,MOF-5,90,None,WI,250,5,25,1,0,0,220,1,8,100,0,40,0,0,4,3.571,,,,,,,,,,,,,,,,,,,,,,,,,,,,,,,,,
991,"Zhen W, Li B, Lu G, Ma J. Enhancing catalytic activity and stability for CO2 methanation on Ni@MOF-5 via control of active species dispersion. Chem Commun 2015;51:1728–31. https://doi.org/10.1039/c4cc08733j.",130,Train,Ni/MOF-5,Ni,10,None,0,MOF-5,90,None,WI,250,5,25,1,0,0,240,1,8,100,0,40,0,0,4,18.333,,,,,,,,,,,,,,,,,,,,,,,,,,,,,,,,,
992,"Zhen W, Li B, Lu G, Ma J. Enhancing catalytic activity and stability for CO2 methanation on Ni@MOF-5 via control of active species dispersion. Chem Commun 2015;51:1728–31. https://doi.org/10.1039/c4cc08733j.",130,Train,Ni/MOF-5,Ni,10,None,0,MOF-5,90,None,WI,250,5,25,1,0,0,260,1,8,100,0,40,0,0,4,22.619,,,,,,,,,,,,,,,,,,,,,,,,,,,,,,,,,
993,"Zhen W, Li B, Lu G, Ma J. Enhancing catalytic activity and stability for CO2 methanation on Ni@MOF-5 via control of active species dispersion. Chem Commun 2015;51:1728–31. https://doi.org/10.1039/c4cc08733j.",130,Train,Ni/MOF-5,Ni,10,None,0,MOF-5,90,None,WI,250,5,25,1,0,0,280,1,8,100,0,40,0,0,4,47.143,,,,,,,,,,,,,,,,,,,,,,,,,,,,,,,,,
994,"Zhen W, Li B, Lu G, Ma J. Enhancing catalytic activity and stability for CO2 methanation on Ni@MOF-5 via control of active species dispersion. Chem Commun 2015;51:1728–31. https://doi.org/10.1039/c4cc08733j.",130,Train,Ni/MOF-5,Ni,10,None,0,MOF-5,90,None,WI,250,5,25,1,0,0,300,1,8,100,0,40,0,0,4,56.19,,,,,,,,,,,,,,,,,,,,,,,,,,,,,,,,,
995,"Zhen W, Li B, Lu G, Ma J. Enhancing catalytic activity and stability for CO2 methanation on Ni@MOF-5 via control of active species dispersion. Chem Commun 2015;51:1728–31. https://doi.org/10.1039/c4cc08733j.",130,Train,Ni/MOF-5,Ni,10,None,0,MOF-5,90,None,WI,250,5,25,1,0,0,320,1,8,100,0,40,0,0,4,75,,,,,,,,,,,,,,,,,,,,,,,,,,,,,,,,,
996,"Zhen W, Li B, Lu G, Ma J. Enhancing catalytic activity and stability for CO2 methanation on Ni@MOF-5 via control of active species dispersion. Chem Commun 2015;51:1728–31. https://doi.org/10.1039/c4cc08733j.",131,Train,Ni/MOF-5,Ni,5,None,0,MOF-5,95,None,WI,250,5,25,1,0,0,280,1,8,100,0,40,0,0,4,16.385,,,,,,,,,,,,,,,,,,,,,,,,,,,,,,,,,
997,"Zhen W, Li B, Lu G, Ma J. Enhancing catalytic activity and stability for CO2 methanation on Ni@MOF-5 via control of active species dispersion. Chem Commun 2015;51:1728–31. https://doi.org/10.1039/c4cc08733j.",132,Train,Ni/MOF-5,Ni,7.5,None,0,MOF-5,92.5,None,WI,250,5,25,1,0,0,280,1,8,100,0,40,0,0,4,20.593,,,,,,,,,,,,,,,,,,,,,,,,,,,,,,,,,
998,"Zhen W, Li B, Lu G, Ma J. Enhancing catalytic activity and stability for CO2 methanation on Ni@MOF-5 via control of active species dispersion. Chem Commun 2015;51:1728–31. https://doi.org/10.1039/c4cc08733j.",133,Train,Ni/MOF-5,Ni,11,None,0,MOF-5,89,None,WI,250,5,25,1,0,0,280,1,8,100,0,40,0,0,4,47.109,,,,,,,,,,,,,,,,,,,,,,,,,,,,,,,,,
999,"Zhen W, Li B, Lu G, Ma J. Enhancing catalytic activity and stability for CO2 methanation on Ni@MOF-5 via control of active species dispersion. Chem Commun 2015;51:1728–31. https://doi.org/10.1039/c4cc08733j.",134,Train,Ni/MOF-5,Ni,12,None,0,MOF-5,88,None,WI,250,5,25,1,0,0,280,1,8,100,0,40,0,0,4,45.741,,,,,,,,,,,,,,,,,,,,,,,,,,,,,,,,,
1000,"Zhen W, Li B, Lu G, Ma J. Enhancing catalytic activity and stability for CO2 methanation on Ni@MOF-5 via control of active species dispersion. Chem Commun 2015;51:1728–31. https://doi.org/10.1039/c4cc08733j.",135,Train,Ni/MOF-5,Ni,12.5,None,0,MOF-5,87.5,None,WI,250,5,25,1,0,0,280,1,8,100,0,40,0,0,4,45.109,,,,,,,,,,,,,,,,,,,,,,,,,,,,,,,,,
1001,"Feng Y, Yang W, Chu W. Effect of Ca modification on the catalytic performance of Ni/AC for CO2 methanation. Integr Ferroelectr 2016;172:40–8. https://doi.org/10.1080/10584587.2016.1175333.",136,Train,Ni/AC,Ni,15,None,0,AC,85,None,WI,450,3,420,1,1,100,240,1,,7,0,0,0,0,4,2.167,,,,,,,,,,,,,,,,,,,,,,,,,,,,,,,,,
1002,"Feng Y, Yang W, Chu W. Effect of Ca modification on the catalytic performance of Ni/AC for CO2 methanation. Integr Ferroelectr 2016;172:40–8. https://doi.org/10.1080/10584587.2016.1175333.",136,Train,Ni/AC,Ni,15,None,0,AC,85,None,WI,450,3,420,1,1,100,270,1,,7,0,0,0,0,4,1.983,,,,,,,,,,,,,,,,,,,,,,,,,,,,,,,,,
1003,"Feng Y, Yang W, Chu W. Effect of Ca modification on the catalytic performance of Ni/AC for CO2 methanation. Integr Ferroelectr 2016;172:40–8. https://doi.org/10.1080/10584587.2016.1175333.",136,Train,Ni/AC,Ni,15,None,0,AC,85,None,WI,450,3,420,1,1,100,300,1,,7,0,0,0,0,4,11.166,,,,,,,,,,,,,,,,,,,,,,,,,,,,,,,,,
1004,"Feng Y, Yang W, Chu W. Effect of Ca modification on the catalytic performance of Ni/AC for CO2 methanation. Integr Ferroelectr 2016;172:40–8. https://doi.org/10.1080/10584587.2016.1175333.",136,Train,Ni/AC,Ni,15,None,0,AC,85,None,WI,450,3,420,1,1,100,330,1,,7,0,0,0,0,4,20.349,,,,,,,,,,,,,,,,,,,,,,,,,,,,,,,,,
1005,"Feng Y, Yang W, Chu W. Effect of Ca modification on the catalytic performance of Ni/AC for CO2 methanation. Integr Ferroelectr 2016;172:40–8. https://doi.org/10.1080/10584587.2016.1175333.",136,Train,Ni/AC,Ni,15,None,0,AC,85,None,WI,450,3,420,1,1,100,370,1,,7,0,0,0,0,4,37.062,,,,,,,,,,,,,,,,,,,,,,,,,,,,,,,,,
1006,"Feng Y, Yang W, Chu W. Effect of Ca modification on the catalytic performance of Ni/AC for CO2 methanation. Integr Ferroelectr 2016;172:40–8. https://doi.org/10.1080/10584587.2016.1175333.",136,Train,Ni/AC,Ni,15,None,0,AC,85,None,WI,450,3,420,1,1,100,390,1,,7,0,0,0,0,4,54.876,,,,,,,,,,,,,,,,,,,,,,,,,,,,,,,,,
1007,"Feng Y, Yang W, Chu W. Effect of Ca modification on the catalytic performance of Ni/AC for CO2 methanation. Integr Ferroelectr 2016;172:40–8. https://doi.org/10.1080/10584587.2016.1175333.",136,Train,Ni/AC,Ni,15,None,0,AC,85,None,WI,450,3,420,1,1,100,420,1,,7,0,0,0,0,4,66.63,,,,,,,,,,,,,,,,,,,,,,,,,,,,,,,,,
1008,"Feng Y, Yang W, Chu W. Effect of Ca modification on the catalytic performance of Ni/AC for CO2 methanation. Integr Ferroelectr 2016;172:40–8. https://doi.org/10.1080/10584587.2016.1175333.",136,Train,Ni/AC,Ni,15,None,0,AC,85,None,WI,450,3,420,1,1,100,450,1,,7,0,0,0,0,4,68.466,,,,,,,,,,,,,,,,,,,,,,,,,,,,,,,,,
1009,"Feng Y, Yang W, Chu W. Effect of Ca modification on the catalytic performance of Ni/AC for CO2 methanation. Integr Ferroelectr 2016;172:40–8. https://doi.org/10.1080/10584587.2016.1175333.",136,Train,Ni/AC,Ni,15,None,0,AC,85,None,WI,450,3,420,1,1,100,480,1,,7,0,0,0,0,4,65.712,,,,,,,,,,,,,,,,,,,,,,,,,,,,,,,,,
1010,"Feng Y, Yang W, Chu W. Effect of Ca modification on the catalytic performance of Ni/AC for CO2 methanation. Integr Ferroelectr 2016;172:40–8. https://doi.org/10.1080/10584587.2016.1175333.",136,Train,Ni/AC,Ni,15,None,0,AC,85,None,WI,450,3,420,1,1,100,510,1,,7,0,0,0,0,4,63.14,,,,,,,,,,,,,,,,,,,,,,,,,,,,,,,,,
1011,"Feng Y, Yang W, Chu W. Effect of Ca modification on the catalytic performance of Ni/AC for CO2 methanation. Integr Ferroelectr 2016;172:40–8. https://doi.org/10.1080/10584587.2016.1175333.",137,Test,Ni-Ca/AC,Ni,15,Ca,5,AC,80,None,WI,450,3,420,1,1,100,240,1,,7,0,0,0,0,4,5.473,,,,,,,,,,,,,,,,,,,,,,,,,,,,,,,,,
1012,"Feng Y, Yang W, Chu W. Effect of Ca modification on the catalytic performance of Ni/AC for CO2 methanation. Integr Ferroelectr 2016;172:40–8. https://doi.org/10.1080/10584587.2016.1175333.",137,Test,Ni-Ca/AC,Ni,15,Ca,5,AC,80,None,WI,450,3,420,1,1,100,270,1,,7,0,0,0,0,4,15.023,,,,,,,,,,,,,,,,,,,,,,,,,,,,,,,,,
1013,"Feng Y, Yang W, Chu W. Effect of Ca modification on the catalytic performance of Ni/AC for CO2 methanation. Integr Ferroelectr 2016;172:40–8. https://doi.org/10.1080/10584587.2016.1175333.",137,Test,Ni-Ca/AC,Ni,15,Ca,5,AC,80,None,WI,450,3,420,1,1,100,300,1,,7,0,0,0,0,4,51.754,,,,,,,,,,,,,,,,,,,,,,,,,,,,,,,,,
1014,"Feng Y, Yang W, Chu W. Effect of Ca modification on the catalytic performance of Ni/AC for CO2 methanation. Integr Ferroelectr 2016;172:40–8. https://doi.org/10.1080/10584587.2016.1175333.",137,Test,Ni-Ca/AC,Ni,15,Ca,5,AC,80,None,WI,450,3,420,1,1,100,330,1,,7,0,0,0,0,4,62.957,,,,,,,,,,,,,,,,,,,,,,,,,,,,,,,,,
1015,"Feng Y, Yang W, Chu W. Effect of Ca modification on the catalytic performance of Ni/AC for CO2 methanation. Integr Ferroelectr 2016;172:40–8. https://doi.org/10.1080/10584587.2016.1175333.",137,Test,Ni-Ca/AC,Ni,15,Ca,5,AC,80,None,WI,450,3,420,1,1,100,370,1,,7,0,0,0,0,4,73.242,,,,,,,,,,,,,,,,,,,,,,,,,,,,,,,,,
1016,"Feng Y, Yang W, Chu W. Effect of Ca modification on the catalytic performance of Ni/AC for CO2 methanation. Integr Ferroelectr 2016;172:40–8. https://doi.org/10.1080/10584587.2016.1175333.",137,Test,Ni-Ca/AC,Ni,15,Ca,5,AC,80,None,WI,450,3,420,1,1,100,390,1,,7,0,0,0,0,4,73.609,,,,,,,,,,,,,,,,,,,,,,,,,,,,,,,,,
1017,"Feng Y, Yang W, Chu W. Effect of Ca modification on the catalytic performance of Ni/AC for CO2 methanation. Integr Ferroelectr 2016;172:40–8. https://doi.org/10.1080/10584587.2016.1175333.",137,Test,Ni-Ca/AC,Ni,15,Ca,5,AC,80,None,WI,450,3,420,1,1,100,420,1,,7,0,0,0,0,4,71.589,,,,,,,,,,,,,,,,,,,,,,,,,,,,,,,,,
1018,"Feng Y, Yang W, Chu W. Effect of Ca modification on the catalytic performance of Ni/AC for CO2 methanation. Integr Ferroelectr 2016;172:40–8. https://doi.org/10.1080/10584587.2016.1175333.",137,Test,Ni-Ca/AC,Ni,15,Ca,5,AC,80,None,WI,450,3,420,1,1,100,450,1,,7,0,0,0,0,4,69.201,,,,,,,,,,,,,,,,,,,,,,,,,,,,,,,,,
1019,"Feng Y, Yang W, Chu W. Effect of Ca modification on the catalytic performance of Ni/AC for CO2 methanation. Integr Ferroelectr 2016;172:40–8. https://doi.org/10.1080/10584587.2016.1175333.",137,Test,Ni-Ca/AC,Ni,15,Ca,5,AC,80,None,WI,450,3,420,1,1,100,480,1,,7,0,0,0,0,4,65.712,,,,,,,,,,,,,,,,,,,,,,,,,,,,,,,,,
1020,"Feng Y, Yang W, Chu W. Effect of Ca modification on the catalytic performance of Ni/AC for CO2 methanation. Integr Ferroelectr 2016;172:40–8. https://doi.org/10.1080/10584587.2016.1175333.",137,Test,Ni-Ca/AC,Ni,15,Ca,5,AC,80,None,WI,450,3,420,1,1,100,510,1,,7,0,0,0,0,4,62.957,,,,,,,,,,,,,,,,,,,,,,,,,,,,,,,,,
1021,"Feng Y, Yang W, Chu W. Effect of Ca modification on the catalytic performance of Ni/AC for CO2 methanation. Integr Ferroelectr 2016;172:40–8. https://doi.org/10.1080/10584587.2016.1175333.",138,Train,Ni-Ca/AC,Ni,15,Ca,10,AC,75,None,WI,450,3,420,1,1,100,240,1,,7,0,0,0,0,4,4.555,,,,,,,,,,,,,,,,,,,,,,,,,,,,,,,,,
1022,"Feng Y, Yang W, Chu W. Effect of Ca modification on the catalytic performance of Ni/AC for CO2 methanation. Integr Ferroelectr 2016;172:40–8. https://doi.org/10.1080/10584587.2016.1175333.",138,Train,Ni-Ca/AC,Ni,15,Ca,10,AC,75,None,WI,450,3,420,1,1,100,270,1,,7,0,0,0,0,4,12.452,,,,,,,,,,,,,,,,,,,,,,,,,,,,,,,,,
1023,"Feng Y, Yang W, Chu W. Effect of Ca modification on the catalytic performance of Ni/AC for CO2 methanation. Integr Ferroelectr 2016;172:40–8. https://doi.org/10.1080/10584587.2016.1175333.",138,Train,Ni-Ca/AC,Ni,15,Ca,10,AC,75,None,WI,450,3,420,1,1,100,300,1,,7,0,0,0,0,4,60.202,,,,,,,,,,,,,,,,,,,,,,,,,,,,,,,,,
1024,"Feng Y, Yang W, Chu W. Effect of Ca modification on the catalytic performance of Ni/AC for CO2 methanation. Integr Ferroelectr 2016;172:40–8. https://doi.org/10.1080/10584587.2016.1175333.",138,Train,Ni-Ca/AC,Ni,15,Ca,10,AC,75,None,WI,450,3,420,1,1,100,330,1,,7,0,0,0,0,4,70.67,,,,,,,,,,,,,,,,,,,,,,,,,,,,,,,,,
1025,"Feng Y, Yang W, Chu W. Effect of Ca modification on the catalytic performance of Ni/AC for CO2 methanation. Integr Ferroelectr 2016;172:40–8. https://doi.org/10.1080/10584587.2016.1175333.",138,Train,Ni-Ca/AC,Ni,15,Ca,10,AC,75,None,WI,450,3,420,1,1,100,370,1,,7,0,0,0,0,4,76.18,,,,,,,,,,,,,,,,,,,,,,,,,,,,,,,,,
1026,"Feng Y, Yang W, Chu W. Effect of Ca modification on the catalytic performance of Ni/AC for CO2 methanation. Integr Ferroelectr 2016;172:40–8. https://doi.org/10.1080/10584587.2016.1175333.",138,Train,Ni-Ca/AC,Ni,15,Ca,10,AC,75,None,WI,450,3,420,1,1,100,390,1,,7,0,0,0,0,4,73.609,,,,,,,,,,,,,,,,,,,,,,,,,,,,,,,,,
1027,"Feng Y, Yang W, Chu W. Effect of Ca modification on the catalytic performance of Ni/AC for CO2 methanation. Integr Ferroelectr 2016;172:40–8. https://doi.org/10.1080/10584587.2016.1175333.",138,Train,Ni-Ca/AC,Ni,15,Ca,10,AC,75,None,WI,450,3,420,1,1,100,420,1,,7,0,0,0,0,4,71.405,,,,,,,,,,,,,,,,,,,,,,,,,,,,,,,,,
1028,"Feng Y, Yang W, Chu W. Effect of Ca modification on the catalytic performance of Ni/AC for CO2 methanation. Integr Ferroelectr 2016;172:40–8. https://doi.org/10.1080/10584587.2016.1175333.",138,Train,Ni-Ca/AC,Ni,15,Ca,10,AC,75,None,WI,450,3,420,1,1,100,450,1,,7,0,0,0,0,4,69.017,,,,,,,,,,,,,,,,,,,,,,,,,,,,,,,,,
1029,"Feng Y, Yang W, Chu W. Effect of Ca modification on the catalytic performance of Ni/AC for CO2 methanation. Integr Ferroelectr 2016;172:40–8. https://doi.org/10.1080/10584587.2016.1175333.",138,Train,Ni-Ca/AC,Ni,15,Ca,10,AC,75,None,WI,450,3,420,1,1,100,480,1,,7,0,0,0,0,4,65.528,,,,,,,,,,,,,,,,,,,,,,,,,,,,,,,,,
1030,"Feng Y, Yang W, Chu W. Effect of Ca modification on the catalytic performance of Ni/AC for CO2 methanation. Integr Ferroelectr 2016;172:40–8. https://doi.org/10.1080/10584587.2016.1175333.",138,Train,Ni-Ca/AC,Ni,15,Ca,10,AC,75,None,WI,450,3,420,1,1,100,510,1,,7,0,0,0,0,4,60.753,,,,,,,,,,,,,,,,,,,,,,,,,,,,,,,,,
1031,"Feng Y, Yang W, Chu W. Effect of Ca modification on the catalytic performance of Ni/AC for CO2 methanation. Integr Ferroelectr 2016;172:40–8. https://doi.org/10.1080/10584587.2016.1175333.",139,Train,Ni-Ca/AC,Ni,15,Ca,15,AC,70,None,WI,450,3,420,1,1,100,240,1,,7,0,0,0,0,4,3.82,,,,,,,,,,,,,,,,,,,,,,,,,,,,,,,,,
1032,"Feng Y, Yang W, Chu W. Effect of Ca modification on the catalytic performance of Ni/AC for CO2 methanation. Integr Ferroelectr 2016;172:40–8. https://doi.org/10.1080/10584587.2016.1175333.",139,Train,Ni-Ca/AC,Ni,15,Ca,15,AC,70,None,WI,450,3,420,1,1,100,270,1,,7,0,0,0,0,4,13.003,,,,,,,,,,,,,,,,,,,,,,,,,,,,,,,,,
1033,"Feng Y, Yang W, Chu W. Effect of Ca modification on the catalytic performance of Ni/AC for CO2 methanation. Integr Ferroelectr 2016;172:40–8. https://doi.org/10.1080/10584587.2016.1175333.",139,Train,Ni-Ca/AC,Ni,15,Ca,15,AC,70,None,WI,450,3,420,1,1,100,300,1,,7,0,0,0,0,4,47.163,,,,,,,,,,,,,,,,,,,,,,,,,,,,,,,,,
1034,"Feng Y, Yang W, Chu W. Effect of Ca modification on the catalytic performance of Ni/AC for CO2 methanation. Integr Ferroelectr 2016;172:40–8. https://doi.org/10.1080/10584587.2016.1175333.",139,Train,Ni-Ca/AC,Ni,15,Ca,15,AC,70,None,WI,450,3,420,1,1,100,330,1,,7,0,0,0,0,4,66.63,,,,,,,,,,,,,,,,,,,,,,,,,,,,,,,,,
1035,"Feng Y, Yang W, Chu W. Effect of Ca modification on the catalytic performance of Ni/AC for CO2 methanation. Integr Ferroelectr 2016;172:40–8. https://doi.org/10.1080/10584587.2016.1175333.",139,Train,Ni-Ca/AC,Ni,15,Ca,15,AC,70,None,WI,450,3,420,1,1,100,370,1,,7,0,0,0,0,4,70.67,,,,,,,,,,,,,,,,,,,,,,,,,,,,,,,,,
1036,"Feng Y, Yang W, Chu W. Effect of Ca modification on the catalytic performance of Ni/AC for CO2 methanation. Integr Ferroelectr 2016;172:40–8. https://doi.org/10.1080/10584587.2016.1175333.",139,Train,Ni-Ca/AC,Ni,15,Ca,15,AC,70,None,WI,450,3,420,1,1,100,390,1,,7,0,0,0,0,4,70.854,,,,,,,,,,,,,,,,,,,,,,,,,,,,,,,,,
1037,"Feng Y, Yang W, Chu W. Effect of Ca modification on the catalytic performance of Ni/AC for CO2 methanation. Integr Ferroelectr 2016;172:40–8. https://doi.org/10.1080/10584587.2016.1175333.",139,Train,Ni-Ca/AC,Ni,15,Ca,15,AC,70,None,WI,450,3,420,1,1,100,420,1,,7,0,0,0,0,4,69.201,,,,,,,,,,,,,,,,,,,,,,,,,,,,,,,,,
1038,"Feng Y, Yang W, Chu W. Effect of Ca modification on the catalytic performance of Ni/AC for CO2 methanation. Integr Ferroelectr 2016;172:40–8. https://doi.org/10.1080/10584587.2016.1175333.",139,Train,Ni-Ca/AC,Ni,15,Ca,15,AC,70,None,WI,450,3,420,1,1,100,450,1,,7,0,0,0,0,4,67.916,,,,,,,,,,,,,,,,,,,,,,,,,,,,,,,,,
1039,"Feng Y, Yang W, Chu W. Effect of Ca modification on the catalytic performance of Ni/AC for CO2 methanation. Integr Ferroelectr 2016;172:40–8. https://doi.org/10.1080/10584587.2016.1175333.",139,Train,Ni-Ca/AC,Ni,15,Ca,15,AC,70,None,WI,450,3,420,1,1,100,480,1,,7,0,0,0,0,4,63.875,,,,,,,,,,,,,,,,,,,,,,,,,,,,,,,,,
1040,"Feng Y, Yang W, Chu W. Effect of Ca modification on the catalytic performance of Ni/AC for CO2 methanation. Integr Ferroelectr 2016;172:40–8. https://doi.org/10.1080/10584587.2016.1175333.",139,Train,Ni-Ca/AC,Ni,15,Ca,15,AC,70,None,WI,450,3,420,1,1,100,510,1,,7,0,0,0,0,4,61.855,,,,,,,,,,,,,,,,,,,,,,,,,,,,,,,,,
1041,"Feng Y, Yang W, Chu W. Effect of Ca modification on the catalytic performance of Ni/AC for CO2 methanation. Integr Ferroelectr 2016;172:40–8. https://doi.org/10.1080/10584587.2016.1175333.",140,Train,Ni-Ca/AC,Ni,15,Ca,20,AC,65,None,WI,450,3,420,1,1,100,240,1,,7,0,0,0,0,4,3.82,,,,,,,,,,,,,,,,,,,,,,,,,,,,,,,,,
1042,"Feng Y, Yang W, Chu W. Effect of Ca modification on the catalytic performance of Ni/AC for CO2 methanation. Integr Ferroelectr 2016;172:40–8. https://doi.org/10.1080/10584587.2016.1175333.",140,Train,Ni-Ca/AC,Ni,15,Ca,20,AC,65,None,WI,450,3,420,1,1,100,270,1,,7,0,0,0,0,4,12.452,,,,,,,,,,,,,,,,,,,,,,,,,,,,,,,,,
1043,"Feng Y, Yang W, Chu W. Effect of Ca modification on the catalytic performance of Ni/AC for CO2 methanation. Integr Ferroelectr 2016;172:40–8. https://doi.org/10.1080/10584587.2016.1175333.",140,Train,Ni-Ca/AC,Ni,15,Ca,20,AC,65,None,WI,450,3,420,1,1,100,300,1,,7,0,0,0,0,4,32.654,,,,,,,,,,,,,,,,,,,,,,,,,,,,,,,,,
1044,"Feng Y, Yang W, Chu W. Effect of Ca modification on the catalytic performance of Ni/AC for CO2 methanation. Integr Ferroelectr 2016;172:40–8. https://doi.org/10.1080/10584587.2016.1175333.",140,Train,Ni-Ca/AC,Ni,15,Ca,20,AC,65,None,WI,450,3,420,1,1,100,330,1,,7,0,0,0,0,4,61.855,,,,,,,,,,,,,,,,,,,,,,,,,,,,,,,,,
1045,"Feng Y, Yang W, Chu W. Effect of Ca modification on the catalytic performance of Ni/AC for CO2 methanation. Integr Ferroelectr 2016;172:40–8. https://doi.org/10.1080/10584587.2016.1175333.",140,Train,Ni-Ca/AC,Ni,15,Ca,20,AC,65,None,WI,450,3,420,1,1,100,370,1,,7,0,0,0,0,4,67.548,,,,,,,,,,,,,,,,,,,,,,,,,,,,,,,,,
1046,"Feng Y, Yang W, Chu W. Effect of Ca modification on the catalytic performance of Ni/AC for CO2 methanation. Integr Ferroelectr 2016;172:40–8. https://doi.org/10.1080/10584587.2016.1175333.",140,Train,Ni-Ca/AC,Ni,15,Ca,20,AC,65,None,WI,450,3,420,1,1,100,390,1,,7,0,0,0,0,4,68.466,,,,,,,,,,,,,,,,,,,,,,,,,,,,,,,,,
1047,"Feng Y, Yang W, Chu W. Effect of Ca modification on the catalytic performance of Ni/AC for CO2 methanation. Integr Ferroelectr 2016;172:40–8. https://doi.org/10.1080/10584587.2016.1175333.",140,Train,Ni-Ca/AC,Ni,15,Ca,20,AC,65,None,WI,450,3,420,1,1,100,420,1,,7,0,0,0,0,4,66.079,,,,,,,,,,,,,,,,,,,,,,,,,,,,,,,,,
1048,"Feng Y, Yang W, Chu W. Effect of Ca modification on the catalytic performance of Ni/AC for CO2 methanation. Integr Ferroelectr 2016;172:40–8. https://doi.org/10.1080/10584587.2016.1175333.",140,Train,Ni-Ca/AC,Ni,15,Ca,20,AC,65,None,WI,450,3,420,1,1,100,450,1,,7,0,0,0,0,4,65.712,,,,,,,,,,,,,,,,,,,,,,,,,,,,,,,,,
1049,"Feng Y, Yang W, Chu W. Effect of Ca modification on the catalytic performance of Ni/AC for CO2 methanation. Integr Ferroelectr 2016;172:40–8. https://doi.org/10.1080/10584587.2016.1175333.",140,Train,Ni-Ca/AC,Ni,15,Ca,20,AC,65,None,WI,450,3,420,1,1,100,480,1,,7,0,0,0,0,4,62.406,,,,,,,,,,,,,,,,,,,,,,,,,,,,,,,,,
1050,"Feng Y, Yang W, Chu W. Effect of Ca modification on the catalytic performance of Ni/AC for CO2 methanation. Integr Ferroelectr 2016;172:40–8. https://doi.org/10.1080/10584587.2016.1175333.",140,Train,Ni-Ca/AC,Ni,15,Ca,20,AC,65,None,WI,450,3,420,1,1,100,510,1,,7,0,0,0,0,4,60.753,,,,,,,,,,,,,,,,,,,,,,,,,,,,,,,,,
1051,"Pandey D, Deo G. Effect of support on the catalytic activity of supported Ni-Fe catalysts for the CO2 methanation reaction. J Ind Eng Chem 2016;33:99–107. https://doi.org/10.1016/j.jiec.2015.09.019.",141,Train,Ni/Al2O3,Ni,10,None,0,Al2O3,90,None,IWI,500,6,500,1,4,100,250,1,1.875,,0,0,0,0,24,11.4,,,,,,,,,,,,,,,,,,,,,,,,,,,,,,,,,
1052,"Pandey D, Deo G. Effect of support on the catalytic activity of supported Ni-Fe catalysts for the CO2 methanation reaction. J Ind Eng Chem 2016;33:99–107. https://doi.org/10.1016/j.jiec.2015.09.019.",142,Test,Ni-Fe/Al2O3,Ni,7.5,Fe,2.5,Al2O3,90,None,IWI,500,6,500,1,4,100,250,1,1.875,,0,0,0,0,24,22.1,,,,,,,,,,,,,,,,,,,,,,,,,,,,,,,,,
1053,"Pandey D, Deo G. Effect of support on the catalytic activity of supported Ni-Fe catalysts for the CO2 methanation reaction. J Ind Eng Chem 2016;33:99–107. https://doi.org/10.1016/j.jiec.2015.09.019.",143,Test,Ni-Fe/Al2O3,Ni,5,Fe,5,Al2O3,90,None,IWI,500,6,500,1,4,100,250,1,1.875,,0,0,0,0,24,8,,,,,,,,,,,,,,,,,,,,,,,,,,,,,,,,,
1054,"Pandey D, Deo G. Effect of support on the catalytic activity of supported Ni-Fe catalysts for the CO2 methanation reaction. J Ind Eng Chem 2016;33:99–107. https://doi.org/10.1016/j.jiec.2015.09.019.",144,Test,Ni-Fe/Al2O3,Ni,2.5,Fe,7.5,Al2O3,90,None,IWI,500,6,500,1,4,100,250,1,1.875,,0,0,0,0,24,1.9,,,,,,,,,,,,,,,,,,,,,,,,,,,,,,,,,
1055,"Pandey D, Deo G. Effect of support on the catalytic activity of supported Ni-Fe catalysts for the CO2 methanation reaction. J Ind Eng Chem 2016;33:99–107. https://doi.org/10.1016/j.jiec.2015.09.019.",145,Train,Fe/Al2O3,Fe,10,None,0,Al2O3,90,None,IWI,500,6,500,1,4,100,250,1,1.875,,0,0,0,0,24,0,,,,,,,,,,,,,,,,,,,,,,,,,,,,,,,,,
1056,"Wang W, Chu W, Wang N, Yang W, Jiang C. Mesoporous nickel catalyst supported on multi-walled carbon nanotubes for carbon dioxide methanation. Int J Hydrogen Energy 2016;41:967–75. https://doi.org/10.1016/j.ijhydene.2015.11.133.",146,Train,Ni/CNT,Ni,12,None,0,NC,88,None,WI,350,4,350,1,1,100,200,1,2,,0,0,0,0,4,0.145,,,,,,,,,,,,,,,,,,,,,,,,,,,,,,,,,
1057,"Wang W, Chu W, Wang N, Yang W, Jiang C. Mesoporous nickel catalyst supported on multi-walled carbon nanotubes for carbon dioxide methanation. Int J Hydrogen Energy 2016;41:967–75. https://doi.org/10.1016/j.ijhydene.2015.11.133.",146,Train,Ni/CNT,Ni,12,None,0,NC,88,None,WI,350,4,350,1,1,100,220,1,2,,0,0,0,0,4,0.87,,,,,,,,,,,,,,,,,,,,,,,,,,,,,,,,,
1058,"Wang W, Chu W, Wang N, Yang W, Jiang C. Mesoporous nickel catalyst supported on multi-walled carbon nanotubes for carbon dioxide methanation. Int J Hydrogen Energy 2016;41:967–75. https://doi.org/10.1016/j.ijhydene.2015.11.133.",146,Train,Ni/CNT,Ni,12,None,0,NC,88,None,WI,350,4,350,1,1,100,240,1,2,,0,0,0,0,4,1.353,,,,,,,,,,,,,,,,,,,,,,,,,,,,,,,,,
1059,"Wang W, Chu W, Wang N, Yang W, Jiang C. Mesoporous nickel catalyst supported on multi-walled carbon nanotubes for carbon dioxide methanation. Int J Hydrogen Energy 2016;41:967–75. https://doi.org/10.1016/j.ijhydene.2015.11.133.",146,Train,Ni/CNT,Ni,12,None,0,NC,88,None,WI,350,4,350,1,1,100,260,1,2,,0,0,0,0,4,3.043,,,,,,,,,,,,,,,,,,,,,,,,,,,,,,,,,
1060,"Wang W, Chu W, Wang N, Yang W, Jiang C. Mesoporous nickel catalyst supported on multi-walled carbon nanotubes for carbon dioxide methanation. Int J Hydrogen Energy 2016;41:967–75. https://doi.org/10.1016/j.ijhydene.2015.11.133.",146,Train,Ni/CNT,Ni,12,None,0,NC,88,None,WI,350,4,350,1,1,100,280,1,2,,0,0,0,0,4,6.908,,,,,,,,,,,,,,,,,,,,,,,,,,,,,,,,,
1061,"Wang W, Chu W, Wang N, Yang W, Jiang C. Mesoporous nickel catalyst supported on multi-walled carbon nanotubes for carbon dioxide methanation. Int J Hydrogen Energy 2016;41:967–75. https://doi.org/10.1016/j.ijhydene.2015.11.133.",146,Train,Ni/CNT,Ni,12,None,0,NC,88,None,WI,350,4,350,1,1,100,290,1,2,,0,0,0,0,4,10.29,,,,,,,,,,,,,,,,,,,,,,,,,,,,,,,,,
1062,"Wang W, Chu W, Wang N, Yang W, Jiang C. Mesoporous nickel catalyst supported on multi-walled carbon nanotubes for carbon dioxide methanation. Int J Hydrogen Energy 2016;41:967–75. https://doi.org/10.1016/j.ijhydene.2015.11.133.",146,Train,Ni/CNT,Ni,12,None,0,NC,88,None,WI,350,4,350,1,1,100,300,1,2,,0,0,0,0,4,13.913,,,,,,,,,,,,,,,,,,,,,,,,,,,,,,,,,
