Repository: Night-Time1809/ML_training_lab

## Materials/outline

| **Date** | **Section** | **Lab** | **Slide** | **Notebook** |
| ---- | ---- | ---- | ---- | ---- |
| 09 May 2023 | 01 - Machine Learning Overview and Decision Tree |  01 - Intro to Colab, pandas, NumPy - Decision Tree Model for Classification and Regression | [Go to slide](https://github.com/Night-Time1809/ML_training_lab/blob/main/slides/01_ML%20overview_decision%20tree.pdf) | [![Open In Colab](https://colab.research.google.com/assets/colab-badge.svg)](https://colab.research.google.com/drive/1m2KPAzuMQn_NBilSeYc1IJ7Eh76YsIhk?usp=sharing) |

File: dataset/dataset.csv (part 12 of 38)
Number of data,Reference,Experiment No,Train/Test Set,Catalyst,Base,Base wt%,Base 2,Base 2 wt%,Support,Support wt%,Support 2,Catalyst preparation method,Calcination Temperature (C),Calcination time (h),Reduction Temperature (C),Reduction Pressure (bar),Reduction time  (h),Reduction  H2 %,Temperature (C),Pressure (bar),W/F (mgcat/minml),Time on Stream (h),CO % in feed,Inert % in feed,CH4 % in feed,H2O % in feed,H2/CO2 in feed,CO2 Conversion %,,,,,,,,,,,,,,,,,,,,,,,,,,,,,,,,,
1174,"Aljishi A, Veilleux G, Lalinde JAH, Kopyscinski J. The effect of synthesis parameters on ordered mesoporous nickel alumina catalyst for CO2 methanation. Appl Catal A Gen 2018;549:263–72. https://doi.org/10.1016/j.apcata.2017.10.012.",157,Test,Ni/OMA,Ni,5,None,0,Al2O3,95,None,EISA,500,5,500,1,3,20,350,1,,160,0,,0,0,5,23.343,,,,,,,,,,,,,,,,,,,,,,,,,,,,,,,,,
1175,"Aljishi A, Veilleux G, Lalinde JAH, Kopyscinski J. The effect of synthesis parameters on ordered mesoporous nickel alumina catalyst for CO2 methanation. Appl Catal A Gen 2018;549:263–72. https://doi.org/10.1016/j.apcata.2017.10.012.",157,Test,Ni/OMA,Ni,5,None,0,Al2O3,95,None,EISA,500,5,500,1,3,20,400,1,,160,0,,0,0,5,48.703,,,,,,,,,,,,,,,,,,,,,,,,,,,,,,,,,
1176,"Aljishi A, Veilleux G, Lalinde JAH, Kopyscinski J. The effect of synthesis parameters on ordered mesoporous nickel alumina catalyst for CO2 methanation. Appl Catal A Gen 2018;549:263–72. https://doi.org/10.1016/j.apcata.2017.10.012.",157,Test,Ni/OMA,Ni,5,None,0,Al2O3,95,None,EISA,500,5,500,1,3,20,450,1,,160,0,,0,0,5,69.164,,,,,,,,,,,,,,,,,,,,,,,,,,,,,,,,,
1177,"Aljishi A, Veilleux G, Lalinde JAH, Kopyscinski J. The effect of synthesis parameters on ordered mesoporous nickel alumina catalyst for CO2 methanation. Appl Catal A Gen 2018;549:263–72. https://doi.org/10.1016/j.apcata.2017.10.012.",157,Test,Ni/OMA,Ni,5,None,0,Al2O3,95,None,EISA,500,5,500,1,3,20,500,1,,160,0,,0,0,5,78.386,,,,,,,,,,,,,,,,,,,,,,,,,,,,,,,,,
1178,"Aljishi A, Veilleux G, Lalinde JAH, Kopyscinski J. The effect of synthesis parameters on ordered mesoporous nickel alumina catalyst for CO2 methanation. Appl Catal A Gen 2018;549:263–72. https://doi.org/10.1016/j.apcata.2017.10.012.",158,Test,Ni/OMA,Ni,30,None,0,Al2O3,70,None,EISA,500,5,500,1,3,20,300,1,,160,0,,0,0,5,31.988,,,,,,,,,,,,,,,,,,,,,,,,,,,,,,,,,
1179,"Aljishi A, Veilleux G, Lalinde JAH, Kopyscinski J. The effect of synthesis parameters on ordered mesoporous nickel alumina catalyst for CO2 methanation. Appl Catal A Gen 2018;549:263–72. https://doi.org/10.1016/j.apcata.2017.10.012.",158,Test,Ni/OMA,Ni,30,None,0,Al2O3,70,None,EISA,500,5,500,1,3,20,350,1,,160,0,,0,0,5,68.876,,,,,,,,,,,,,,,,,,,,,,,,,,,,,,,,,
1180,"Aljishi A, Veilleux G, Lalinde JAH, Kopyscinski J. The effect of synthesis parameters on ordered mesoporous nickel alumina catalyst for CO2 methanation. Appl Catal A Gen 2018;549:263–72. https://doi.org/10.1016/j.apcata.2017.10.012.",158,Test,Ni/OMA,Ni,30,None,0,Al2O3,70,None,EISA,500,5,500,1,3,20,400,1,,160,0,,0,0,5,89.625,,,,,,,,,,,,,,,,,,,,,,,,,,,,,,,,,
1181,"Aljishi A, Veilleux G, Lalinde JAH, Kopyscinski J. The effect of synthesis parameters on ordered mesoporous nickel alumina catalyst for CO2 methanation. Appl Catal A Gen 2018;549:263–72. https://doi.org/10.1016/j.apcata.2017.10.012.",158,Test,Ni/OMA,Ni,30,None,0,Al2O3,70,None,EISA,500,5,500,1,3,20,450,1,,160,0,,0,0,5,90.778,,,,,,,,,,,,,,,,,,,,,,,,,,,,,,,,,
1182,"Aljishi A, Veilleux G, Lalinde JAH, Kopyscinski J. The effect of synthesis parameters on ordered mesoporous nickel alumina catalyst for CO2 methanation. Appl Catal A Gen 2018;549:263–72. https://doi.org/10.1016/j.apcata.2017.10.012.",158,Test,Ni/OMA,Ni,30,None,0,Al2O3,70,None,EISA,500,5,500,1,3,20,500,1,,160,0,,0,0,5,82.709,,,,,,,,,,,,,,,,,,,,,,,,,,,,,,,,,
1183,"Aljishi A, Veilleux G, Lalinde JAH, Kopyscinski J. The effect of synthesis parameters on ordered mesoporous nickel alumina catalyst for CO2 methanation. Appl Catal A Gen 2018;549:263–72. https://doi.org/10.1016/j.apcata.2017.10.012.",159,Train,Ni/OMA,Ni,15,None,0,Al2O3,85,None,EISA,400,5,500,1,3,20,300,1,,160,0,,0,0,5,17.919,,,,,,,,,,,,,,,,,,,,,,,,,,,,,,,,,
1184,"Aljishi A, Veilleux G, Lalinde JAH, Kopyscinski J. The effect of synthesis parameters on ordered mesoporous nickel alumina catalyst for CO2 methanation. Appl Catal A Gen 2018;549:263–72. https://doi.org/10.1016/j.apcata.2017.10.012.",159,Train,Ni/OMA,Ni,15,None,0,Al2O3,85,None,EISA,400,5,500,1,3,20,350,1,,160,0,,0,0,5,37.283,,,,,,,,,,,,,,,,,,,,,,,,,,,,,,,,,
1185,"Aljishi A, Veilleux G, Lalinde JAH, Kopyscinski J. The effect of synthesis parameters on ordered mesoporous nickel alumina catalyst for CO2 methanation. Appl Catal A Gen 2018;549:263–72. https://doi.org/10.1016/j.apcata.2017.10.012.",159,Train,Ni/OMA,Ni,15,None,0,Al2O3,85,None,EISA,400,5,500,1,3,20,400,1,,160,0,,0,0,5,64.451,,,,,,,,,,,,,,,,,,,,,,,,,,,,,,,,,
1186,"Aljishi A, Veilleux G, Lalinde JAH, Kopyscinski J. The effect of synthesis parameters on ordered mesoporous nickel alumina catalyst for CO2 methanation. Appl Catal A Gen 2018;549:263–72. https://doi.org/10.1016/j.apcata.2017.10.012.",159,Train,Ni/OMA,Ni,15,None,0,Al2O3,85,None,EISA,400,5,500,1,3,20,450,1,,160,0,,0,0,5,80.925,,,,,,,,,,,,,,,,,,,,,,,,,,,,,,,,,
1187,"Aljishi A, Veilleux G, Lalinde JAH, Kopyscinski J. The effect of synthesis parameters on ordered mesoporous nickel alumina catalyst for CO2 methanation. Appl Catal A Gen 2018;549:263–72. https://doi.org/10.1016/j.apcata.2017.10.012.",159,Train,Ni/OMA,Ni,15,None,0,Al2O3,85,None,EISA,400,5,500,1,3,20,500,1,,160,0,,0,0,5,80.347,,,,,,,,,,,,,,,,,,,,,,,,,,,,,,,,,
1188,"Aljishi A, Veilleux G, Lalinde JAH, Kopyscinski J. The effect of synthesis parameters on ordered mesoporous nickel alumina catalyst for CO2 methanation. Appl Catal A Gen 2018;549:263–72. https://doi.org/10.1016/j.apcata.2017.10.012.",160,Train,Ni/OMA,Ni,15,None,0,Al2O3,85,None,EISA,900,5,500,1,3,20,300,1,,160,0,,0,0,5,7.514,,,,,,,,,,,,,,,,,,,,,,,,,,,,,,,,,
1189,"Aljishi A, Veilleux G, Lalinde JAH, Kopyscinski J. The effect of synthesis parameters on ordered mesoporous nickel alumina catalyst for CO2 methanation. Appl Catal A Gen 2018;549:263–72. https://doi.org/10.1016/j.apcata.2017.10.012.",160,Train,Ni/OMA,Ni,15,None,0,Al2O3,85,None,EISA,900,5,500,1,3,20,350,1,,160,0,,0,0,5,14.162,,,,,,,,,,,,,,,,,,,,,,,,,,,,,,,,,
1190,"Aljishi A, Veilleux G, Lalinde JAH, Kopyscinski J. The effect of synthesis parameters on ordered mesoporous nickel alumina catalyst for CO2 methanation. Appl Catal A Gen 2018;549:263–72. https://doi.org/10.1016/j.apcata.2017.10.012.",160,Train,Ni/OMA,Ni,15,None,0,Al2O3,85,None,EISA,900,5,500,1,3,20,400,1,,160,0,,0,0,5,29.769,,,,,,,,,,,,,,,,,,,,,,,,,,,,,,,,,
1191,"Aljishi A, Veilleux G, Lalinde JAH, Kopyscinski J. The effect of synthesis parameters on ordered mesoporous nickel alumina catalyst for CO2 methanation. Appl Catal A Gen 2018;549:263–72. https://doi.org/10.1016/j.apcata.2017.10.012.",160,Train,Ni/OMA,Ni,15,None,0,Al2O3,85,None,EISA,900,5,500,1,3,20,450,1,,160,0,,0,0,5,52.023,,,,,,,,,,,,,,,,,,,,,,,,,,,,,,,,,
1192,"Aljishi A, Veilleux G, Lalinde JAH, Kopyscinski J. The effect of synthesis parameters on ordered mesoporous nickel alumina catalyst for CO2 methanation. Appl Catal A Gen 2018;549:263–72. https://doi.org/10.1016/j.apcata.2017.10.012.",160,Train,Ni/OMA,Ni,15,None,0,Al2O3,85,None,EISA,900,5,500,1,3,20,500,1,,160,0,,0,0,5,69.653,,,,,,,,,,,,,,,,,,,,,,,,,,,,,,,,,
1193,"Aljishi A, Veilleux G, Lalinde JAH, Kopyscinski J. The effect of synthesis parameters on ordered mesoporous nickel alumina catalyst for CO2 methanation. Appl Catal A Gen 2018;549:263–72. https://doi.org/10.1016/j.apcata.2017.10.012.",161,Train,Ni/OMA,Ni,15,None,0,Al2O3,85,None,EISA,700,5,500,1,3,20,300,1,1.33,160,0,,0,0,5,35.599,,,,,,,,,,,,,,,,,,,,,,,,,,,,,,,,,
1194,"Aljishi A, Veilleux G, Lalinde JAH, Kopyscinski J. The effect of synthesis parameters on ordered mesoporous nickel alumina catalyst for CO2 methanation. Appl Catal A Gen 2018;549:263–72. https://doi.org/10.1016/j.apcata.2017.10.012.",161,Train,Ni/OMA,Ni,15,None,0,Al2O3,85,None,EISA,700,5,500,1,3,20,350,1,1.33,160,0,,0,0,5,74.11,,,,,,,,,,,,,,,,,,,,,,,,,,,,,,,,,
1195,"Aljishi A, Veilleux G, Lalinde JAH, Kopyscinski J. The effect of synthesis parameters on ordered mesoporous nickel alumina catalyst for CO2 methanation. Appl Catal A Gen 2018;549:263–72. https://doi.org/10.1016/j.apcata.2017.10.012.",161,Train,Ni/OMA,Ni,15,None,0,Al2O3,85,None,EISA,700,5,500,1,3,20,400,1,1.33,160,0,,0,0,5,92.233,,,,,,,,,,,,,,,,,,,,,,,,,,,,,,,,,
1196,"Aljishi A, Veilleux G, Lalinde JAH, Kopyscinski J. The effect of synthesis parameters on ordered mesoporous nickel alumina catalyst for CO2 methanation. Appl Catal A Gen 2018;549:263–72. https://doi.org/10.1016/j.apcata.2017.10.012.",161,Train,Ni/OMA,Ni,15,None,0,Al2O3,85,None,EISA,700,5,500,1,3,20,450,1,1.33,160,0,,0,0,5,88.673,,,,,,,,,,,,,,,,,,,,,,,,,,,,,,,,,
1197,"Aljishi A, Veilleux G, Lalinde JAH, Kopyscinski J. The effect of synthesis parameters on ordered mesoporous nickel alumina catalyst for CO2 methanation. Appl Catal A Gen 2018;549:263–72. https://doi.org/10.1016/j.apcata.2017.10.012.",161,Train,Ni/OMA,Ni,15,None,0,Al2O3,85,None,EISA,700,5,500,1,3,20,500,1,1.33,160,0,,0,0,5,80.259,,,,,,,,,,,,,,,,,,,,,,,,,,,,,,,,,
1198,"Aljishi A, Veilleux G, Lalinde JAH, Kopyscinski J. The effect of synthesis parameters on ordered mesoporous nickel alumina catalyst for CO2 methanation. Appl Catal A Gen 2018;549:263–72. https://doi.org/10.1016/j.apcata.2017.10.012.",162,Train,Ni/OMA,Ni,15,None,0,Al2O3,85,None,EISA,700,5,500,1,3,20,300,1,0.88,160,0,,0,0,5,27.508,,,,,,,,,,,,,,,,,,,,,,,,,,,,,,,,,
1199,"Aljishi A, Veilleux G, Lalinde JAH, Kopyscinski J. The effect of synthesis parameters on ordered mesoporous nickel alumina catalyst for CO2 methanation. Appl Catal A Gen 2018;549:263–72. https://doi.org/10.1016/j.apcata.2017.10.012.",162,Train,Ni/OMA,Ni,15,None,0,Al2O3,85,None,EISA,700,5,500,1,3,20,350,1,0.88,160,0,,0,0,5,66.019,,,,,,,,,,,,,,,,,,,,,,,,,,,,,,,,,
1200,"Aljishi A, Veilleux G, Lalinde JAH, Kopyscinski J. The effect of synthesis parameters on ordered mesoporous nickel alumina catalyst for CO2 methanation. Appl Catal A Gen 2018;549:263–72. https://doi.org/10.1016/j.apcata.2017.10.012.",162,Train,Ni/OMA,Ni,15,None,0,Al2O3,85,None,EISA,700,5,500,1,3,20,400,1,0.88,160,0,,0,0,5,87.702,,,,,,,,,,,,,,,,,,,,,,,,,,,,,,,,,
1201,"Aljishi A, Veilleux G, Lalinde JAH, Kopyscinski J. The effect of synthesis parameters on ordered mesoporous nickel alumina catalyst for CO2 methanation. Appl Catal A Gen 2018;549:263–72. https://doi.org/10.1016/j.apcata.2017.10.012.",162,Train,Ni/OMA,Ni,15,None,0,Al2O3,85,None,EISA,700,5,500,1,3,20,450,1,0.88,160,0,,0,0,5,89.644,,,,,,,,,,,,,,,,,,,,,,,,,,,,,,,,,
1202,"Aljishi A, Veilleux G, Lalinde JAH, Kopyscinski J. The effect of synthesis parameters on ordered mesoporous nickel alumina catalyst for CO2 methanation. Appl Catal A Gen 2018;549:263–72. https://doi.org/10.1016/j.apcata.2017.10.012.",162,Train,Ni/OMA,Ni,15,None,0,Al2O3,85,None,EISA,700,5,500,1,3,20,500,1,0.88,160,0,,0,0,5,81.877,,,,,,,,,,,,,,,,,,,,,,,,,,,,,,,,,
1203,"Aljishi A, Veilleux G, Lalinde JAH, Kopyscinski J. The effect of synthesis parameters on ordered mesoporous nickel alumina catalyst for CO2 methanation. Appl Catal A Gen 2018;549:263–72. https://doi.org/10.1016/j.apcata.2017.10.012.",163,Train,Ni/OMA,Ni,15,None,0,Al2O3,85,None,EISA,700,5,500,1,3,20,300,1,0.66,160,0,,0,0,5,23.301,,,,,,,,,,,,,,,,,,,,,,,,,,,,,,,,,
1204,"Aljishi A, Veilleux G, Lalinde JAH, Kopyscinski J. The effect of synthesis parameters on ordered mesoporous nickel alumina catalyst for CO2 methanation. Appl Catal A Gen 2018;549:263–72. https://doi.org/10.1016/j.apcata.2017.10.012.",163,Train,Ni/OMA,Ni,15,None,0,Al2O3,85,None,EISA,700,5,500,1,3,20,350,1,0.66,160,0,,0,0,5,58.9,,,,,,,,,,,,,,,,,,,,,,,,,,,,,,,,,
1205,"Aljishi A, Veilleux G, Lalinde JAH, Kopyscinski J. The effect of synthesis parameters on ordered mesoporous nickel alumina catalyst for CO2 methanation. Appl Catal A Gen 2018;549:263–72. https://doi.org/10.1016/j.apcata.2017.10.012.",163,Train,Ni/OMA,Ni,15,None,0,Al2O3,85,None,EISA,700,5,500,1,3,20,400,1,0.66,160,0,,0,0,5,82.201,,,,,,,,,,,,,,,,,,,,,,,,,,,,,,,,,
1206,"Aljishi A, Veilleux G, Lalinde JAH, Kopyscinski J. The effect of synthesis parameters on ordered mesoporous nickel alumina catalyst for CO2 methanation. Appl Catal A Gen 2018;549:263–72. https://doi.org/10.1016/j.apcata.2017.10.012.",163,Train,Ni/OMA,Ni,15,None,0,Al2O3,85,None,EISA,700,5,500,1,3,20,450,1,0.66,160,0,,0,0,5,89.968,,,,,,,,,,,,,,,,,,,,,,,,,,,,,,,,,
1207,"Aljishi A, Veilleux G, Lalinde JAH, Kopyscinski J. The effect of synthesis parameters on ordered mesoporous nickel alumina catalyst for CO2 methanation. Appl Catal A Gen 2018;549:263–72. https://doi.org/10.1016/j.apcata.2017.10.012.",163,Train,Ni/OMA,Ni,15,None,0,Al2O3,85,None,EISA,700,5,500,1,3,20,500,1,0.66,160,0,,0,0,5,83.495,,,,,,,,,,,,,,,,,,,,,,,,,,,,,,,,,
1208,"Aljishi A, Veilleux G, Lalinde JAH, Kopyscinski J. The effect of synthesis parameters on ordered mesoporous nickel alumina catalyst for CO2 methanation. Appl Catal A Gen 2018;549:263–72. https://doi.org/10.1016/j.apcata.2017.10.012.",164,Train,Ni/OMA,Ni,15,None,0,Al2O3,85,None,EISA,700,5,500,1,3,20,300,1,0.52,160,0,,0,0,5,20.388,,,,,,,,,,,,,,,,,,,,,,,,,,,,,,,,,
1209,"Aljishi A, Veilleux G, Lalinde JAH, Kopyscinski J. The effect of synthesis parameters on ordered mesoporous nickel alumina catalyst for CO2 methanation. Appl Catal A Gen 2018;549:263–72. https://doi.org/10.1016/j.apcata.2017.10.012.",164,Train,Ni/OMA,Ni,15,None,0,Al2O3,85,None,EISA,700,5,500,1,3,20,350,1,0.52,160,0,,0,0,5,51.456,,,,,,,,,,,,,,,,,,,,,,,,,,,,,,,,,
1210,"Aljishi A, Veilleux G, Lalinde JAH, Kopyscinski J. The effect of synthesis parameters on ordered mesoporous nickel alumina catalyst for CO2 methanation. Appl Catal A Gen 2018;549:263–72. https://doi.org/10.1016/j.apcata.2017.10.012.",164,Train,Ni/OMA,Ni,15,None,0,Al2O3,85,None,EISA,700,5,500,1,3,20,400,1,0.52,160,0,,0,0,5,77.994,,,,,,,,,,,,,,,,,,,,,,,,,,,,,,,,,
1211,"Aljishi A, Veilleux G, Lalinde JAH, Kopyscinski J. The effect of synthesis parameters on ordered mesoporous nickel alumina catalyst for CO2 methanation. Appl Catal A Gen 2018;549:263–72. https://doi.org/10.1016/j.apcata.2017.10.012.",164,Train,Ni/OMA,Ni,15,None,0,Al2O3,85,None,EISA,700,5,500,1,3,20,450,1,0.52,160,0,,0,0,5,88.997,,,,,,,,,,,,,,,,,,,,,,,,,,,,,,,,,
1212,"Aljishi A, Veilleux G, Lalinde JAH, Kopyscinski J. The effect of synthesis parameters on ordered mesoporous nickel alumina catalyst for CO2 methanation. Appl Catal A Gen 2018;549:263–72. https://doi.org/10.1016/j.apcata.2017.10.012.",164,Train,Ni/OMA,Ni,15,None,0,Al2O3,85,None,EISA,700,5,500,1,3,20,500,1,0.52,160,0,,0,0,5,84.79,,,,,,,,,,,,,,,,,,,,,,,,,,,,,,,,,
1213,"Li J, Zhou Y, Xiao X, Wang W, Wang N, Qian W, et al. Regulation of Ni-CNT Interaction on Mn-Promoted Nickel Nanocatalysts Supported on Oxygenated CNTs for CO 2 Selective Hydrogenation. ACS Appl Mater Interfaces 2018;10:41224–36. https://doi.org/10.1021/acsami.8b04220.",165,Train,Ni/CNT,Ni,15,None,0,NC,85,None,OUCI,350,4,350,1,1,100,210,1,2,140,0,0,0,0,4,0,,,,,,,,,,,,,,,,,,,,,,,,,,,,,,,,,
1214,"Li J, Zhou Y, Xiao X, Wang W, Wang N, Qian W, et al. Regulation of Ni-CNT Interaction on Mn-Promoted Nickel Nanocatalysts Supported on Oxygenated CNTs for CO 2 Selective Hydrogenation. ACS Appl Mater Interfaces 2018;10:41224–36. https://doi.org/10.1021/acsami.8b04220.",165,Train,Ni/CNT,Ni,15,None,0,NC,85,None,OUCI,350,4,350,1,1,100,240,1,2,140,0,0,0,0,4,0.593,,,,,,,,,,,,,,,,,,,,,,,,,,,,,,,,,
1215,"Li J, Zhou Y, Xiao X, Wang W, Wang N, Qian W, et al. Regulation of Ni-CNT Interaction on Mn-Promoted Nickel Nanocatalysts Supported on Oxygenated CNTs for CO 2 Selective Hydrogenation. ACS Appl Mater Interfaces 2018;10:41224–36. https://doi.org/10.1021/acsami.8b04220.",165,Train,Ni/CNT,Ni,15,None,0,NC,85,None,OUCI,350,4,350,1,1,100,270,1,2,140,0,0,0,0,4,2.963,,,,,,,,,,,,,,,,,,,,,,,,,,,,,,,,,
1216,"Li J, Zhou Y, Xiao X, Wang W, Wang N, Qian W, et al. Regulation of Ni-CNT Interaction on Mn-Promoted Nickel Nanocatalysts Supported on Oxygenated CNTs for CO 2 Selective Hydrogenation. ACS Appl Mater Interfaces 2018;10:41224–36. https://doi.org/10.1021/acsami.8b04220.",165,Train,Ni/CNT,Ni,15,None,0,NC,85,None,OUCI,350,4,350,1,1,100,300,1,2,140,0,0,0,0,4,8,,,,,,,,,,,,,,,,,,,,,,,,,,,,,,,,,
1217,"Li J, Zhou Y, Xiao X, Wang W, Wang N, Qian W, et al. Regulation of Ni-CNT Interaction on Mn-Promoted Nickel Nanocatalysts Supported on Oxygenated CNTs for CO 2 Selective Hydrogenation. ACS Appl Mater Interfaces 2018;10:41224–36. https://doi.org/10.1021/acsami.8b04220.",165,Train,Ni/CNT,Ni,15,None,0,NC,85,None,OUCI,350,4,350,1,1,100,330,1,2,140,0,0,0,0,4,21.63,,,,,,,,,,,,,,,,,,,,,,,,,,,,,,,,,
1218,"Li J, Zhou Y, Xiao X, Wang W, Wang N, Qian W, et al. Regulation of Ni-CNT Interaction on Mn-Promoted Nickel Nanocatalysts Supported on Oxygenated CNTs for CO 2 Selective Hydrogenation. ACS Appl Mater Interfaces 2018;10:41224–36. https://doi.org/10.1021/acsami.8b04220.",165,Train,Ni/CNT,Ni,15,None,0,NC,85,None,OUCI,350,4,350,1,1,100,360,1,2,140,0,0,0,0,4,57.185,,,,,,,,,,,,,,,,,,,,,,,,,,,,,,,,,
1219,"Li J, Zhou Y, Xiao X, Wang W, Wang N, Qian W, et al. Regulation of Ni-CNT Interaction on Mn-Promoted Nickel Nanocatalysts Supported on Oxygenated CNTs for CO 2 Selective Hydrogenation. ACS Appl Mater Interfaces 2018;10:41224–36. https://doi.org/10.1021/acsami.8b04220.",165,Train,Ni/CNT,Ni,15,None,0,NC,85,None,OUCI,450,4,350,1,1,100,210,1,2,140,0,0,0,0,4,0,,,,,,,,,,,,,,,,,,,,,,,,,,,,,,,,,
1220,"Li J, Zhou Y, Xiao X, Wang W, Wang N, Qian W, et al. Regulation of Ni-CNT Interaction on Mn-Promoted Nickel Nanocatalysts Supported on Oxygenated CNTs for CO 2 Selective Hydrogenation. ACS Appl Mater Interfaces 2018;10:41224–36. https://doi.org/10.1021/acsami.8b04220.",165,Train,Ni/CNT,Ni,15,None,0,NC,85,None,OUCI,450,4,350,1,1,100,240,1,2,140,0,0,0,0,4,0.296,,,,,,,,,,,,,,,,,,,,,,,,,,,,,,,,,
1221,"Li J, Zhou Y, Xiao X, Wang W, Wang N, Qian W, et al. Regulation of Ni-CNT Interaction on Mn-Promoted Nickel Nanocatalysts Supported on Oxygenated CNTs for CO 2 Selective Hydrogenation. ACS Appl Mater Interfaces 2018;10:41224–36. https://doi.org/10.1021/acsami.8b04220.",165,Train,Ni/CNT,Ni,15,None,0,NC,85,None,OUCI,450,4,350,1,1,100,270,1,2,140,0,0,0,0,4,2.37,,,,,,,,,,,,,,,,,,,,,,,,,,,,,,,,,
1222,"Li J, Zhou Y, Xiao X, Wang W, Wang N, Qian W, et al. Regulation of Ni-CNT Interaction on Mn-Promoted Nickel Nanocatalysts Supported on Oxygenated CNTs for CO 2 Selective Hydrogenation. ACS Appl Mater Interfaces 2018;10:41224–36. https://doi.org/10.1021/acsami.8b04220.",165,Train,Ni/CNT,Ni,15,None,0,NC,85,None,OUCI,450,4,350,1,1,100,300,1,2,140,0,0,0,0,4,6.222,,,,,,,,,,,,,,,,,,,,,,,,,,,,,,,,,
1223,"Li J, Zhou Y, Xiao X, Wang W, Wang N, Qian W, et al. Regulation of Ni-CNT Interaction on Mn-Promoted Nickel Nanocatalysts Supported on Oxygenated CNTs for CO 2 Selective Hydrogenation. ACS Appl Mater Interfaces 2018;10:41224–36. https://doi.org/10.1021/acsami.8b04220.",165,Train,Ni/CNT,Ni,15,None,0,NC,85,None,OUCI,450,4,350,1,1,100,330,1,2,140,0,0,0,0,4,18.667,,,,,,,,,,,,,,,,,,,,,,,,,,,,,,,,,
1224,"Li J, Zhou Y, Xiao X, Wang W, Wang N, Qian W, et al. Regulation of Ni-CNT Interaction on Mn-Promoted Nickel Nanocatalysts Supported on Oxygenated CNTs for CO 2 Selective Hydrogenation. ACS Appl Mater Interfaces 2018;10:41224–36. https://doi.org/10.1021/acsami.8b04220.",165,Train,Ni/CNT,Ni,15,None,0,NC,85,None,OUCI,450,4,350,1,1,100,360,1,2,140,0,0,0,0,4,41.481,,,,,,,,,,,,,,,,,,,,,,,,,,,,,,,,,
1225,"Li J, Zhou Y, Xiao X, Wang W, Wang N, Qian W, et al. Regulation of Ni-CNT Interaction on Mn-Promoted Nickel Nanocatalysts Supported on Oxygenated CNTs for CO 2 Selective Hydrogenation. ACS Appl Mater Interfaces 2018;10:41224–36. https://doi.org/10.1021/acsami.8b04220.",165,Train,Ni/CNT,Ni,15,None,0,NC,85,None,OUCI,550,4,350,1,1,100,210,1,2,140,0,0,0,0,4,0,,,,,,,,,,,,,,,,,,,,,,,,,,,,,,,,,
1226,"Li J, Zhou Y, Xiao X, Wang W, Wang N, Qian W, et al. Regulation of Ni-CNT Interaction on Mn-Promoted Nickel Nanocatalysts Supported on Oxygenated CNTs for CO 2 Selective Hydrogenation. ACS Appl Mater Interfaces 2018;10:41224–36. https://doi.org/10.1021/acsami.8b04220.",165,Train,Ni/CNT,Ni,15,None,0,NC,85,None,OUCI,550,4,350,1,1,100,240,1,2,140,0,0,0,0,4,0,,,,,,,,,,,,,,,,,,,,,,,,,,,,,,,,,
1227,"Li J, Zhou Y, Xiao X, Wang W, Wang N, Qian W, et al. Regulation of Ni-CNT Interaction on Mn-Promoted Nickel Nanocatalysts Supported on Oxygenated CNTs for CO 2 Selective Hydrogenation. ACS Appl Mater Interfaces 2018;10:41224–36. https://doi.org/10.1021/acsami.8b04220.",165,Train,Ni/CNT,Ni,15,None,0,NC,85,None,OUCI,550,4,350,1,1,100,270,1,2,140,0,0,0,0,4,1.481,,,,,,,,,,,,,,,,,,,,,,,,,,,,,,,,,
1228,"Li J, Zhou Y, Xiao X, Wang W, Wang N, Qian W, et al. Regulation of Ni-CNT Interaction on Mn-Promoted Nickel Nanocatalysts Supported on Oxygenated CNTs for CO 2 Selective Hydrogenation. ACS Appl Mater Interfaces 2018;10:41224–36. https://doi.org/10.1021/acsami.8b04220.",165,Train,Ni/CNT,Ni,15,None,0,NC,85,None,OUCI,550,4,350,1,1,100,300,1,2,140,0,0,0,0,4,4.148,,,,,,,,,,,,,,,,,,,,,,,,,,,,,,,,,
1229,"Li J, Zhou Y, Xiao X, Wang W, Wang N, Qian W, et al. Regulation of Ni-CNT Interaction on Mn-Promoted Nickel Nanocatalysts Supported on Oxygenated CNTs for CO 2 Selective Hydrogenation. ACS Appl Mater Interfaces 2018;10:41224–36. https://doi.org/10.1021/acsami.8b04220.",165,Train,Ni/CNT,Ni,15,None,0,NC,85,None,OUCI,550,4,350,1,1,100,330,1,2,140,0,0,0,0,4,10.963,,,,,,,,,,,,,,,,,,,,,,,,,,,,,,,,,
1230,"Li J, Zhou Y, Xiao X, Wang W, Wang N, Qian W, et al. Regulation of Ni-CNT Interaction on Mn-Promoted Nickel Nanocatalysts Supported on Oxygenated CNTs for CO 2 Selective Hydrogenation. ACS Appl Mater Interfaces 2018;10:41224–36. https://doi.org/10.1021/acsami.8b04220.",165,Train,Ni/CNT,Ni,15,None,0,NC,85,None,OUCI,550,4,350,1,1,100,360,1,2,140,0,0,0,0,4,23.407,,,,,,,,,,,,,,,,,,,,,,,,,,,,,,,,,
1231,"Li J, Zhou Y, Xiao X, Wang W, Wang N, Qian W, et al. Regulation of Ni-CNT Interaction on Mn-Promoted Nickel Nanocatalysts Supported on Oxygenated CNTs for CO 2 Selective Hydrogenation. ACS Appl Mater Interfaces 2018;10:41224–36. https://doi.org/10.1021/acsami.8b04220.",166,Test,Ni/CNT,Ni,15,Mn,4,NC,81,None,OUCI,350,4,350,1,1,100,210,1,2,140,0,0,0,0,4,7.407,,,,,,,,,,,,,,,,,,,,,,,,,,,,,,,,,
1232,"Li J, Zhou Y, Xiao X, Wang W, Wang N, Qian W, et al. Regulation of Ni-CNT Interaction on Mn-Promoted Nickel Nanocatalysts Supported on Oxygenated CNTs for CO 2 Selective Hydrogenation. ACS Appl Mater Interfaces 2018;10:41224–36. https://doi.org/10.1021/acsami.8b04220.",166,Test,Ni/CNT,Ni,15,Mn,4,NC,81,None,OUCI,350,4,350,1,1,100,240,1,2,140,0,0,0,0,4,22.815,,,,,,,,,,,,,,,,,,,,,,,,,,,,,,,,,
1233,"Li J, Zhou Y, Xiao X, Wang W, Wang N, Qian W, et al. Regulation of Ni-CNT Interaction on Mn-Promoted Nickel Nanocatalysts Supported on Oxygenated CNTs for CO 2 Selective Hydrogenation. ACS Appl Mater Interfaces 2018;10:41224–36. https://doi.org/10.1021/acsami.8b04220.",166,Test,Ni/CNT,Ni,15,Mn,4,NC,81,None,OUCI,350,4,350,1,1,100,270,1,2,140,0,0,0,0,4,58.074,,,,,,,,,,,,,,,,,,,,,,,,,,,,,,,,,
1234,"Li J, Zhou Y, Xiao X, Wang W, Wang N, Qian W, et al. Regulation of Ni-CNT Interaction on Mn-Promoted Nickel Nanocatalysts Supported on Oxygenated CNTs for CO 2 Selective Hydrogenation. ACS Appl Mater Interfaces 2018;10:41224–36. https://doi.org/10.1021/acsami.8b04220.",166,Test,Ni/CNT,Ni,15,Mn,4,NC,81,None,OUCI,350,4,350,1,1,100,300,1,2,140,0,0,0,0,4,71.407,,,,,,,,,,,,,,,,,,,,,,,,,,,,,,,,,
1235,"Li J, Zhou Y, Xiao X, Wang W, Wang N, Qian W, et al. Regulation of Ni-CNT Interaction on Mn-Promoted Nickel Nanocatalysts Supported on Oxygenated CNTs for CO 2 Selective Hydrogenation. ACS Appl Mater Interfaces 2018;10:41224–36. https://doi.org/10.1021/acsami.8b04220.",166,Test,Ni/CNT,Ni,15,Mn,4,NC,81,None,OUCI,350,4,350,1,1,100,330,1,2,140,0,0,0,0,4,75.852,,,,,,,,,,,,,,,,,,,,,,,,,,,,,,,,,
1236,"Li J, Zhou Y, Xiao X, Wang W, Wang N, Qian W, et al. Regulation of Ni-CNT Interaction on Mn-Promoted Nickel Nanocatalysts Supported on Oxygenated CNTs for CO 2 Selective Hydrogenation. ACS Appl Mater Interfaces 2018;10:41224–36. https://doi.org/10.1021/acsami.8b04220.",166,Test,Ni/CNT,Ni,15,Mn,4,NC,81,None,OUCI,350,4,350,1,1,100,360,1,2,140,0,0,0,0,4,77.333,,,,,,,,,,,,,,,,,,,,,,,,,,,,,,,,,
1237,"Li J, Zhou Y, Xiao X, Wang W, Wang N, Qian W, et al. Regulation of Ni-CNT Interaction on Mn-Promoted Nickel Nanocatalysts Supported on Oxygenated CNTs for CO 2 Selective Hydrogenation. ACS Appl Mater Interfaces 2018;10:41224–36. https://doi.org/10.1021/acsami.8b04220.",166,Test,Ni/CNT,Ni,15,Mn,4,NC,81,None,OUCI,450,4,350,1,1,100,210,1,2,140,0,0,0,0,4,3.852,,,,,,,,,,,,,,,,,,,,,,,,,,,,,,,,,
1238,"Li J, Zhou Y, Xiao X, Wang W, Wang N, Qian W, et al. Regulation of Ni-CNT Interaction on Mn-Promoted Nickel Nanocatalysts Supported on Oxygenated CNTs for CO 2 Selective Hydrogenation. ACS Appl Mater Interfaces 2018;10:41224–36. https://doi.org/10.1021/acsami.8b04220.",166,Test,Ni/CNT,Ni,15,Mn,4,NC,81,None,OUCI,450,4,350,1,1,100,240,1,2,140,0,0,0,0,4,10.963,,,,,,,,,,,,,,,,,,,,,,,,,,,,,,,,,
1239,"Li J, Zhou Y, Xiao X, Wang W, Wang N, Qian W, et al. Regulation of Ni-CNT Interaction on Mn-Promoted Nickel Nanocatalysts Supported on Oxygenated CNTs for CO 2 Selective Hydrogenation. ACS Appl Mater Interfaces 2018;10:41224–36. https://doi.org/10.1021/acsami.8b04220.",166,Test,Ni/CNT,Ni,15,Mn,4,NC,81,None,OUCI,450,4,350,1,1,100,270,1,2,140,0,0,0,0,4,36.148,,,,,,,,,,,,,,,,,,,,,,,,,,,,,,,,,
1240,"Li J, Zhou Y, Xiao X, Wang W, Wang N, Qian W, et al. Regulation of Ni-CNT Interaction on Mn-Promoted Nickel Nanocatalysts Supported on Oxygenated CNTs for CO 2 Selective Hydrogenation. ACS Appl Mater Interfaces 2018;10:41224–36. https://doi.org/10.1021/acsami.8b04220.",166,Test,Ni/CNT,Ni,15,Mn,4,NC,81,None,OUCI,450,4,350,1,1,100,300,1,2,140,0,0,0,0,4,61.333,,,,,,,,,,,,,,,,,,,,,,,,,,,,,,,,,
1241,"Li J, Zhou Y, Xiao X, Wang W, Wang N, Qian W, et al. Regulation of Ni-CNT Interaction on Mn-Promoted Nickel Nanocatalysts Supported on Oxygenated CNTs for CO 2 Selective Hydrogenation. ACS Appl Mater Interfaces 2018;10:41224–36. https://doi.org/10.1021/acsami.8b04220.",166,Test,Ni/CNT,Ni,15,Mn,4,NC,81,None,OUCI,450,4,350,1,1,100,330,1,2,140,0,0,0,0,4,71.111,,,,,,,,,,,,,,,,,,,,,,,,,,,,,,,,,
1242,"Li J, Zhou Y, Xiao X, Wang W, Wang N, Qian W, et al. Regulation of Ni-CNT Interaction on Mn-Promoted Nickel Nanocatalysts Supported on Oxygenated CNTs for CO 2 Selective Hydrogenation. ACS Appl Mater Interfaces 2018;10:41224–36. https://doi.org/10.1021/acsami.8b04220.",166,Test,Ni/CNT,Ni,15,Mn,4,NC,81,None,OUCI,450,4,350,1,1,100,360,1,2,140,0,0,0,0,4,73.778,,,,,,,,,,,,,,,,,,,,,,,,,,,,,,,,,
1243,"Li J, Zhou Y, Xiao X, Wang W, Wang N, Qian W, et al. Regulation of Ni-CNT Interaction on Mn-Promoted Nickel Nanocatalysts Supported on Oxygenated CNTs for CO 2 Selective Hydrogenation. ACS Appl Mater Interfaces 2018;10:41224–36. https://doi.org/10.1021/acsami.8b04220.",166,Test,Ni/CNT,Ni,15,Mn,4,NC,81,None,OUCI,550,4,350,1,1,100,210,1,2,140,0,0,0,0,4,2.074,,,,,,,,,,,,,,,,,,,,,,,,,,,,,,,,,
1244,"Li J, Zhou Y, Xiao X, Wang W, Wang N, Qian W, et al. Regulation of Ni-CNT Interaction on Mn-Promoted Nickel Nanocatalysts Supported on Oxygenated CNTs for CO 2 Selective Hydrogenation. ACS Appl Mater Interfaces 2018;10:41224–36. https://doi.org/10.1021/acsami.8b04220.",166,Test,Ni/CNT,Ni,15,Mn,4,NC,81,None,OUCI,550,4,350,1,1,100,240,1,2,140,0,0,0,0,4,7.407,,,,,,,,,,,,,,,,,,,,,,,,,,,,,,,,,
1245,"Li J, Zhou Y, Xiao X, Wang W, Wang N, Qian W, et al. Regulation of Ni-CNT Interaction on Mn-Promoted Nickel Nanocatalysts Supported on Oxygenated CNTs for CO 2 Selective Hydrogenation. ACS Appl Mater Interfaces 2018;10:41224–36. https://doi.org/10.1021/acsami.8b04220.",166,Test,Ni/CNT,Ni,15,Mn,4,NC,81,None,OUCI,550,4,350,1,1,100,270,1,2,140,0,0,0,0,4,25.185,,,,,,,,,,,,,,,,,,,,,,,,,,,,,,,,,
1246,"Li J, Zhou Y, Xiao X, Wang W, Wang N, Qian W, et al. Regulation of Ni-CNT Interaction on Mn-Promoted Nickel Nanocatalysts Supported on Oxygenated CNTs for CO 2 Selective Hydrogenation. ACS Appl Mater Interfaces 2018;10:41224–36. https://doi.org/10.1021/acsami.8b04220.",166,Test,Ni/CNT,Ni,15,Mn,4,NC,81,None,OUCI,550,4,350,1,1,100,300,1,2,140,0,0,0,0,4,54.519,,,,,,,,,,,,,,,,,,,,,,,,,,,,,,,,,
1247,"Li J, Zhou Y, Xiao X, Wang W, Wang N, Qian W, et al. Regulation of Ni-CNT Interaction on Mn-Promoted Nickel Nanocatalysts Supported on Oxygenated CNTs for CO 2 Selective Hydrogenation. ACS Appl Mater Interfaces 2018;10:41224–36. https://doi.org/10.1021/acsami.8b04220.",166,Test,Ni/CNT,Ni,15,Mn,4,NC,81,None,OUCI,550,4,350,1,1,100,330,1,2,140,0,0,0,0,4,68.148,,,,,,,,,,,,,,,,,,,,,,,,,,,,,,,,,
1248,"Li J, Zhou Y, Xiao X, Wang W, Wang N, Qian W, et al. Regulation of Ni-CNT Interaction on Mn-Promoted Nickel Nanocatalysts Supported on Oxygenated CNTs for CO 2 Selective Hydrogenation. ACS Appl Mater Interfaces 2018;10:41224–36. https://doi.org/10.1021/acsami.8b04220.",166,Test,Ni/CNT,Ni,15,Mn,4,NC,81,None,OUCI,550,4,350,1,1,100,360,1,2,140,0,0,0,0,4,72.889,,,,,,,,,,,,,,,,,,,,,,,,,,,,,,,,,
1249,"Liu H, Xu S, Zhou G, Xiong K, Jiao Z, Wang S. CO2 hydrogenation to methane over Co/KIT-6 catalysts: Effect of Co content. Fuel 2018;217:570–6. https://doi.org/10.1016/j.fuel.2017.12.112.",167,Train,Co/SiO2,Co,20,None,0,SiO2,80,None,WI,450,3,400,1,2,100,300,1,1,,0,50,0,0,4,0.053,,,,,,,,,,,,,,,,,,,,,,,,,,,,,,,,,
1250,"Liu H, Xu S, Zhou G, Xiong K, Jiao Z, Wang S. CO2 hydrogenation to methane over Co/KIT-6 catalysts: Effect of Co content. Fuel 2018;217:570–6. https://doi.org/10.1016/j.fuel.2017.12.112.",167,Train,Co/SiO2,Co,20,None,0,SiO2,80,None,WI,450,3,400,1,2,100,320,1,1,,0,50,0,0,4,0,,,,,,,,,,,,,,,,,,,,,,,,,,,,,,,,,
1251,"Liu H, Xu S, Zhou G, Xiong K, Jiao Z, Wang S. CO2 hydrogenation to methane over Co/KIT-6 catalysts: Effect of Co content. Fuel 2018;217:570–6. https://doi.org/10.1016/j.fuel.2017.12.112.",167,Train,Co/SiO2,Co,20,None,0,SiO2,80,None,WI,450,3,400,1,2,100,340,1,1,,0,50,0,0,4,0.107,,,,,,,,,,,,,,,,,,,,,,,,,,,,,,,,,
1252,"Liu H, Xu S, Zhou G, Xiong K, Jiao Z, Wang S. CO2 hydrogenation to methane over Co/KIT-6 catalysts: Effect of Co content. Fuel 2018;217:570–6. https://doi.org/10.1016/j.fuel.2017.12.112.",167,Train,Co/SiO2,Co,20,None,0,SiO2,80,None,WI,450,3,400,1,2,100,360,1,1,,0,50,0,0,4,0.214,,,,,,,,,,,,,,,,,,,,,,,,,,,,,,,,,
1253,"Liu H, Xu S, Zhou G, Xiong K, Jiao Z, Wang S. CO2 hydrogenation to methane over Co/KIT-6 catalysts: Effect of Co content. Fuel 2018;217:570–6. https://doi.org/10.1016/j.fuel.2017.12.112.",167,Train,Co/SiO2,Co,20,None,0,SiO2,80,None,WI,450,3,400,1,2,100,380,1,1,,0,50,0,0,4,0.801,,,,,,,,,,,,,,,,,,,,,,,,,,,,,,,,,
1254,"Liu H, Xu S, Zhou G, Xiong K, Jiao Z, Wang S. CO2 hydrogenation to methane over Co/KIT-6 catalysts: Effect of Co content. Fuel 2018;217:570–6. https://doi.org/10.1016/j.fuel.2017.12.112.",167,Train,Co/SiO2,Co,20,None,0,SiO2,80,None,WI,450,3,400,1,2,100,400,1,1,,0,50,0,0,4,1.015,,,,,,,,,,,,,,,,,,,,,,,,,,,,,,,,,
1255,"Liu H, Xu S, Zhou G, Xiong K, Jiao Z, Wang S. CO2 hydrogenation to methane over Co/KIT-6 catalysts: Effect of Co content. Fuel 2018;217:570–6. https://doi.org/10.1016/j.fuel.2017.12.112.",167,Train,Co/SiO2,Co,20,None,0,SiO2,80,None,WI,450,3,400,1,2,100,420,1,1,,0,50,0,0,4,1.015,,,,,,,,,,,,,,,,,,,,,,,,,,,,,,,,,
1256,"Liu H, Xu S, Zhou G, Xiong K, Jiao Z, Wang S. CO2 hydrogenation to methane over Co/KIT-6 catalysts: Effect of Co content. Fuel 2018;217:570–6. https://doi.org/10.1016/j.fuel.2017.12.112.",167,Train,Co/SiO2,Co,20,None,0,SiO2,80,None,WI,450,3,400,1,2,100,440,1,1,,0,50,0,0,4,1.068,,,,,,,,,,,,,,,,,,,,,,,,,,,,,,,,,
1257,"Liu H, Xu S, Zhou G, Xiong K, Jiao Z, Wang S. CO2 hydrogenation to methane over Co/KIT-6 catalysts: Effect of Co content. Fuel 2018;217:570–6. https://doi.org/10.1016/j.fuel.2017.12.112.",167,Train,Co/SiO2,Co,20,None,0,SiO2,80,None,WI,450,3,400,1,2,100,460,1,1,,0,50,0,0,4,1.122,,,,,,,,,,,,,,,,,,,,,,,,,,,,,,,,,
1258,"Liu H, Xu S, Zhou G, Xiong K, Jiao Z, Wang S. CO2 hydrogenation to methane over Co/KIT-6 catalysts: Effect of Co content. Fuel 2018;217:570–6. https://doi.org/10.1016/j.fuel.2017.12.112.",167,Train,Co/SiO2,Co,20,None,0,SiO2,80,None,WI,450,3,400,1,2,100,480,1,1,,0,50,0,0,4,1.869,,,,,,,,,,,,,,,,,,,,,,,,,,,,,,,,,
1259,"Liu H, Xu S, Zhou G, Xiong K, Jiao Z, Wang S. CO2 hydrogenation to methane over Co/KIT-6 catalysts: Effect of Co content. Fuel 2018;217:570–6. https://doi.org/10.1016/j.fuel.2017.12.112.",167,Train,Co/SiO2,Co,20,None,0,SiO2,80,None,WI,450,3,400,1,2,100,500,1,1,,0,50,0,0,4,2.35,,,,,,,,,,,,,,,,,,,,,,,,,,,,,,,,,
1260,"Liu H, Xu S, Zhou G, Xiong K, Jiao Z, Wang S. CO2 hydrogenation to methane over Co/KIT-6 catalysts: Effect of Co content. Fuel 2018;217:570–6. https://doi.org/10.1016/j.fuel.2017.12.112.",168,Test,Co/SiO2,Co,25,None,0,SiO2,75,None,WI,450,3,400,1,2,100,300,1,1,,0,50,0,0,4,0.374,,,,,,,,,,,,,,,,,,,,,,,,,,,,,,,,,
1261,"Liu H, Xu S, Zhou G, Xiong K, Jiao Z, Wang S. CO2 hydrogenation to methane over Co/KIT-6 catalysts: Effect of Co content. Fuel 2018;217:570–6. https://doi.org/10.1016/j.fuel.2017.12.112.",168,Test,Co/SiO2,Co,25,None,0,SiO2,75,None,WI,450,3,400,1,2,100,320,1,1,,0,50,0,0,4,1.549,,,,,,,,,,,,,,,,,,,,,,,,,,,,,,,,,
1262,"Liu H, Xu S, Zhou G, Xiong K, Jiao Z, Wang S. CO2 hydrogenation to methane over Co/KIT-6 catalysts: Effect of Co content. Fuel 2018;217:570–6. https://doi.org/10.1016/j.fuel.2017.12.112.",168,Test,Co/SiO2,Co,25,None,0,SiO2,75,None,WI,450,3,400,1,2,100,340,1,1,,0,50,0,0,4,1.389,,,,,,,,,,,,,,,,,,,,,,,,,,,,,,,,,
1263,"Liu H, Xu S, Zhou G, Xiong K, Jiao Z, Wang S. CO2 hydrogenation to methane over Co/KIT-6 catalysts: Effect of Co content. Fuel 2018;217:570–6. https://doi.org/10.1016/j.fuel.2017.12.112.",168,Test,Co/SiO2,Co,25,None,0,SiO2,75,None,WI,450,3,400,1,2,100,360,1,1,,0,50,0,0,4,2.083,,,,,,,,,,,,,,,,,,,,,,,,,,,,,,,,,
1264,"Liu H, Xu S, Zhou G, Xiong K, Jiao Z, Wang S. CO2 hydrogenation to methane over Co/KIT-6 catalysts: Effect of Co content. Fuel 2018;217:570–6. https://doi.org/10.1016/j.fuel.2017.12.112.",168,Test,Co/SiO2,Co,25,None,0,SiO2,75,None,WI,450,3,400,1,2,100,380,1,1,,0,50,0,0,4,2.136,,,,,,,,,,,,,,,,,,,,,,,,,,,,,,,,,
1265,"Liu H, Xu S, Zhou G, Xiong K, Jiao Z, Wang S. CO2 hydrogenation to methane over Co/KIT-6 catalysts: Effect of Co content. Fuel 2018;217:570–6. https://doi.org/10.1016/j.fuel.2017.12.112.",168,Test,Co/SiO2,Co,25,None,0,SiO2,75,None,WI,450,3,400,1,2,100,400,1,1,,0,50,0,0,4,3.312,,,,,,,,,,,,,,,,,,,,,,,,,,,,,,,,,
1266,"Liu H, Xu S, Zhou G, Xiong K, Jiao Z, Wang S. CO2 hydrogenation to methane over Co/KIT-6 catalysts: Effect of Co content. Fuel 2018;217:570–6. https://doi.org/10.1016/j.fuel.2017.12.112.",168,Test,Co/SiO2,Co,25,None,0,SiO2,75,None,WI,450,3,400,1,2,100,420,1,1,,0,50,0,0,4,4.54,,,,,,,,,,,,,,,,,,,,,,,,,,,,,,,,,
1267,"Liu H, Xu S, Zhou G, Xiong K, Jiao Z, Wang S. CO2 hydrogenation to methane over Co/KIT-6 catalysts: Effect of Co content. Fuel 2018;217:570–6. https://doi.org/10.1016/j.fuel.2017.12.112.",168,Test,Co/SiO2,Co,25,None,0,SiO2,75,None,WI,450,3,400,1,2,100,440,1,1,,0,50,0,0,4,6.783,,,,,,,,,,,,,,,,,,,,,,,,,,,,,,,,,
1268,"Liu H, Xu S, Zhou G, Xiong K, Jiao Z, Wang S. CO2 hydrogenation to methane over Co/KIT-6 catalysts: Effect of Co content. Fuel 2018;217:570–6. https://doi.org/10.1016/j.fuel.2017.12.112.",168,Test,Co/SiO2,Co,25,None,0,SiO2,75,None,WI,450,3,400,1,2,100,460,1,1,,0,50,0,0,4,9.454,,,,,,,,,,,,,,,,,,,,,,,,,,,,,,,,,
1269,"Liu H, Xu S, Zhou G, Xiong K, Jiao Z, Wang S. CO2 hydrogenation to methane over Co/KIT-6 catalysts: Effect of Co content. Fuel 2018;217:570–6. https://doi.org/10.1016/j.fuel.2017.12.112.",168,Test,Co/SiO2,Co,25,None,0,SiO2,75,None,WI,450,3,400,1,2,100,480,1,1,,0,50,0,0,4,11.804,,,,,,,,,,,,,,,,,,,,,,,,,,,,,,,,,
1270,"Liu H, Xu S, Zhou G, Xiong K, Jiao Z, Wang S. CO2 hydrogenation to methane over Co/KIT-6 catalysts: Effect of Co content. Fuel 2018;217:570–6. https://doi.org/10.1016/j.fuel.2017.12.112.",168,Test,Co/SiO2,Co,25,None,0,SiO2,75,None,WI,450,3,400,1,2,100,500,1,1,,0,50,0,0,4,16.184,,,,,,,,,,,,,,,,,,,,,,,,,,,,,,,,,
1271,"Wang X, Zhu L, Liu Y, Wang S. CO2 methanation on the catalyst of Ni/MCM-41 promoted with CeO2. Sci Total Environ 2018;625:686–95. https://doi.org/10.1016/j.scitotenv.2017.12.308.",169,Train,Ni/MCM-41,Ni,20,None,0,MCM-41,80,None,DP,500,4,470,1,2,100,260,1,,30,0,0,0,0,4,1.629,,,,,,,,,,,,,,,,,,,,,,,,,,,,,,,,,
1272,"Wang X, Zhu L, Liu Y, Wang S. CO2 methanation on the catalyst of Ni/MCM-41 promoted with CeO2. Sci Total Environ 2018;625:686–95. https://doi.org/10.1016/j.scitotenv.2017.12.308.",169,Train,Ni/MCM-41,Ni,20,None,0,MCM-41,80,None,DP,500,4,470,1,2,100,300,1,,30,0,0,0,0,4,11.871,,,,,,,,,,,,,,,,,,,,,,,,,,,,,,,,,
1273,"Wang X, Zhu L, Liu Y, Wang S. CO2 methanation on the catalyst of Ni/MCM-41 promoted with CeO2. Sci Total Environ 2018;625:686–95. https://doi.org/10.1016/j.scitotenv.2017.12.308.",169,Train,Ni/MCM-41,Ni,20,None,0,MCM-41,80,None,DP,500,4,470,1,2,100,340,1,,30,0,0,0,0,4,39.242,,,,,,,,,,,,,,,,,,,,,,,,,,,,,,,,,
1274,"Wang X, Zhu L, Liu Y, Wang S. CO2 methanation on the catalyst of Ni/MCM-41 promoted with CeO2. Sci Total Environ 2018;625:686–95. https://doi.org/10.1016/j.scitotenv.2017.12.308.",169,Train,Ni/MCM-41,Ni,20,None,0,MCM-41,80,None,DP,500,4,470,1,2,100,380,1,,30,0,0,0,0,4,63.446,,,,,,,,,,,,,,,,,,,,,,,,,,,,,,,,,
1275,"Wang X, Zhu L, Liu Y, Wang S. CO2 methanation on the catalyst of Ni/MCM-41 promoted with CeO2. Sci Total Environ 2018;625:686–95. https://doi.org/10.1016/j.scitotenv.2017.12.308.",169,Train,Ni/MCM-41,Ni,20,None,0,MCM-41,80,None,DP,500,4,470,1,2,100,380,1,20,30,0,0,0,0,4,68.862,,,,,,,,,,,,,,,,,,,,,,,,,,,,,,,,,
1276,"Wang X, Zhu L, Liu Y, Wang S. CO2 methanation on the catalyst of Ni/MCM-41 promoted with CeO2. Sci Total Environ 2018;625:686–95. https://doi.org/10.1016/j.scitotenv.2017.12.308.",169,Train,Ni/MCM-41,Ni,20,None,0,MCM-41,80,None,DP,500,4,470,1,2,100,380,1,6.67,30,0,0,0,0,4,63.593,,,,,,,,,,,,,,,,,,,,,,,,,,,,,,,,,
1277,"Wang X, Zhu L, Liu Y, Wang S. CO2 methanation on the catalyst of Ni/MCM-41 promoted with CeO2. Sci Total Environ 2018;625:686–95. https://doi.org/10.1016/j.scitotenv.2017.12.308.",169,Train,Ni/MCM-41,Ni,20,None,0,MCM-41,80,None,DP,500,4,470,1,2,100,380,1,4,30,0,0,0,0,4,57.365,,,,,,,,,,,,,,,,,,,,,,,,,,,,,,,,,
1278,"Wang X, Zhu L, Liu Y, Wang S. CO2 methanation on the catalyst of Ni/MCM-41 promoted with CeO2. Sci Total Environ 2018;625:686–95. https://doi.org/10.1016/j.scitotenv.2017.12.308.",169,Train,Ni/MCM-41,Ni,20,None,0,MCM-41,80,None,DP,500,4,470,1,2,100,380,1,2.86,30,0,0,0,0,4,52.575,,,,,,,,,,,,,,,,,,,,,,,,,,,,,,,,,
1279,"Wang X, Zhu L, Liu Y, Wang S. CO2 methanation on the catalyst of Ni/MCM-41 promoted with CeO2. Sci Total Environ 2018;625:686–95. https://doi.org/10.1016/j.scitotenv.2017.12.308.",169,Train,Ni/MCM-41,Ni,20,None,0,MCM-41,80,None,DP,500,4,470,1,2,100,420,1,,30,0,0,0,0,4,73.172,,,,,,,,,,,,,,,,,,,,,,,,,,,,,,,,,
1280,"Wang X, Zhu L, Liu Y, Wang S. CO2 methanation on the catalyst of Ni/MCM-41 promoted with CeO2. Sci Total Environ 2018;625:686–95. https://doi.org/10.1016/j.scitotenv.2017.12.308.",169,Train,Ni/MCM-41,Ni,20,None,0,MCM-41,80,None,DP,500,4,470,1,2,100,460,1,,30,0,0,0,0,4,71.363,,,,,,,,,,,,,,,,,,,,,,,,,,,,,,,,,
1281,"Wang X, Zhu L, Liu Y, Wang S. CO2 methanation on the catalyst of Ni/MCM-41 promoted with CeO2. Sci Total Environ 2018;625:686–95. https://doi.org/10.1016/j.scitotenv.2017.12.308.",170,Test,Ni/CeO2-MCM-41,Ni,20,None,0,MCM-41,75,CeO2,DP,500,4,470,1,2,100,260,1,,30,0,0,0,0,4,6.442,,,,,,,,,,,,,,,,,,,,,,,,,,,,,,,,,
1282,"Wang X, Zhu L, Liu Y, Wang S. CO2 methanation on the catalyst of Ni/MCM-41 promoted with CeO2. Sci Total Environ 2018;625:686–95. https://doi.org/10.1016/j.scitotenv.2017.12.308.",170,Test,Ni/CeO2-MCM-41,Ni,20,None,0,MCM-41,75,CeO2,DP,500,4,470,1,2,100,300,1,,30,0,0,0,0,4,25.217,,,,,,,,,,,,,,,,,,,,,,,,,,,,,,,,,
1283,"Wang X, Zhu L, Liu Y, Wang S. CO2 methanation on the catalyst of Ni/MCM-41 promoted with CeO2. Sci Total Environ 2018;625:686–95. https://doi.org/10.1016/j.scitotenv.2017.12.308.",170,Test,Ni/CeO2-MCM-41,Ni,20,None,0,MCM-41,75,CeO2,DP,500,4,470,1,2,100,340,1,,30,0,0,0,0,4,53.493,,,,,,,,,,,,,,,,,,,,,,,,,,,,,,,,,
