Repository: Night-Time1809/ML_training_lab

## Materials/outline

| **Date** | **Section** | **Lab** | **Slide** | **Notebook** |
| ---- | ---- | ---- | ---- | ---- |
| 09 May 2023 | 01 - Machine Learning Overview and Decision Tree |  01 - Intro to Colab, pandas, NumPy - Decision Tree Model for Classification and Regression | [Go to slide](https://github.com/Night-Time1809/ML_training_lab/blob/main/slides/01_ML%20overview_decision%20tree.pdf) | [![Open In Colab](https://colab.research.google.com/assets/colab-badge.svg)](https://colab.research.google.com/drive/1m2KPAzuMQn_NBilSeYc1IJ7Eh76YsIhk?usp=sharing) |

File: dataset/dataset.csv (part 13 of 38)
Number of data,Reference,Experiment No,Train/Test Set,Catalyst,Base,Base wt%,Base 2,Base 2 wt%,Support,Support wt%,Support 2,Catalyst preparation method,Calcination Temperature (C),Calcination time (h),Reduction Temperature (C),Reduction Pressure (bar),Reduction time  (h),Reduction  H2 %,Temperature (C),Pressure (bar),W/F (mgcat/minml),Time on Stream (h),CO % in feed,Inert % in feed,CH4 % in feed,H2O % in feed,H2/CO2 in feed,CO2 Conversion %,,,,,,,,,,,,,,,,,,,,,,,,,,,,,,,,,
1284,"Wang X, Zhu L, Liu Y, Wang S. CO2 methanation on the catalyst of Ni/MCM-41 promoted with CeO2. Sci Total Environ 2018;625:686–95. https://doi.org/10.1016/j.scitotenv.2017.12.308.",170,Test,Ni/CeO2-MCM-41,Ni,20,None,0,MCM-41,75,CeO2,DP,500,4,470,1,2,100,380,1,,30,0,0,0,0,4,73.172,,,,,,,,,,,,,,,,,,,,,,,,,,,,,,,,,
1285,"Wang X, Zhu L, Liu Y, Wang S. CO2 methanation on the catalyst of Ni/MCM-41 promoted with CeO2. Sci Total Environ 2018;625:686–95. https://doi.org/10.1016/j.scitotenv.2017.12.308.",170,Test,Ni/CeO2-MCM-41,Ni,20,None,0,MCM-41,75,CeO2,DP,500,4,470,1,2,100,420,1,,30,0,0,0,0,4,75.887,,,,,,,,,,,,,,,,,,,,,,,,,,,,,,,,,
1286,"Wang X, Zhu L, Liu Y, Wang S. CO2 methanation on the catalyst of Ni/MCM-41 promoted with CeO2. Sci Total Environ 2018;625:686–95. https://doi.org/10.1016/j.scitotenv.2017.12.308.",170,Test,Ni/CeO2-MCM-41,Ni,20,None,0,MCM-41,75,CeO2,DP,500,4,470,1,2,100,460,1,,30,0,0,0,0,4,72.946,,,,,,,,,,,,,,,,,,,,,,,,,,,,,,,,,
1287,"Wang X, Zhu L, Liu Y, Wang S. CO2 methanation on the catalyst of Ni/MCM-41 promoted with CeO2. Sci Total Environ 2018;625:686–95. https://doi.org/10.1016/j.scitotenv.2017.12.308.",171,Train,Ni/CeO2-MCM-41,Ni,20,None,0,MCM-41,70,CeO2,DP,500,4,470,1,2,100,260,1,,30,0,0,0,0,4,8.026,,,,,,,,,,,,,,,,,,,,,,,,,,,,,,,,,
1288,"Wang X, Zhu L, Liu Y, Wang S. CO2 methanation on the catalyst of Ni/MCM-41 promoted with CeO2. Sci Total Environ 2018;625:686–95. https://doi.org/10.1016/j.scitotenv.2017.12.308.",171,Train,Ni/CeO2-MCM-41,Ni,20,None,0,MCM-41,70,CeO2,DP,500,4,470,1,2,100,300,1,,30,0,0,0,0,4,42.861,,,,,,,,,,,,,,,,,,,,,,,,,,,,,,,,,
1289,"Wang X, Zhu L, Liu Y, Wang S. CO2 methanation on the catalyst of Ni/MCM-41 promoted with CeO2. Sci Total Environ 2018;625:686–95. https://doi.org/10.1016/j.scitotenv.2017.12.308.",171,Train,Ni/CeO2-MCM-41,Ni,20,None,0,MCM-41,70,CeO2,DP,500,4,470,1,2,100,340,1,,30,0,0,0,0,4,73.398,,,,,,,,,,,,,,,,,,,,,,,,,,,,,,,,,
1290,"Wang X, Zhu L, Liu Y, Wang S. CO2 methanation on the catalyst of Ni/MCM-41 promoted with CeO2. Sci Total Environ 2018;625:686–95. https://doi.org/10.1016/j.scitotenv.2017.12.308.",171,Train,Ni/CeO2-MCM-41,Ni,20,None,0,MCM-41,70,CeO2,DP,500,4,470,1,2,100,380,1,,30,0,0,0,0,4,78.375,,,,,,,,,,,,,,,,,,,,,,,,,,,,,,,,,
1291,"Wang X, Zhu L, Liu Y, Wang S. CO2 methanation on the catalyst of Ni/MCM-41 promoted with CeO2. Sci Total Environ 2018;625:686–95. https://doi.org/10.1016/j.scitotenv.2017.12.308.",171,Train,Ni/CeO2-MCM-41,Ni,20,None,0,MCM-41,70,CeO2,DP,500,4,470,1,2,100,420,1,,30,0,0,0,0,4,80.863,,,,,,,,,,,,,,,,,,,,,,,,,,,,,,,,,
1292,"Wang X, Zhu L, Liu Y, Wang S. CO2 methanation on the catalyst of Ni/MCM-41 promoted with CeO2. Sci Total Environ 2018;625:686–95. https://doi.org/10.1016/j.scitotenv.2017.12.308.",171,Train,Ni/CeO2-MCM-41,Ni,20,None,0,MCM-41,70,CeO2,DP,500,4,470,1,2,100,460,1,,30,0,0,0,0,4,76.113,,,,,,,,,,,,,,,,,,,,,,,,,,,,,,,,,
1293,"Wang X, Zhu L, Liu Y, Wang S. CO2 methanation on the catalyst of Ni/MCM-41 promoted with CeO2. Sci Total Environ 2018;625:686–95. https://doi.org/10.1016/j.scitotenv.2017.12.308.",172,Train,Ni/CeO2-MCM-41,Ni,20,None,0,MCM-41,60,CeO2,DP,500,4,470,1,2,100,260,1,,30,0,0,0,0,4,14.133,,,,,,,,,,,,,,,,,,,,,,,,,,,,,,,,,
1294,"Wang X, Zhu L, Liu Y, Wang S. CO2 methanation on the catalyst of Ni/MCM-41 promoted with CeO2. Sci Total Environ 2018;625:686–95. https://doi.org/10.1016/j.scitotenv.2017.12.308.",172,Train,Ni/CeO2-MCM-41,Ni,20,None,0,MCM-41,60,CeO2,DP,500,4,470,1,2,100,300,1,,30,0,0,0,0,4,64.35,,,,,,,,,,,,,,,,,,,,,,,,,,,,,,,,,
1295,"Wang X, Zhu L, Liu Y, Wang S. CO2 methanation on the catalyst of Ni/MCM-41 promoted with CeO2. Sci Total Environ 2018;625:686–95. https://doi.org/10.1016/j.scitotenv.2017.12.308.",172,Train,Ni/CeO2-MCM-41,Ni,20,None,0,MCM-41,60,CeO2,DP,500,4,470,1,2,100,340,1,,30,0,0,0,0,4,81.089,,,,,,,,,,,,,,,,,,,,,,,,,,,,,,,,,
1296,"Wang X, Zhu L, Liu Y, Wang S. CO2 methanation on the catalyst of Ni/MCM-41 promoted with CeO2. Sci Total Environ 2018;625:686–95. https://doi.org/10.1016/j.scitotenv.2017.12.308.",172,Train,Ni/CeO2-MCM-41,Ni,20,None,0,MCM-41,60,CeO2,DP,500,4,470,1,2,100,380,1,,30,0,0,0,0,4,85.387,,,,,,,,,,,,,,,,,,,,,,,,,,,,,,,,,
1297,"Wang X, Zhu L, Liu Y, Wang S. CO2 methanation on the catalyst of Ni/MCM-41 promoted with CeO2. Sci Total Environ 2018;625:686–95. https://doi.org/10.1016/j.scitotenv.2017.12.308.",172,Train,Ni/CeO2-MCM-41,Ni,20,None,0,MCM-41,60,CeO2,DP,500,4,470,1,2,100,380,1,20,30,0,0,0,0,4,89.461,,,,,,,,,,,,,,,,,,,,,,,,,,,,,,,,,
1298,"Wang X, Zhu L, Liu Y, Wang S. CO2 methanation on the catalyst of Ni/MCM-41 promoted with CeO2. Sci Total Environ 2018;625:686–95. https://doi.org/10.1016/j.scitotenv.2017.12.308.",172,Train,Ni/CeO2-MCM-41,Ni,20,None,0,MCM-41,60,CeO2,DP,500,4,470,1,2,100,380,1,6.67,30,0,0,0,0,4,85.629,,,,,,,,,,,,,,,,,,,,,,,,,,,,,,,,,
1299,"Wang X, Zhu L, Liu Y, Wang S. CO2 methanation on the catalyst of Ni/MCM-41 promoted with CeO2. Sci Total Environ 2018;625:686–95. https://doi.org/10.1016/j.scitotenv.2017.12.308.",172,Train,Ni/CeO2-MCM-41,Ni,20,None,0,MCM-41,60,CeO2,DP,500,4,470,1,2,100,380,1,4,30,0,0,0,0,4,79.401,,,,,,,,,,,,,,,,,,,,,,,,,,,,,,,,,
1300,"Wang X, Zhu L, Liu Y, Wang S. CO2 methanation on the catalyst of Ni/MCM-41 promoted with CeO2. Sci Total Environ 2018;625:686–95. https://doi.org/10.1016/j.scitotenv.2017.12.308.",172,Train,Ni/CeO2-MCM-41,Ni,20,None,0,MCM-41,60,CeO2,DP,500,4,470,1,2,100,380,1,2.86,30,0,0,0,0,4,78.443,,,,,,,,,,,,,,,,,,,,,,,,,,,,,,,,,
1301,"Wang X, Zhu L, Liu Y, Wang S. CO2 methanation on the catalyst of Ni/MCM-41 promoted with CeO2. Sci Total Environ 2018;625:686–95. https://doi.org/10.1016/j.scitotenv.2017.12.308.",172,Train,Ni/CeO2-MCM-41,Ni,20,None,0,MCM-41,60,CeO2,DP,500,4,470,1,2,100,420,1,,30,0,0,0,0,4,84.482,,,,,,,,,,,,,,,,,,,,,,,,,,,,,,,,,
1302,"Wang X, Zhu L, Liu Y, Wang S. CO2 methanation on the catalyst of Ni/MCM-41 promoted with CeO2. Sci Total Environ 2018;625:686–95. https://doi.org/10.1016/j.scitotenv.2017.12.308.",172,Train,Ni/CeO2-MCM-41,Ni,20,None,0,MCM-41,60,CeO2,DP,500,4,470,1,2,100,460,1,,30,0,0,0,0,4,80.185,,,,,,,,,,,,,,,,,,,,,,,,,,,,,,,,,
1303,"Wang X, Zhu L, Liu Y, Wang S. CO2 methanation on the catalyst of Ni/MCM-41 promoted with CeO2. Sci Total Environ 2018;625:686–95. https://doi.org/10.1016/j.scitotenv.2017.12.308.",173,Train,Ni/CeO2-MCM-41,Ni,20,None,0,MCM-41,50,CeO2,DP,500,4,470,1,2,100,260,1,,30,0,0,0,0,4,6.442,,,,,,,,,,,,,,,,,,,,,,,,,,,,,,,,,
1304,"Wang X, Zhu L, Liu Y, Wang S. CO2 methanation on the catalyst of Ni/MCM-41 promoted with CeO2. Sci Total Environ 2018;625:686–95. https://doi.org/10.1016/j.scitotenv.2017.12.308.",173,Train,Ni/CeO2-MCM-41,Ni,20,None,0,MCM-41,50,CeO2,DP,500,4,470,1,2,100,300,1,,30,0,0,0,0,4,38.563,,,,,,,,,,,,,,,,,,,,,,,,,,,,,,,,,
1305,"Wang X, Zhu L, Liu Y, Wang S. CO2 methanation on the catalyst of Ni/MCM-41 promoted with CeO2. Sci Total Environ 2018;625:686–95. https://doi.org/10.1016/j.scitotenv.2017.12.308.",173,Train,Ni/CeO2-MCM-41,Ni,20,None,0,MCM-41,50,CeO2,DP,500,4,470,1,2,100,340,1,,30,0,0,0,0,4,73.172,,,,,,,,,,,,,,,,,,,,,,,,,,,,,,,,,
1306,"Wang X, Zhu L, Liu Y, Wang S. CO2 methanation on the catalyst of Ni/MCM-41 promoted with CeO2. Sci Total Environ 2018;625:686–95. https://doi.org/10.1016/j.scitotenv.2017.12.308.",173,Train,Ni/CeO2-MCM-41,Ni,20,None,0,MCM-41,50,CeO2,DP,500,4,470,1,2,100,380,1,,30,0,0,0,0,4,78.375,,,,,,,,,,,,,,,,,,,,,,,,,,,,,,,,,
1307,"Wang X, Zhu L, Liu Y, Wang S. CO2 methanation on the catalyst of Ni/MCM-41 promoted with CeO2. Sci Total Environ 2018;625:686–95. https://doi.org/10.1016/j.scitotenv.2017.12.308.",173,Train,Ni/CeO2-MCM-41,Ni,20,None,0,MCM-41,50,CeO2,DP,500,4,470,1,2,100,420,1,,30,0,0,0,0,4,80.185,,,,,,,,,,,,,,,,,,,,,,,,,,,,,,,,,
1308,"Wang X, Zhu L, Liu Y, Wang S. CO2 methanation on the catalyst of Ni/MCM-41 promoted with CeO2. Sci Total Environ 2018;625:686–95. https://doi.org/10.1016/j.scitotenv.2017.12.308.",173,Train,Ni/CeO2-MCM-41,Ni,20,None,0,MCM-41,50,CeO2,DP,500,4,470,1,2,100,460,1,,30,0,0,0,0,4,77.696,,,,,,,,,,,,,,,,,,,,,,,,,,,,,,,,,
1309,"Bacariza MC, Maleval M, Graça I, Lopes JM, Henriques C. Power-to-methane over Ni/zeolites: Influence of the framework type. Microporous Mesoporous Mater 2019;274:102–12. https://doi.org/10.1016/j.micromeso.2018.07.037.",174,Train,Ni/Na-BEA,Ni,15,None,0,Na-Zeolite,85,None,IWI,25,0,470,1,,80,240,1,1.4,,0,18.2,0,0,4,5.491,,,,,,,,,,,,,,,,,,,,,,,,,,,,,,,,,
1310,"Bacariza MC, Maleval M, Graça I, Lopes JM, Henriques C. Power-to-methane over Ni/zeolites: Influence of the framework type. Microporous Mesoporous Mater 2019;274:102–12. https://doi.org/10.1016/j.micromeso.2018.07.037.",174,Train,Ni/Na-BEA,Ni,15,None,0,Na-Zeolite,85,None,IWI,25,0,470,1,,80,285,1,1.4,,0,18.2,0,0,4,10.067,,,,,,,,,,,,,,,,,,,,,,,,,,,,,,,,,
1311,"Bacariza MC, Maleval M, Graça I, Lopes JM, Henriques C. Power-to-methane over Ni/zeolites: Influence of the framework type. Microporous Mesoporous Mater 2019;274:102–12. https://doi.org/10.1016/j.micromeso.2018.07.037.",174,Train,Ni/Na-BEA,Ni,15,None,0,Na-Zeolite,85,None,IWI,25,0,470,1,,80,340,1,1.4,,0,18.2,0,0,4,35.838,,,,,,,,,,,,,,,,,,,,,,,,,,,,,,,,,
1312,"Bacariza MC, Maleval M, Graça I, Lopes JM, Henriques C. Power-to-methane over Ni/zeolites: Influence of the framework type. Microporous Mesoporous Mater 2019;274:102–12. https://doi.org/10.1016/j.micromeso.2018.07.037.",174,Train,Ni/Na-BEA,Ni,15,None,0,Na-Zeolite,85,None,IWI,25,0,470,1,,80,410,1,1.4,,0,18.2,0,0,4,70.761,,,,,,,,,,,,,,,,,,,,,,,,,,,,,,,,,
1313,"Bacariza MC, Maleval M, Graça I, Lopes JM, Henriques C. Power-to-methane over Ni/zeolites: Influence of the framework type. Microporous Mesoporous Mater 2019;274:102–12. https://doi.org/10.1016/j.micromeso.2018.07.037.",174,Train,Ni/Na-BEA,Ni,15,None,0,Na-Zeolite,85,None,IWI,25,0,470,1,,80,455,1,1.4,,0,18.2,0,0,4,70.52,,,,,,,,,,,,,,,,,,,,,,,,,,,,,,,,,
1314,"Bacariza MC, Maleval M, Graça I, Lopes JM, Henriques C. Power-to-methane over Ni/zeolites: Influence of the framework type. Microporous Mesoporous Mater 2019;274:102–12. https://doi.org/10.1016/j.micromeso.2018.07.037.",174,Train,Ni/Na-USY,Ni,15,None,0,Na-Zeolite,85,None,IWI,25,0,470,1,,80,245,1,1.4,,0,18.2,0,0,4,7.177,,,,,,,,,,,,,,,,,,,,,,,,,,,,,,,,,
1315,"Bacariza MC, Maleval M, Graça I, Lopes JM, Henriques C. Power-to-methane over Ni/zeolites: Influence of the framework type. Microporous Mesoporous Mater 2019;274:102–12. https://doi.org/10.1016/j.micromeso.2018.07.037.",174,Train,Ni/Na-USY,Ni,15,None,0,Na-Zeolite,85,None,IWI,25,0,470,1,,80,295,1,1.4,,0,18.2,0,0,4,17.052,,,,,,,,,,,,,,,,,,,,,,,,,,,,,,,,,
1316,"Bacariza MC, Maleval M, Graça I, Lopes JM, Henriques C. Power-to-methane over Ni/zeolites: Influence of the framework type. Microporous Mesoporous Mater 2019;274:102–12. https://doi.org/10.1016/j.micromeso.2018.07.037.",174,Train,Ni/Na-USY,Ni,15,None,0,Na-Zeolite,85,None,IWI,25,0,470,1,,80,360,1,1.4,,0,18.2,0,0,4,61.85,,,,,,,,,,,,,,,,,,,,,,,,,,,,,,,,,
1317,"Bacariza MC, Maleval M, Graça I, Lopes JM, Henriques C. Power-to-methane over Ni/zeolites: Influence of the framework type. Microporous Mesoporous Mater 2019;274:102–12. https://doi.org/10.1016/j.micromeso.2018.07.037.",174,Train,Ni/Na-USY,Ni,15,None,0,Na-Zeolite,85,None,IWI,25,0,470,1,,80,390,1,1.4,,0,18.2,0,0,4,69.557,,,,,,,,,,,,,,,,,,,,,,,,,,,,,,,,,
1318,"Bacariza MC, Maleval M, Graça I, Lopes JM, Henriques C. Power-to-methane over Ni/zeolites: Influence of the framework type. Microporous Mesoporous Mater 2019;274:102–12. https://doi.org/10.1016/j.micromeso.2018.07.037.",174,Train,Ni/Na-USY,Ni,15,None,0,Na-Zeolite,85,None,IWI,25,0,470,1,,80,445,1,1.4,,0,18.2,0,0,4,71.965,,,,,,,,,,,,,,,,,,,,,,,,,,,,,,,,,
1319,"Bacariza MC, Maleval M, Graça I, Lopes JM, Henriques C. Power-to-methane over Ni/zeolites: Influence of the framework type. Microporous Mesoporous Mater 2019;274:102–12. https://doi.org/10.1016/j.micromeso.2018.07.037.",175,Train,Ni/Na-MOR,Ni,15,None,0,Na-Zeolite,85,None,IWI,25,0,470,1,,80,320,1,1.4,,0,18.2,0,0,4,22.832,,,,,,,,,,,,,,,,,,,,,,,,,,,,,,,,,
1320,"Bacariza MC, Maleval M, Graça I, Lopes JM, Henriques C. Power-to-methane over Ni/zeolites: Influence of the framework type. Microporous Mesoporous Mater 2019;274:102–12. https://doi.org/10.1016/j.micromeso.2018.07.037.",175,Train,Ni/Na-MOR,Ni,15,None,0,Na-Zeolite,85,None,IWI,25,0,470,1,,80,350,1,1.4,,0,18.2,0,0,4,40.414,,,,,,,,,,,,,,,,,,,,,,,,,,,,,,,,,
1321,"Bacariza MC, Maleval M, Graça I, Lopes JM, Henriques C. Power-to-methane over Ni/zeolites: Influence of the framework type. Microporous Mesoporous Mater 2019;274:102–12. https://doi.org/10.1016/j.micromeso.2018.07.037.",175,Train,Ni/Na-MOR,Ni,15,None,0,Na-Zeolite,85,None,IWI,25,0,470,1,,80,395,1,1.4,,0,18.2,0,0,4,66.667,,,,,,,,,,,,,,,,,,,,,,,,,,,,,,,,,
1322,"Bacariza MC, Maleval M, Graça I, Lopes JM, Henriques C. Power-to-methane over Ni/zeolites: Influence of the framework type. Microporous Mesoporous Mater 2019;274:102–12. https://doi.org/10.1016/j.micromeso.2018.07.037.",175,Train,Ni/Na-MOR,Ni,15,None,0,Na-Zeolite,85,None,IWI,25,0,470,1,,80,440,1,1.4,,0,18.2,0,0,4,70.279,,,,,,,,,,,,,,,,,,,,,,,,,,,,,,,,,
1323,"Bacariza MC, Maleval M, Graça I, Lopes JM, Henriques C. Power-to-methane over Ni/zeolites: Influence of the framework type. Microporous Mesoporous Mater 2019;274:102–12. https://doi.org/10.1016/j.micromeso.2018.07.037.",175,Train,Ni/Na-ZSM-5,Ni,15,None,0,Na-Zeolite,85,None,IWI,25,0,470,1,,80,310,1,1.4,,0,18.2,0,0,4,14.403,,,,,,,,,,,,,,,,,,,,,,,,,,,,,,,,,
1324,"Bacariza MC, Maleval M, Graça I, Lopes JM, Henriques C. Power-to-methane over Ni/zeolites: Influence of the framework type. Microporous Mesoporous Mater 2019;274:102–12. https://doi.org/10.1016/j.micromeso.2018.07.037.",176,Train,Ni/Cs-USY,Ni,15,None,0,Cs-Zeolite,85,None,IWI,25,0,470,1,,80,250,1,1.4,,0,18.2,0,0,4,8.671,,,,,,,,,,,,,,,,,,,,,,,,,,,,,,,,,
1325,"Bacariza MC, Maleval M, Graça I, Lopes JM, Henriques C. Power-to-methane over Ni/zeolites: Influence of the framework type. Microporous Mesoporous Mater 2019;274:102–12. https://doi.org/10.1016/j.micromeso.2018.07.037.",176,Train,Ni/Cs-USY,Ni,15,None,0,Cs-Zeolite,85,None,IWI,25,0,470,1,,80,275,1,1.4,,0,18.2,0,0,4,11.561,,,,,,,,,,,,,,,,,,,,,,,,,,,,,,,,,
1326,"Bacariza MC, Maleval M, Graça I, Lopes JM, Henriques C. Power-to-methane over Ni/zeolites: Influence of the framework type. Microporous Mesoporous Mater 2019;274:102–12. https://doi.org/10.1016/j.micromeso.2018.07.037.",176,Train,Ni/Cs-USY,Ni,15,None,0,Cs-Zeolite,85,None,IWI,25,0,470,1,,80,340,1,1.4,,0,18.2,0,0,4,47.977,,,,,,,,,,,,,,,,,,,,,,,,,,,,,,,,,
1327,"Bacariza MC, Maleval M, Graça I, Lopes JM, Henriques C. Power-to-methane over Ni/zeolites: Influence of the framework type. Microporous Mesoporous Mater 2019;274:102–12. https://doi.org/10.1016/j.micromeso.2018.07.037.",176,Train,Ni/Cs-USY,Ni,15,None,0,Cs-Zeolite,85,None,IWI,25,0,470,1,,80,380,1,1.4,,0,18.2,0,0,4,63.873,,,,,,,,,,,,,,,,,,,,,,,,,,,,,,,,,
1328,"Bacariza MC, Maleval M, Graça I, Lopes JM, Henriques C. Power-to-methane over Ni/zeolites: Influence of the framework type. Microporous Mesoporous Mater 2019;274:102–12. https://doi.org/10.1016/j.micromeso.2018.07.037.",176,Train,Ni/Cs-USY,Ni,15,None,0,Cs-Zeolite,85,None,IWI,25,0,470,1,,80,400,1,1.4,,0,18.2,0,0,4,71.098,,,,,,,,,,,,,,,,,,,,,,,,,,,,,,,,,
1329,"Bacariza MC, Maleval M, Graça I, Lopes JM, Henriques C. Power-to-methane over Ni/zeolites: Influence of the framework type. Microporous Mesoporous Mater 2019;274:102–12. https://doi.org/10.1016/j.micromeso.2018.07.037.",176,Train,Ni/Cs-USY,Ni,15,None,0,Cs-Zeolite,85,None,IWI,25,0,470,1,,80,450,1,1.4,,0,18.2,0,0,4,70.52,,,,,,,,,,,,,,,,,,,,,,,,,,,,,,,,,
1330,"Bacariza MC, Maleval M, Graça I, Lopes JM, Henriques C. Power-to-methane over Ni/zeolites: Influence of the framework type. Microporous Mesoporous Mater 2019;274:102–12. https://doi.org/10.1016/j.micromeso.2018.07.037.",177,Train,Ni/Cs-BEA,Ni,15,None,0,Cs-Zeolite,85,None,IWI,25,0,470,1,,80,245,1,1.4,,0,18.2,0,0,4,4.624,,,,,,,,,,,,,,,,,,,,,,,,,,,,,,,,,
1331,"Bacariza MC, Maleval M, Graça I, Lopes JM, Henriques C. Power-to-methane over Ni/zeolites: Influence of the framework type. Microporous Mesoporous Mater 2019;274:102–12. https://doi.org/10.1016/j.micromeso.2018.07.037.",177,Train,Ni/Cs-BEA,Ni,15,None,0,Cs-Zeolite,85,None,IWI,25,0,470,1,,80,290,1,1.4,,0,18.2,0,0,4,12.139,,,,,,,,,,,,,,,,,,,,,,,,,,,,,,,,,
1332,"Bacariza MC, Maleval M, Graça I, Lopes JM, Henriques C. Power-to-methane over Ni/zeolites: Influence of the framework type. Microporous Mesoporous Mater 2019;274:102–12. https://doi.org/10.1016/j.micromeso.2018.07.037.",177,Train,Ni/Cs-BEA,Ni,15,None,0,Cs-Zeolite,85,None,IWI,25,0,470,1,,80,320,1,1.4,,0,18.2,0,0,4,26.301,,,,,,,,,,,,,,,,,,,,,,,,,,,,,,,,,
1333,"Bacariza MC, Maleval M, Graça I, Lopes JM, Henriques C. Power-to-methane over Ni/zeolites: Influence of the framework type. Microporous Mesoporous Mater 2019;274:102–12. https://doi.org/10.1016/j.micromeso.2018.07.037.",177,Train,Ni/Cs-BEA,Ni,15,None,0,Cs-Zeolite,85,None,IWI,25,0,470,1,,80,375,1,1.4,,0,18.2,0,0,4,63.873,,,,,,,,,,,,,,,,,,,,,,,,,,,,,,,,,
1334,"Bacariza MC, Maleval M, Graça I, Lopes JM, Henriques C. Power-to-methane over Ni/zeolites: Influence of the framework type. Microporous Mesoporous Mater 2019;274:102–12. https://doi.org/10.1016/j.micromeso.2018.07.037.",177,Train,Ni/Cs-BEA,Ni,15,None,0,Cs-Zeolite,85,None,IWI,25,0,470,1,,80,410,1,1.4,,0,18.2,0,0,4,70.52,,,,,,,,,,,,,,,,,,,,,,,,,,,,,,,,,
1335,"Bacariza MC, Maleval M, Graça I, Lopes JM, Henriques C. Power-to-methane over Ni/zeolites: Influence of the framework type. Microporous Mesoporous Mater 2019;274:102–12. https://doi.org/10.1016/j.micromeso.2018.07.037.",177,Train,Ni/Cs-BEA,Ni,15,None,0,Cs-Zeolite,85,None,IWI,25,0,470,1,,80,455,1,1.4,,0,18.2,0,0,4,70.231,,,,,,,,,,,,,,,,,,,,,,,,,,,,,,,,,
1336,"Bacariza MC, Maleval M, Graça I, Lopes JM, Henriques C. Power-to-methane over Ni/zeolites: Influence of the framework type. Microporous Mesoporous Mater 2019;274:102–12. https://doi.org/10.1016/j.micromeso.2018.07.037.",177,Train,Ni/Cs-MOR,Ni,15,None,0,Cs-Zeolite,85,None,IWI,25,0,470,1,,80,310,1,1.4,,0,18.2,0,0,4,20.809,,,,,,,,,,,,,,,,,,,,,,,,,,,,,,,,,
1337,"Bacariza MC, Maleval M, Graça I, Lopes JM, Henriques C. Power-to-methane over Ni/zeolites: Influence of the framework type. Microporous Mesoporous Mater 2019;274:102–12. https://doi.org/10.1016/j.micromeso.2018.07.037.",177,Train,Ni/Cs-MOR,Ni,15,None,0,Cs-Zeolite,85,None,IWI,25,0,470,1,,80,355,1,1.4,,0,18.2,0,0,4,47.399,,,,,,,,,,,,,,,,,,,,,,,,,,,,,,,,,
1338,"Bacariza MC, Maleval M, Graça I, Lopes JM, Henriques C. Power-to-methane over Ni/zeolites: Influence of the framework type. Microporous Mesoporous Mater 2019;274:102–12. https://doi.org/10.1016/j.micromeso.2018.07.037.",177,Train,Ni/Cs-MOR,Ni,15,None,0,Cs-Zeolite,85,None,IWI,25,0,470,1,,80,395,1,1.4,,0,18.2,0,0,4,65.607,,,,,,,,,,,,,,,,,,,,,,,,,,,,,,,,,
1339,"Bacariza MC, Maleval M, Graça I, Lopes JM, Henriques C. Power-to-methane over Ni/zeolites: Influence of the framework type. Microporous Mesoporous Mater 2019;274:102–12. https://doi.org/10.1016/j.micromeso.2018.07.037.",177,Train,Ni/Cs-MOR,Ni,15,None,0,Cs-Zeolite,85,None,IWI,25,0,470,1,,80,440,1,1.4,,0,18.2,0,0,4,68.208,,,,,,,,,,,,,,,,,,,,,,,,,,,,,,,,,
1340,"Bacariza MC, Maleval M, Graça I, Lopes JM, Henriques C. Power-to-methane over Ni/zeolites: Influence of the framework type. Microporous Mesoporous Mater 2019;274:102–12. https://doi.org/10.1016/j.micromeso.2018.07.037.",177,Train,Ni/Cs-ZSM-5,Ni,15,None,0,Cs-Zeolite,85,None,IWI,25,0,470,1,,80,345,1,1.4,,0,18.2,0,0,4,32.081,,,,,,,,,,,,,,,,,,,,,,,,,,,,,,,,,
1341,"Tan J, Wang J, Zhang Z, Ma Z, Wang L, Liu Y. Highly dispersed and stable Ni nanoparticles confined by MgO on ZrO 2 for CO 2 methanation. Appl Surf Sci 2019;481:1538–48. https://doi.org/10.1016/j.apsusc.2019.03.217.",178,Test,Ni/ZrO2,Ni,12,None,0,ZrO2,88,None,CC,450,3,450,1,2,100,200,1,4,,0,20,0,0,4,6.383,,,,,,,,,,,,,,,,,,,,,,,,,,,,,,,,,
1342,"Tan J, Wang J, Zhang Z, Ma Z, Wang L, Liu Y. Highly dispersed and stable Ni nanoparticles confined by MgO on ZrO 2 for CO 2 methanation. Appl Surf Sci 2019;481:1538–48. https://doi.org/10.1016/j.apsusc.2019.03.217.",178,Test,Ni/ZrO2,Ni,12,None,0,ZrO2,88,None,CC,450,3,450,1,2,100,250,1,4,,0,20,0,0,4,58.055,,,,,,,,,,,,,,,,,,,,,,,,,,,,,,,,,
1343,"Tan J, Wang J, Zhang Z, Ma Z, Wang L, Liu Y. Highly dispersed and stable Ni nanoparticles confined by MgO on ZrO 2 for CO 2 methanation. Appl Surf Sci 2019;481:1538–48. https://doi.org/10.1016/j.apsusc.2019.03.217.",178,Test,Ni/ZrO2,Ni,12,None,0,ZrO2,88,None,CC,450,3,450,1,2,100,300,1,4,,0,20,0,0,4,74.468,,,,,,,,,,,,,,,,,,,,,,,,,,,,,,,,,
1344,"Tan J, Wang J, Zhang Z, Ma Z, Wang L, Liu Y. Highly dispersed and stable Ni nanoparticles confined by MgO on ZrO 2 for CO 2 methanation. Appl Surf Sci 2019;481:1538–48. https://doi.org/10.1016/j.apsusc.2019.03.217.",178,Test,Ni/ZrO2,Ni,12,None,0,ZrO2,88,None,CC,450,3,450,1,2,100,350,1,4,,0,20,0,0,4,81.155,,,,,,,,,,,,,,,,,,,,,,,,,,,,,,,,,
1345,"Tan J, Wang J, Zhang Z, Ma Z, Wang L, Liu Y. Highly dispersed and stable Ni nanoparticles confined by MgO on ZrO 2 for CO 2 methanation. Appl Surf Sci 2019;481:1538–48. https://doi.org/10.1016/j.apsusc.2019.03.217.",178,Test,Ni/ZrO2,Ni,12,None,0,ZrO2,88,None,CC,450,3,450,1,2,100,400,1,4,,0,20,0,0,4,82.067,,,,,,,,,,,,,,,,,,,,,,,,,,,,,,,,,
1346,"Tan J, Wang J, Zhang Z, Ma Z, Wang L, Liu Y. Highly dispersed and stable Ni nanoparticles confined by MgO on ZrO 2 for CO 2 methanation. Appl Surf Sci 2019;481:1538–48. https://doi.org/10.1016/j.apsusc.2019.03.217.",178,Test,Ni/ZrO2,Ni,12,None,0,ZrO2,88,None,CC,450,3,450,1,2,100,450,1,4,,0,20,0,0,4,75.38,,,,,,,,,,,,,,,,,,,,,,,,,,,,,,,,,
1347,"Tan J, Wang J, Zhang Z, Ma Z, Wang L, Liu Y. Highly dispersed and stable Ni nanoparticles confined by MgO on ZrO 2 for CO 2 methanation. Appl Surf Sci 2019;481:1538–48. https://doi.org/10.1016/j.apsusc.2019.03.217.",179,Train,Ni/ZrO2,Ni,9,None,0,ZrO2,91,None,CC,450,3,450,1,2,100,200,1,4,,0,20,0,0,4,9.726,,,,,,,,,,,,,,,,,,,,,,,,,,,,,,,,,
1348,"Tan J, Wang J, Zhang Z, Ma Z, Wang L, Liu Y. Highly dispersed and stable Ni nanoparticles confined by MgO on ZrO 2 for CO 2 methanation. Appl Surf Sci 2019;481:1538–48. https://doi.org/10.1016/j.apsusc.2019.03.217.",179,Train,Ni/ZrO2,Ni,9,None,0,ZrO2,91,None,CC,450,3,450,1,2,100,250,1,4,,0,20,0,0,4,76.9,,,,,,,,,,,,,,,,,,,,,,,,,,,,,,,,,
1349,"Tan J, Wang J, Zhang Z, Ma Z, Wang L, Liu Y. Highly dispersed and stable Ni nanoparticles confined by MgO on ZrO 2 for CO 2 methanation. Appl Surf Sci 2019;481:1538–48. https://doi.org/10.1016/j.apsusc.2019.03.217.",179,Train,Ni/ZrO2,Ni,9,None,0,ZrO2,91,None,CC,450,3,450,1,2,100,300,1,4,,0,20,0,0,4,86.626,,,,,,,,,,,,,,,,,,,,,,,,,,,,,,,,,
1350,"Tan J, Wang J, Zhang Z, Ma Z, Wang L, Liu Y. Highly dispersed and stable Ni nanoparticles confined by MgO on ZrO 2 for CO 2 methanation. Appl Surf Sci 2019;481:1538–48. https://doi.org/10.1016/j.apsusc.2019.03.217.",179,Train,Ni/ZrO2,Ni,9,None,0,ZrO2,91,None,CC,450,3,450,1,2,100,350,1,4,,0,20,0,0,4,85.106,,,,,,,,,,,,,,,,,,,,,,,,,,,,,,,,,
1351,"Tan J, Wang J, Zhang Z, Ma Z, Wang L, Liu Y. Highly dispersed and stable Ni nanoparticles confined by MgO on ZrO 2 for CO 2 methanation. Appl Surf Sci 2019;481:1538–48. https://doi.org/10.1016/j.apsusc.2019.03.217.",179,Train,Ni/ZrO2,Ni,9,None,0,ZrO2,91,None,CC,450,3,450,1,2,100,400,1,4,,0,20,0,0,4,81.763,,,,,,,,,,,,,,,,,,,,,,,,,,,,,,,,,
1352,"Tan J, Wang J, Zhang Z, Ma Z, Wang L, Liu Y. Highly dispersed and stable Ni nanoparticles confined by MgO on ZrO 2 for CO 2 methanation. Appl Surf Sci 2019;481:1538–48. https://doi.org/10.1016/j.apsusc.2019.03.217.",179,Train,Ni/ZrO2,Ni,9,None,0,ZrO2,91,None,CC,450,3,450,1,2,100,450,1,4,,0,20,0,0,4,75.988,,,,,,,,,,,,,,,,,,,,,,,,,,,,,,,,,
1353,"Tan J, Wang J, Zhang Z, Ma Z, Wang L, Liu Y. Highly dispersed and stable Ni nanoparticles confined by MgO on ZrO 2 for CO 2 methanation. Appl Surf Sci 2019;481:1538–48. https://doi.org/10.1016/j.apsusc.2019.03.217.",180,Train,Ni/ZrO2,Ni,6,None,0,ZrO2,94,None,CC,450,3,450,1,2,100,200,1,4,,0,20,0,0,4,12.766,,,,,,,,,,,,,,,,,,,,,,,,,,,,,,,,,
1354,"Tan J, Wang J, Zhang Z, Ma Z, Wang L, Liu Y. Highly dispersed and stable Ni nanoparticles confined by MgO on ZrO 2 for CO 2 methanation. Appl Surf Sci 2019;481:1538–48. https://doi.org/10.1016/j.apsusc.2019.03.217.",180,Train,Ni/ZrO2,Ni,6,None,0,ZrO2,94,None,CC,450,3,450,1,2,100,250,1,4,,0,20,0,0,4,83.891,,,,,,,,,,,,,,,,,,,,,,,,,,,,,,,,,
1355,"Tan J, Wang J, Zhang Z, Ma Z, Wang L, Liu Y. Highly dispersed and stable Ni nanoparticles confined by MgO on ZrO 2 for CO 2 methanation. Appl Surf Sci 2019;481:1538–48. https://doi.org/10.1016/j.apsusc.2019.03.217.",180,Train,Ni/ZrO2,Ni,6,None,0,ZrO2,94,None,CC,450,3,450,1,2,100,300,1,4,,0,20,0,0,4,90.274,,,,,,,,,,,,,,,,,,,,,,,,,,,,,,,,,
1356,"Tan J, Wang J, Zhang Z, Ma Z, Wang L, Liu Y. Highly dispersed and stable Ni nanoparticles confined by MgO on ZrO 2 for CO 2 methanation. Appl Surf Sci 2019;481:1538–48. https://doi.org/10.1016/j.apsusc.2019.03.217.",180,Train,Ni/ZrO2,Ni,6,None,0,ZrO2,94,None,CC,450,3,450,1,2,100,350,1,4,,0,20,0,0,4,89.362,,,,,,,,,,,,,,,,,,,,,,,,,,,,,,,,,
1357,"Tan J, Wang J, Zhang Z, Ma Z, Wang L, Liu Y. Highly dispersed and stable Ni nanoparticles confined by MgO on ZrO 2 for CO 2 methanation. Appl Surf Sci 2019;481:1538–48. https://doi.org/10.1016/j.apsusc.2019.03.217.",180,Train,Ni/ZrO2,Ni,6,None,0,ZrO2,94,None,CC,450,3,450,1,2,100,400,1,4,,0,20,0,0,4,82.067,,,,,,,,,,,,,,,,,,,,,,,,,,,,,,,,,
1358,"Tan J, Wang J, Zhang Z, Ma Z, Wang L, Liu Y. Highly dispersed and stable Ni nanoparticles confined by MgO on ZrO 2 for CO 2 methanation. Appl Surf Sci 2019;481:1538–48. https://doi.org/10.1016/j.apsusc.2019.03.217.",180,Train,Ni/ZrO2,Ni,6,None,0,ZrO2,94,None,CC,450,3,450,1,2,100,450,1,4,,0,20,0,0,4,75.988,,,,,,,,,,,,,,,,,,,,,,,,,,,,,,,,,
1359,"Tan J, Wang J, Zhang Z, Ma Z, Wang L, Liu Y. Highly dispersed and stable Ni nanoparticles confined by MgO on ZrO 2 for CO 2 methanation. Appl Surf Sci 2019;481:1538–48. https://doi.org/10.1016/j.apsusc.2019.03.217.",181,Train,Ni/ZrO2,Ni,3,None,0,ZrO2,97,None,CC,450,3,450,1,2,100,200,1,4,,0,20,0,0,4,6.991,,,,,,,,,,,,,,,,,,,,,,,,,,,,,,,,,
1360,"Tan J, Wang J, Zhang Z, Ma Z, Wang L, Liu Y. Highly dispersed and stable Ni nanoparticles confined by MgO on ZrO 2 for CO 2 methanation. Appl Surf Sci 2019;481:1538–48. https://doi.org/10.1016/j.apsusc.2019.03.217.",181,Train,Ni/ZrO2,Ni,3,None,0,ZrO2,97,None,CC,450,3,450,1,2,100,250,1,4,,0,20,0,0,4,72.036,,,,,,,,,,,,,,,,,,,,,,,,,,,,,,,,,
1361,"Tan J, Wang J, Zhang Z, Ma Z, Wang L, Liu Y. Highly dispersed and stable Ni nanoparticles confined by MgO on ZrO 2 for CO 2 methanation. Appl Surf Sci 2019;481:1538–48. https://doi.org/10.1016/j.apsusc.2019.03.217.",181,Train,Ni/ZrO2,Ni,3,None,0,ZrO2,97,None,CC,450,3,450,1,2,100,300,1,4,,0,20,0,0,4,84.195,,,,,,,,,,,,,,,,,,,,,,,,,,,,,,,,,
1362,"Tan J, Wang J, Zhang Z, Ma Z, Wang L, Liu Y. Highly dispersed and stable Ni nanoparticles confined by MgO on ZrO 2 for CO 2 methanation. Appl Surf Sci 2019;481:1538–48. https://doi.org/10.1016/j.apsusc.2019.03.217.",181,Train,Ni/ZrO2,Ni,3,None,0,ZrO2,97,None,CC,450,3,450,1,2,100,350,1,4,,0,20,0,0,4,84.802,,,,,,,,,,,,,,,,,,,,,,,,,,,,,,,,,
1363,"Tan J, Wang J, Zhang Z, Ma Z, Wang L, Liu Y. Highly dispersed and stable Ni nanoparticles confined by MgO on ZrO 2 for CO 2 methanation. Appl Surf Sci 2019;481:1538–48. https://doi.org/10.1016/j.apsusc.2019.03.217.",181,Train,Ni/ZrO2,Ni,3,None,0,ZrO2,97,None,CC,450,3,450,1,2,100,400,1,4,,0,20,0,0,4,80.243,,,,,,,,,,,,,,,,,,,,,,,,,,,,,,,,,
1364,"Tan J, Wang J, Zhang Z, Ma Z, Wang L, Liu Y. Highly dispersed and stable Ni nanoparticles confined by MgO on ZrO 2 for CO 2 methanation. Appl Surf Sci 2019;481:1538–48. https://doi.org/10.1016/j.apsusc.2019.03.217.",181,Train,Ni/ZrO2,Ni,3,None,0,ZrO2,97,None,CC,450,3,450,1,2,100,450,1,4,,0,20,0,0,4,75.38,,,,,,,,,,,,,,,,,,,,,,,,,,,,,,,,,
1365,"Tan J, Wang J, Zhang Z, Ma Z, Wang L, Liu Y. Highly dispersed and stable Ni nanoparticles confined by MgO on ZrO 2 for CO 2 methanation. Appl Surf Sci 2019;481:1538–48. https://doi.org/10.1016/j.apsusc.2019.03.217.",182,Train,Ni/ZrO2,Ni,6,None,0,ZrO2,94,None,WI,450,3,450,1,2,100,200,1,4,,0,20,0,0,4,5.775,,,,,,,,,,,,,,,,,,,,,,,,,,,,,,,,,
1366,"Tan J, Wang J, Zhang Z, Ma Z, Wang L, Liu Y. Highly dispersed and stable Ni nanoparticles confined by MgO on ZrO 2 for CO 2 methanation. Appl Surf Sci 2019;481:1538–48. https://doi.org/10.1016/j.apsusc.2019.03.217.",182,Train,Ni/ZrO2,Ni,6,None,0,ZrO2,94,None,WI,450,3,450,1,2,100,250,1,4,,0,20,0,0,4,70.517,,,,,,,,,,,,,,,,,,,,,,,,,,,,,,,,,
1367,"Tan J, Wang J, Zhang Z, Ma Z, Wang L, Liu Y. Highly dispersed and stable Ni nanoparticles confined by MgO on ZrO 2 for CO 2 methanation. Appl Surf Sci 2019;481:1538–48. https://doi.org/10.1016/j.apsusc.2019.03.217.",182,Train,Ni/ZrO2,Ni,6,None,0,ZrO2,94,None,WI,450,3,450,1,2,100,300,1,4,,0,20,0,0,4,85.714,,,,,,,,,,,,,,,,,,,,,,,,,,,,,,,,,
1368,"Tan J, Wang J, Zhang Z, Ma Z, Wang L, Liu Y. Highly dispersed and stable Ni nanoparticles confined by MgO on ZrO 2 for CO 2 methanation. Appl Surf Sci 2019;481:1538–48. https://doi.org/10.1016/j.apsusc.2019.03.217.",182,Train,Ni/ZrO2,Ni,6,None,0,ZrO2,94,None,WI,450,3,450,1,2,100,350,1,4,,0,20,0,0,4,85.41,,,,,,,,,,,,,,,,,,,,,,,,,,,,,,,,,
1369,"Tan J, Wang J, Zhang Z, Ma Z, Wang L, Liu Y. Highly dispersed and stable Ni nanoparticles confined by MgO on ZrO 2 for CO 2 methanation. Appl Surf Sci 2019;481:1538–48. https://doi.org/10.1016/j.apsusc.2019.03.217.",182,Train,Ni/ZrO2,Ni,6,None,0,ZrO2,94,None,WI,450,3,450,1,2,100,400,1,4,,0,20,0,0,4,82.371,,,,,,,,,,,,,,,,,,,,,,,,,,,,,,,,,
1370,"Tan J, Wang J, Zhang Z, Ma Z, Wang L, Liu Y. Highly dispersed and stable Ni nanoparticles confined by MgO on ZrO 2 for CO 2 methanation. Appl Surf Sci 2019;481:1538–48. https://doi.org/10.1016/j.apsusc.2019.03.217.",182,Train,Ni/ZrO2,Ni,6,None,0,ZrO2,94,None,WI,450,3,450,1,2,100,450,1,4,,0,20,0,0,4,75.38,,,,,,,,,,,,,,,,,,,,,,,,,,,,,,,,,
1371,"Tan J, Wang J, Zhang Z, Ma Z, Wang L, Liu Y. Highly dispersed and stable Ni nanoparticles confined by MgO on ZrO 2 for CO 2 methanation. Appl Surf Sci 2019;481:1538–48. https://doi.org/10.1016/j.apsusc.2019.03.217.",183,Train,Ni/ZrO2-MgO,Ni,6,None,0,ZrO2,93.3,MgO,CC,450,3,450,1,2,100,200,1,4,,0,20,0,0,4,14.869,,,,,,,,,,,,,,,,,,,,,,,,,,,,,,,,,
1372,"Tan J, Wang J, Zhang Z, Ma Z, Wang L, Liu Y. Highly dispersed and stable Ni nanoparticles confined by MgO on ZrO 2 for CO 2 methanation. Appl Surf Sci 2019;481:1538–48. https://doi.org/10.1016/j.apsusc.2019.03.217.",183,Train,Ni/ZrO2-MgO,Ni,6,None,0,ZrO2,93.3,MgO,CC,450,3,450,1,2,100,250,1,4,,0,20,0,0,4,84.257,,,,,,,,,,,,,,,,,,,,,,,,,,,,,,,,,
1373,"Tan J, Wang J, Zhang Z, Ma Z, Wang L, Liu Y. Highly dispersed and stable Ni nanoparticles confined by MgO on ZrO 2 for CO 2 methanation. Appl Surf Sci 2019;481:1538–48. https://doi.org/10.1016/j.apsusc.2019.03.217.",183,Train,Ni/ZrO2-MgO,Ni,6,None,0,ZrO2,93.3,MgO,CC,450,3,450,1,2,100,300,1,4,,0,20,0,0,4,91.545,,,,,,,,,,,,,,,,,,,,,,,,,,,,,,,,,
1374,"Tan J, Wang J, Zhang Z, Ma Z, Wang L, Liu Y. Highly dispersed and stable Ni nanoparticles confined by MgO on ZrO 2 for CO 2 methanation. Appl Surf Sci 2019;481:1538–48. https://doi.org/10.1016/j.apsusc.2019.03.217.",183,Train,Ni/ZrO2-MgO,Ni,6,None,0,ZrO2,93.3,MgO,CC,450,3,450,1,2,100,350,1,4,,0,20,0,0,4,90.671,,,,,,,,,,,,,,,,,,,,,,,,,,,,,,,,,
1375,"Tan J, Wang J, Zhang Z, Ma Z, Wang L, Liu Y. Highly dispersed and stable Ni nanoparticles confined by MgO on ZrO 2 for CO 2 methanation. Appl Surf Sci 2019;481:1538–48. https://doi.org/10.1016/j.apsusc.2019.03.217.",183,Train,Ni/ZrO2-MgO,Ni,6,None,0,ZrO2,93.3,MgO,CC,450,3,450,1,2,100,400,1,4,,0,20,0,0,4,82.216,,,,,,,,,,,,,,,,,,,,,,,,,,,,,,,,,
1376,"Tan J, Wang J, Zhang Z, Ma Z, Wang L, Liu Y. Highly dispersed and stable Ni nanoparticles confined by MgO on ZrO 2 for CO 2 methanation. Appl Surf Sci 2019;481:1538–48. https://doi.org/10.1016/j.apsusc.2019.03.217.",183,Train,Ni/ZrO2-MgO,Ni,6,None,0,ZrO2,93.3,MgO,CC,450,3,450,1,2,100,450,1,4,,0,20,0,0,4,75.802,,,,,,,,,,,,,,,,,,,,,,,,,,,,,,,,,
1377,"Tan J, Wang J, Zhang Z, Ma Z, Wang L, Liu Y. Highly dispersed and stable Ni nanoparticles confined by MgO on ZrO 2 for CO 2 methanation. Appl Surf Sci 2019;481:1538–48. https://doi.org/10.1016/j.apsusc.2019.03.217.",184,Test,Ni/ZrO2-MgO,Ni,6,None,0,ZrO2,93,MgO,CC,450,3,450,1,2,100,200,1,4,,0,20,0,0,4,15.16,,,,,,,,,,,,,,,,,,,,,,,,,,,,,,,,,
1378,"Tan J, Wang J, Zhang Z, Ma Z, Wang L, Liu Y. Highly dispersed and stable Ni nanoparticles confined by MgO on ZrO 2 for CO 2 methanation. Appl Surf Sci 2019;481:1538–48. https://doi.org/10.1016/j.apsusc.2019.03.217.",184,Test,Ni/ZrO2-MgO,Ni,6,None,0,ZrO2,93,MgO,CC,450,3,450,1,2,100,250,1,4,,0,20,0,0,4,89.796,,,,,,,,,,,,,,,,,,,,,,,,,,,,,,,,,
1379,"Tan J, Wang J, Zhang Z, Ma Z, Wang L, Liu Y. Highly dispersed and stable Ni nanoparticles confined by MgO on ZrO 2 for CO 2 methanation. Appl Surf Sci 2019;481:1538–48. https://doi.org/10.1016/j.apsusc.2019.03.217.",184,Test,Ni/ZrO2-MgO,Ni,6,None,0,ZrO2,93,MgO,CC,450,3,450,1,2,100,300,1,4,,0,20,0,0,4,94.752,,,,,,,,,,,,,,,,,,,,,,,,,,,,,,,,,
1380,"Tan J, Wang J, Zhang Z, Ma Z, Wang L, Liu Y. Highly dispersed and stable Ni nanoparticles confined by MgO on ZrO 2 for CO 2 methanation. Appl Surf Sci 2019;481:1538–48. https://doi.org/10.1016/j.apsusc.2019.03.217.",184,Test,Ni/ZrO2-MgO,Ni,6,None,0,ZrO2,93,MgO,CC,450,3,450,1,2,100,350,1,4,,0,20,0,0,4,90.671,,,,,,,,,,,,,,,,,,,,,,,,,,,,,,,,,
1381,"Tan J, Wang J, Zhang Z, Ma Z, Wang L, Liu Y. Highly dispersed and stable Ni nanoparticles confined by MgO on ZrO 2 for CO 2 methanation. Appl Surf Sci 2019;481:1538–48. https://doi.org/10.1016/j.apsusc.2019.03.217.",184,Test,Ni/ZrO2-MgO,Ni,6,None,0,ZrO2,93,MgO,CC,450,3,450,1,2,100,400,1,4,,0,20,0,0,4,83.382,,,,,,,,,,,,,,,,,,,,,,,,,,,,,,,,,
1382,"Tan J, Wang J, Zhang Z, Ma Z, Wang L, Liu Y. Highly dispersed and stable Ni nanoparticles confined by MgO on ZrO 2 for CO 2 methanation. Appl Surf Sci 2019;481:1538–48. https://doi.org/10.1016/j.apsusc.2019.03.217.",184,Test,Ni/ZrO2-MgO,Ni,6,None,0,ZrO2,93,MgO,CC,450,3,450,1,2,100,450,1,4,,0,20,0,0,4,75.802,,,,,,,,,,,,,,,,,,,,,,,,,,,,,,,,,
1383,"Tan J, Wang J, Zhang Z, Ma Z, Wang L, Liu Y. Highly dispersed and stable Ni nanoparticles confined by MgO on ZrO 2 for CO 2 methanation. Appl Surf Sci 2019;481:1538–48. https://doi.org/10.1016/j.apsusc.2019.03.217.",185,Train,Ni/ZrO2-MgO,Ni,6,None,0,ZrO2,90,MgO,CC,450,3,450,1,2,100,200,1,4,,0,20,0,0,4,8.163,,,,,,,,,,,,,,,,,,,,,,,,,,,,,,,,,
1384,"Tan J, Wang J, Zhang Z, Ma Z, Wang L, Liu Y. Highly dispersed and stable Ni nanoparticles confined by MgO on ZrO 2 for CO 2 methanation. Appl Surf Sci 2019;481:1538–48. https://doi.org/10.1016/j.apsusc.2019.03.217.",185,Train,Ni/ZrO2-MgO,Ni,6,None,0,ZrO2,90,MgO,CC,450,3,450,1,2,100,250,1,4,,0,20,0,0,4,67.347,,,,,,,,,,,,,,,,,,,,,,,,,,,,,,,,,
1385,"Tan J, Wang J, Zhang Z, Ma Z, Wang L, Liu Y. Highly dispersed and stable Ni nanoparticles confined by MgO on ZrO 2 for CO 2 methanation. Appl Surf Sci 2019;481:1538–48. https://doi.org/10.1016/j.apsusc.2019.03.217.",185,Train,Ni/ZrO2-MgO,Ni,6,None,0,ZrO2,90,MgO,CC,450,3,450,1,2,100,300,1,4,,0,20,0,0,4,85.714,,,,,,,,,,,,,,,,,,,,,,,,,,,,,,,,,
1386,"Tan J, Wang J, Zhang Z, Ma Z, Wang L, Liu Y. Highly dispersed and stable Ni nanoparticles confined by MgO on ZrO 2 for CO 2 methanation. Appl Surf Sci 2019;481:1538–48. https://doi.org/10.1016/j.apsusc.2019.03.217.",185,Train,Ni/ZrO2-MgO,Ni,6,None,0,ZrO2,90,MgO,CC,450,3,450,1,2,100,350,1,4,,0,20,0,0,4,88.63,,,,,,,,,,,,,,,,,,,,,,,,,,,,,,,,,
1387,"Tan J, Wang J, Zhang Z, Ma Z, Wang L, Liu Y. Highly dispersed and stable Ni nanoparticles confined by MgO on ZrO 2 for CO 2 methanation. Appl Surf Sci 2019;481:1538–48. https://doi.org/10.1016/j.apsusc.2019.03.217.",185,Train,Ni/ZrO2-MgO,Ni,6,None,0,ZrO2,90,MgO,CC,450,3,450,1,2,100,400,1,4,,0,20,0,0,4,82.799,,,,,,,,,,,,,,,,,,,,,,,,,,,,,,,,,
1388,"Tan J, Wang J, Zhang Z, Ma Z, Wang L, Liu Y. Highly dispersed and stable Ni nanoparticles confined by MgO on ZrO 2 for CO 2 methanation. Appl Surf Sci 2019;481:1538–48. https://doi.org/10.1016/j.apsusc.2019.03.217.",185,Train,Ni/ZrO2-MgO,Ni,6,None,0,ZrO2,90,MgO,CC,450,3,450,1,2,100,450,1,4,,0,20,0,0,4,74.636,,,,,,,,,,,,,,,,,,,,,,,,,,,,,,,,,
1389,"Kirchner J, Zambrzycki C, Kureti S, Güttel R. CO2 Methanation on Fe Catalysts Using Different Structural Concepts. Chemie-Ingenieur-Technik 2020;92:603–7. https://doi.org/10.1002/cite.201900157.",186,Train,Fe2O3,None,0,None,0,Fe2O3,100,None,commercial,25,0,350,1,3,20,400,1,2.5,,0,10,0,0,4,21.935,,,,,,,,,,,,,,,,,,,,,,,,,,,,,,,,,
1390,"Kirchner J, Zambrzycki C, Kureti S, Güttel R. CO2 Methanation on Fe Catalysts Using Different Structural Concepts. Chemie-Ingenieur-Technik 2020;92:603–7. https://doi.org/10.1002/cite.201900157.",187,Train,Fe/SiO2,Fe,15,None,0,SiO2,85,None,IWI,400,2,350,1,3,20,400,1,2.5,,0,10,0,0,4,18.912,,,,,,,,,,,,,,,,,,,,,,,,,,,,,,,,,
1391,"Kirchner J, Zambrzycki C, Kureti S, Güttel R. CO2 Methanation on Fe Catalysts Using Different Structural Concepts. Chemie-Ingenieur-Technik 2020;92:603–7. https://doi.org/10.1002/cite.201900157.",188,Train,Fe/SiO2,Fe,15,None,0,SiO2,85,None,ME,420,4,350,1,3,20,400,1,2.5,,0,10,0,0,4,1.183,,,,,,,,,,,,,,,,,,,,,,,,,,,,,,,,,
1392,"Liu K, Xu X, Xu J, Fang X, Liu L, Wang X. The distributions of alkaline earth metal oxides and their promotional effects on Ni/CeO2for CO2methanation. J CO2 Util 2020;38:113–24. https://doi.org/10.1016/j.jcou.2020.01.016.",189,Train,Ni/Ba0.1Ce0.9Ox,Ni,10,None,0,CeO2,81,BaO,IWI,450,4,450,1,2,10,230,1,1.67,,0,33,0,0,4,0.422,,,,,,,,,,,,,,,,,,,,,,,,,,,,,,,,,
1393,"Liu K, Xu X, Xu J, Fang X, Liu L, Wang X. The distributions of alkaline earth metal oxides and their promotional effects on Ni/CeO2for CO2methanation. J CO2 Util 2020;38:113–24. https://doi.org/10.1016/j.jcou.2020.01.016.",189,Train,Ni/Ba0.1Ce0.9Ox,Ni,10,None,0,CeO2,81,BaO,IWI,450,4,450,1,2,10,240,1,1.67,,0,33,0,0,4,0.633,,,,,,,,,,,,,,,,,,,,,,,,,,,,,,,,,
1394,"Liu K, Xu X, Xu J, Fang X, Liu L, Wang X. The distributions of alkaline earth metal oxides and their promotional effects on Ni/CeO2for CO2methanation. J CO2 Util 2020;38:113–24. https://doi.org/10.1016/j.jcou.2020.01.016.",189,Train,Ni/Ba0.1Ce0.9Ox,Ni,10,None,0,CeO2,81,BaO,IWI,450,4,450,1,2,10,250,1,1.67,,0,33,0,0,4,1.689,,,,,,,,,,,,,,,,,,,,,,,,,,,,,,,,,
1395,"Liu K, Xu X, Xu J, Fang X, Liu L, Wang X. The distributions of alkaline earth metal oxides and their promotional effects on Ni/CeO2for CO2methanation. J CO2 Util 2020;38:113–24. https://doi.org/10.1016/j.jcou.2020.01.016.",189,Train,Ni/Ba0.1Ce0.9Ox,Ni,10,None,0,CeO2,81,BaO,IWI,450,4,450,1,2,10,260,1,1.67,,0,33,0,0,4,8.865,,,,,,,,,,,,,,,,,,,,,,,,,,,,,,,,,
1396,"Liu K, Xu X, Xu J, Fang X, Liu L, Wang X. The distributions of alkaline earth metal oxides and their promotional effects on Ni/CeO2for CO2methanation. J CO2 Util 2020;38:113–24. https://doi.org/10.1016/j.jcou.2020.01.016.",189,Train,Ni/Ba0.1Ce0.9Ox,Ni,10,None,0,CeO2,81,BaO,IWI,450,4,450,1,2,10,270,1,1.67,,0,33,0,0,4,17.309,,,,,,,,,,,,,,,,,,,,,,,,,,,,,,,,,
1397,"Liu K, Xu X, Xu J, Fang X, Liu L, Wang X. The distributions of alkaline earth metal oxides and their promotional effects on Ni/CeO2for CO2methanation. J CO2 Util 2020;38:113–24. https://doi.org/10.1016/j.jcou.2020.01.016.",189,Train,Ni/Ba0.1Ce0.9Ox,Ni,10,None,0,CeO2,81,BaO,IWI,450,4,450,1,2,10,280,1,1.67,,0,33,0,0,4,36.728,,,,,,,,,,,,,,,,,,,,,,,,,,,,,,,,,
1398,"Liu K, Xu X, Xu J, Fang X, Liu L, Wang X. The distributions of alkaline earth metal oxides and their promotional effects on Ni/CeO2for CO2methanation. J CO2 Util 2020;38:113–24. https://doi.org/10.1016/j.jcou.2020.01.016.",189,Train,Ni/Ba0.1Ce0.9Ox,Ni,10,None,0,CeO2,81,BaO,IWI,450,4,450,1,2,10,290,1,1.67,,0,33,0,0,4,53.193,,,,,,,,,,,,,,,,,,,,,,,,,,,,,,,,,
