Repository: Night-Time1809/ML_training_lab

## Materials/outline

| **Date** | **Section** | **Lab** | **Slide** | **Notebook** |
| ---- | ---- | ---- | ---- | ---- |
| 09 May 2023 | 01 - Machine Learning Overview and Decision Tree |  01 - Intro to Colab, pandas, NumPy - Decision Tree Model for Classification and Regression | [Go to slide](https://github.com/Night-Time1809/ML_training_lab/blob/main/slides/01_ML%20overview_decision%20tree.pdf) | [![Open In Colab](https://colab.research.google.com/assets/colab-badge.svg)](https://colab.research.google.com/drive/1m2KPAzuMQn_NBilSeYc1IJ7Eh76YsIhk?usp=sharing) |

File: dataset/dataset.csv (part 14 of 38)
Number of data,Reference,Experiment No,Train/Test Set,Catalyst,Base,Base wt%,Base 2,Base 2 wt%,Support,Support wt%,Support 2,Catalyst preparation method,Calcination Temperature (C),Calcination time (h),Reduction Temperature (C),Reduction Pressure (bar),Reduction time  (h),Reduction  H2 %,Temperature (C),Pressure (bar),W/F (mgcat/minml),Time on Stream (h),CO % in feed,Inert % in feed,CH4 % in feed,H2O % in feed,H2/CO2 in feed,CO2 Conversion %,,,,,,,,,,,,,,,,,,,,,,,,,,,,,,,,,
1399,"Liu K, Xu X, Xu J, Fang X, Liu L, Wang X. The distributions of alkaline earth metal oxides and their promotional effects on Ni/CeO2for CO2methanation. J CO2 Util 2020;38:113–24. https://doi.org/10.1016/j.jcou.2020.01.016.",189,Train,Ni/Ba0.1Ce0.9Ox,Ni,10,None,0,CeO2,81,BaO,IWI,450,4,450,1,2,10,300,1,1.67,,0,33,0,0,4,64.169,,,,,,,,,,,,,,,,,,,,,,,,,,,,,,,,,
1400,"Liu K, Xu X, Xu J, Fang X, Liu L, Wang X. The distributions of alkaline earth metal oxides and their promotional effects on Ni/CeO2for CO2methanation. J CO2 Util 2020;38:113–24. https://doi.org/10.1016/j.jcou.2020.01.016.",189,Train,Ni/Ba0.1Ce0.9Ox,Ni,10,None,0,CeO2,81,BaO,IWI,450,4,450,1,2,10,320,1,1.67,,0,33,0,0,4,68.391,,,,,,,,,,,,,,,,,,,,,,,,,,,,,,,,,
1401,"Liu K, Xu X, Xu J, Fang X, Liu L, Wang X. The distributions of alkaline earth metal oxides and their promotional effects on Ni/CeO2for CO2methanation. J CO2 Util 2020;38:113–24. https://doi.org/10.1016/j.jcou.2020.01.016.",189,Train,Ni/Ba0.1Ce0.9Ox,Ni,10,None,0,CeO2,81,BaO,IWI,450,4,450,1,2,10,350,1,1.67,,0,33,0,0,4,69.235,,,,,,,,,,,,,,,,,,,,,,,,,,,,,,,,,
1402,"Liu K, Xu X, Xu J, Fang X, Liu L, Wang X. The distributions of alkaline earth metal oxides and their promotional effects on Ni/CeO2for CO2methanation. J CO2 Util 2020;38:113–24. https://doi.org/10.1016/j.jcou.2020.01.016.",189,Train,Ni/Ba0.1Ce0.9Ox,Ni,10,None,0,CeO2,81,BaO,IWI,450,4,450,1,2,10,400,1,1.67,,0,33,0,0,4,67.968,,,,,,,,,,,,,,,,,,,,,,,,,,,,,,,,,
1403,"Liu K, Xu X, Xu J, Fang X, Liu L, Wang X. The distributions of alkaline earth metal oxides and their promotional effects on Ni/CeO2for CO2methanation. J CO2 Util 2020;38:113–24. https://doi.org/10.1016/j.jcou.2020.01.016.",189,Train,Ni/Ba0.1Ce0.9Ox,Ni,10,None,0,CeO2,81,BaO,IWI,450,4,450,1,2,10,450,1,1.67,,0,33,0,0,4,66.069,,,,,,,,,,,,,,,,,,,,,,,,,,,,,,,,,
1404,"Liu K, Xu X, Xu J, Fang X, Liu L, Wang X. The distributions of alkaline earth metal oxides and their promotional effects on Ni/CeO2for CO2methanation. J CO2 Util 2020;38:113–24. https://doi.org/10.1016/j.jcou.2020.01.016.",190,Train,Ni/Sr0.1Ce0.9Ox,Ni,10,None,0,CeO2,81,SrO2,IWI,450,4,450,1,2,10,230,1,1.67,,0,33,0,0,4,4.011,,,,,,,,,,,,,,,,,,,,,,,,,,,,,,,,,
1405,"Liu K, Xu X, Xu J, Fang X, Liu L, Wang X. The distributions of alkaline earth metal oxides and their promotional effects on Ni/CeO2for CO2methanation. J CO2 Util 2020;38:113–24. https://doi.org/10.1016/j.jcou.2020.01.016.",190,Train,Ni/Sr0.1Ce0.9Ox,Ni,10,None,0,CeO2,81,SrO2,IWI,450,4,450,1,2,10,240,1,1.67,,0,33,0,0,4,5.277,,,,,,,,,,,,,,,,,,,,,,,,,,,,,,,,,
1406,"Liu K, Xu X, Xu J, Fang X, Liu L, Wang X. The distributions of alkaline earth metal oxides and their promotional effects on Ni/CeO2for CO2methanation. J CO2 Util 2020;38:113–24. https://doi.org/10.1016/j.jcou.2020.01.016.",190,Train,Ni/Sr0.1Ce0.9Ox,Ni,10,None,0,CeO2,81,SrO2,IWI,450,4,450,1,2,10,250,1,1.67,,0,33,0,0,4,10.554,,,,,,,,,,,,,,,,,,,,,,,,,,,,,,,,,
1407,"Liu K, Xu X, Xu J, Fang X, Liu L, Wang X. The distributions of alkaline earth metal oxides and their promotional effects on Ni/CeO2for CO2methanation. J CO2 Util 2020;38:113–24. https://doi.org/10.1016/j.jcou.2020.01.016.",190,Train,Ni/Sr0.1Ce0.9Ox,Ni,10,None,0,CeO2,81,SrO2,IWI,450,4,450,1,2,10,260,1,1.67,,0,33,0,0,4,42.216,,,,,,,,,,,,,,,,,,,,,,,,,,,,,,,,,
1408,"Liu K, Xu X, Xu J, Fang X, Liu L, Wang X. The distributions of alkaline earth metal oxides and their promotional effects on Ni/CeO2for CO2methanation. J CO2 Util 2020;38:113–24. https://doi.org/10.1016/j.jcou.2020.01.016.",190,Train,Ni/Sr0.1Ce0.9Ox,Ni,10,None,0,CeO2,81,SrO2,IWI,450,4,450,1,2,10,270,1,1.67,,0,33,0,0,4,52.77,,,,,,,,,,,,,,,,,,,,,,,,,,,,,,,,,
1409,"Liu K, Xu X, Xu J, Fang X, Liu L, Wang X. The distributions of alkaline earth metal oxides and their promotional effects on Ni/CeO2for CO2methanation. J CO2 Util 2020;38:113–24. https://doi.org/10.1016/j.jcou.2020.01.016.",190,Train,Ni/Sr0.1Ce0.9Ox,Ni,10,None,0,CeO2,81,SrO2,IWI,450,4,450,1,2,10,280,1,1.67,,0,33,0,0,4,64.802,,,,,,,,,,,,,,,,,,,,,,,,,,,,,,,,,
1410,"Liu K, Xu X, Xu J, Fang X, Liu L, Wang X. The distributions of alkaline earth metal oxides and their promotional effects on Ni/CeO2for CO2methanation. J CO2 Util 2020;38:113–24. https://doi.org/10.1016/j.jcou.2020.01.016.",190,Train,Ni/Sr0.1Ce0.9Ox,Ni,10,None,0,CeO2,81,SrO2,IWI,450,4,450,1,2,10,290,1,1.67,,0,33,0,0,4,67.335,,,,,,,,,,,,,,,,,,,,,,,,,,,,,,,,,
1411,"Liu K, Xu X, Xu J, Fang X, Liu L, Wang X. The distributions of alkaline earth metal oxides and their promotional effects on Ni/CeO2for CO2methanation. J CO2 Util 2020;38:113–24. https://doi.org/10.1016/j.jcou.2020.01.016.",190,Train,Ni/Sr0.1Ce0.9Ox,Ni,10,None,0,CeO2,81,SrO2,IWI,450,4,450,1,2,10,300,1,1.67,,0,33,0,0,4,68.813,,,,,,,,,,,,,,,,,,,,,,,,,,,,,,,,,
1412,"Liu K, Xu X, Xu J, Fang X, Liu L, Wang X. The distributions of alkaline earth metal oxides and their promotional effects on Ni/CeO2for CO2methanation. J CO2 Util 2020;38:113–24. https://doi.org/10.1016/j.jcou.2020.01.016.",190,Train,Ni/Sr0.1Ce0.9Ox,Ni,10,None,0,CeO2,81,SrO2,IWI,450,4,450,1,2,10,320,1,1.67,,0,33,0,0,4,71.768,,,,,,,,,,,,,,,,,,,,,,,,,,,,,,,,,
1413,"Liu K, Xu X, Xu J, Fang X, Liu L, Wang X. The distributions of alkaline earth metal oxides and their promotional effects on Ni/CeO2for CO2methanation. J CO2 Util 2020;38:113–24. https://doi.org/10.1016/j.jcou.2020.01.016.",190,Train,Ni/Sr0.1Ce0.9Ox,Ni,10,None,0,CeO2,81,SrO2,IWI,450,4,450,1,2,10,350,1,1.67,,0,33,0,0,4,72.19,,,,,,,,,,,,,,,,,,,,,,,,,,,,,,,,,
1414,"Liu K, Xu X, Xu J, Fang X, Liu L, Wang X. The distributions of alkaline earth metal oxides and their promotional effects on Ni/CeO2for CO2methanation. J CO2 Util 2020;38:113–24. https://doi.org/10.1016/j.jcou.2020.01.016.",190,Train,Ni/Sr0.1Ce0.9Ox,Ni,10,None,0,CeO2,81,SrO2,IWI,450,4,450,1,2,10,400,1,1.67,,0,33,0,0,4,70.923,,,,,,,,,,,,,,,,,,,,,,,,,,,,,,,,,
1415,"Liu K, Xu X, Xu J, Fang X, Liu L, Wang X. The distributions of alkaline earth metal oxides and their promotional effects on Ni/CeO2for CO2methanation. J CO2 Util 2020;38:113–24. https://doi.org/10.1016/j.jcou.2020.01.016.",190,Train,Ni/Sr0.1Ce0.9Ox,Ni,10,None,0,CeO2,81,SrO2,IWI,450,4,450,1,2,10,450,1,1.67,,0,33,0,0,4,67.968,,,,,,,,,,,,,,,,,,,,,,,,,,,,,,,,,
1416,"Liu K, Xu X, Xu J, Fang X, Liu L, Wang X. The distributions of alkaline earth metal oxides and their promotional effects on Ni/CeO2for CO2methanation. J CO2 Util 2020;38:113–24. https://doi.org/10.1016/j.jcou.2020.01.016.",191,Test,Ni/Ca0.1Ce0.9Ox,Ni,10,None,0,CeO2,81,CaO,IWI,450,4,450,1,2,10,230,1,1.67,,0,33,0,0,4,5.91,,,,,,,,,,,,,,,,,,,,,,,,,,,,,,,,,
1417,"Liu K, Xu X, Xu J, Fang X, Liu L, Wang X. The distributions of alkaline earth metal oxides and their promotional effects on Ni/CeO2for CO2methanation. J CO2 Util 2020;38:113–24. https://doi.org/10.1016/j.jcou.2020.01.016.",191,Test,Ni/Ca0.1Ce0.9Ox,Ni,10,None,0,CeO2,81,CaO,IWI,450,4,450,1,2,10,240,1,1.67,,0,33,0,0,4,9.288,,,,,,,,,,,,,,,,,,,,,,,,,,,,,,,,,
1418,"Liu K, Xu X, Xu J, Fang X, Liu L, Wang X. The distributions of alkaline earth metal oxides and their promotional effects on Ni/CeO2for CO2methanation. J CO2 Util 2020;38:113–24. https://doi.org/10.1016/j.jcou.2020.01.016.",191,Test,Ni/Ca0.1Ce0.9Ox,Ni,10,None,0,CeO2,81,CaO,IWI,450,4,450,1,2,10,250,1,1.67,,0,33,0,0,4,13.298,,,,,,,,,,,,,,,,,,,,,,,,,,,,,,,,,
1419,"Liu K, Xu X, Xu J, Fang X, Liu L, Wang X. The distributions of alkaline earth metal oxides and their promotional effects on Ni/CeO2for CO2methanation. J CO2 Util 2020;38:113–24. https://doi.org/10.1016/j.jcou.2020.01.016.",191,Test,Ni/Ca0.1Ce0.9Ox,Ni,10,None,0,CeO2,81,CaO,IWI,450,4,450,1,2,10,260,1,1.67,,0,33,0,0,4,58.681,,,,,,,,,,,,,,,,,,,,,,,,,,,,,,,,,
1420,"Liu K, Xu X, Xu J, Fang X, Liu L, Wang X. The distributions of alkaline earth metal oxides and their promotional effects on Ni/CeO2for CO2methanation. J CO2 Util 2020;38:113–24. https://doi.org/10.1016/j.jcou.2020.01.016.",191,Test,Ni/Ca0.1Ce0.9Ox,Ni,10,None,0,CeO2,81,CaO,IWI,450,4,450,1,2,10,270,1,1.67,,0,33,0,0,4,69.446,,,,,,,,,,,,,,,,,,,,,,,,,,,,,,,,,
1421,"Liu K, Xu X, Xu J, Fang X, Liu L, Wang X. The distributions of alkaline earth metal oxides and their promotional effects on Ni/CeO2for CO2methanation. J CO2 Util 2020;38:113–24. https://doi.org/10.1016/j.jcou.2020.01.016.",191,Test,Ni/Ca0.1Ce0.9Ox,Ni,10,None,0,CeO2,81,CaO,IWI,450,4,450,1,2,10,280,1,1.67,,0,33,0,0,4,73.034,,,,,,,,,,,,,,,,,,,,,,,,,,,,,,,,,
1422,"Liu K, Xu X, Xu J, Fang X, Liu L, Wang X. The distributions of alkaline earth metal oxides and their promotional effects on Ni/CeO2for CO2methanation. J CO2 Util 2020;38:113–24. https://doi.org/10.1016/j.jcou.2020.01.016.",191,Test,Ni/Ca0.1Ce0.9Ox,Ni,10,None,0,CeO2,81,CaO,IWI,450,4,450,1,2,10,290,1,1.67,,0,33,0,0,4,76.201,,,,,,,,,,,,,,,,,,,,,,,,,,,,,,,,,
1423,"Liu K, Xu X, Xu J, Fang X, Liu L, Wang X. The distributions of alkaline earth metal oxides and their promotional effects on Ni/CeO2for CO2methanation. J CO2 Util 2020;38:113–24. https://doi.org/10.1016/j.jcou.2020.01.016.",191,Test,Ni/Ca0.1Ce0.9Ox,Ni,10,None,0,CeO2,81,CaO,IWI,450,4,450,1,2,10,300,1,1.67,,0,33,0,0,4,76.412,,,,,,,,,,,,,,,,,,,,,,,,,,,,,,,,,
1424,"Liu K, Xu X, Xu J, Fang X, Liu L, Wang X. The distributions of alkaline earth metal oxides and their promotional effects on Ni/CeO2for CO2methanation. J CO2 Util 2020;38:113–24. https://doi.org/10.1016/j.jcou.2020.01.016.",191,Test,Ni/Ca0.1Ce0.9Ox,Ni,10,None,0,CeO2,81,CaO,IWI,450,4,450,1,2,10,320,1,1.67,,0,33,0,0,4,75.567,,,,,,,,,,,,,,,,,,,,,,,,,,,,,,,,,
1425,"Liu K, Xu X, Xu J, Fang X, Liu L, Wang X. The distributions of alkaline earth metal oxides and their promotional effects on Ni/CeO2for CO2methanation. J CO2 Util 2020;38:113–24. https://doi.org/10.1016/j.jcou.2020.01.016.",191,Test,Ni/Ca0.1Ce0.9Ox,Ni,10,None,0,CeO2,81,CaO,IWI,450,4,450,1,2,10,350,1,1.67,,0,33,0,0,4,75.356,,,,,,,,,,,,,,,,,,,,,,,,,,,,,,,,,
1426,"Liu K, Xu X, Xu J, Fang X, Liu L, Wang X. The distributions of alkaline earth metal oxides and their promotional effects on Ni/CeO2for CO2methanation. J CO2 Util 2020;38:113–24. https://doi.org/10.1016/j.jcou.2020.01.016.",191,Test,Ni/Ca0.1Ce0.9Ox,Ni,10,None,0,CeO2,81,CaO,IWI,450,4,450,1,2,10,400,1,1.67,,0,33,0,0,4,74.301,,,,,,,,,,,,,,,,,,,,,,,,,,,,,,,,,
1427,"Liu K, Xu X, Xu J, Fang X, Liu L, Wang X. The distributions of alkaline earth metal oxides and their promotional effects on Ni/CeO2for CO2methanation. J CO2 Util 2020;38:113–24. https://doi.org/10.1016/j.jcou.2020.01.016.",191,Test,Ni/Ca0.1Ce0.9Ox,Ni,10,None,0,CeO2,81,CaO,IWI,450,4,450,1,2,10,450,1,1.67,,0,33,0,0,4,71.557,,,,,,,,,,,,,,,,,,,,,,,,,,,,,,,,,
1428,"Liu K, Xu X, Xu J, Fang X, Liu L, Wang X. The distributions of alkaline earth metal oxides and their promotional effects on Ni/CeO2for CO2methanation. J CO2 Util 2020;38:113–24. https://doi.org/10.1016/j.jcou.2020.01.016.",192,Test,Ni/Mg0.1Ce0.9Ox,Ni,10,None,0,CeO2,81,MgO,IWI,450,4,450,1,2,10,230,1,1.67,,0,33,0,0,4,1.689,,,,,,,,,,,,,,,,,,,,,,,,,,,,,,,,,
1429,"Liu K, Xu X, Xu J, Fang X, Liu L, Wang X. The distributions of alkaline earth metal oxides and their promotional effects on Ni/CeO2for CO2methanation. J CO2 Util 2020;38:113–24. https://doi.org/10.1016/j.jcou.2020.01.016.",192,Test,Ni/Mg0.1Ce0.9Ox,Ni,10,None,0,CeO2,81,MgO,IWI,450,4,450,1,2,10,240,1,1.67,,0,33,0,0,4,2.111,,,,,,,,,,,,,,,,,,,,,,,,,,,,,,,,,
1430,"Liu K, Xu X, Xu J, Fang X, Liu L, Wang X. The distributions of alkaline earth metal oxides and their promotional effects on Ni/CeO2for CO2methanation. J CO2 Util 2020;38:113–24. https://doi.org/10.1016/j.jcou.2020.01.016.",192,Test,Ni/Mg0.1Ce0.9Ox,Ni,10,None,0,CeO2,81,MgO,IWI,450,4,450,1,2,10,250,1,1.67,,0,33,0,0,4,6.121,,,,,,,,,,,,,,,,,,,,,,,,,,,,,,,,,
1431,"Liu K, Xu X, Xu J, Fang X, Liu L, Wang X. The distributions of alkaline earth metal oxides and their promotional effects on Ni/CeO2for CO2methanation. J CO2 Util 2020;38:113–24. https://doi.org/10.1016/j.jcou.2020.01.016.",192,Test,Ni/Mg0.1Ce0.9Ox,Ni,10,None,0,CeO2,81,MgO,IWI,450,4,450,1,2,10,260,1,1.67,,0,33,0,0,4,14.776,,,,,,,,,,,,,,,,,,,,,,,,,,,,,,,,,
1432,"Liu K, Xu X, Xu J, Fang X, Liu L, Wang X. The distributions of alkaline earth metal oxides and their promotional effects on Ni/CeO2for CO2methanation. J CO2 Util 2020;38:113–24. https://doi.org/10.1016/j.jcou.2020.01.016.",192,Test,Ni/Mg0.1Ce0.9Ox,Ni,10,None,0,CeO2,81,MgO,IWI,450,4,450,1,2,10,270,1,1.67,,0,33,0,0,4,44.327,,,,,,,,,,,,,,,,,,,,,,,,,,,,,,,,,
1433,"Liu K, Xu X, Xu J, Fang X, Liu L, Wang X. The distributions of alkaline earth metal oxides and their promotional effects on Ni/CeO2for CO2methanation. J CO2 Util 2020;38:113–24. https://doi.org/10.1016/j.jcou.2020.01.016.",192,Test,Ni/Mg0.1Ce0.9Ox,Ni,10,None,0,CeO2,81,MgO,IWI,450,4,450,1,2,10,280,1,1.67,,0,33,0,0,4,50.66,,,,,,,,,,,,,,,,,,,,,,,,,,,,,,,,,
1434,"Liu K, Xu X, Xu J, Fang X, Liu L, Wang X. The distributions of alkaline earth metal oxides and their promotional effects on Ni/CeO2for CO2methanation. J CO2 Util 2020;38:113–24. https://doi.org/10.1016/j.jcou.2020.01.016.",192,Test,Ni/Mg0.1Ce0.9Ox,Ni,10,None,0,CeO2,81,MgO,IWI,450,4,450,1,2,10,290,1,1.67,,0,33,0,0,4,58.681,,,,,,,,,,,,,,,,,,,,,,,,,,,,,,,,,
1435,"Liu K, Xu X, Xu J, Fang X, Liu L, Wang X. The distributions of alkaline earth metal oxides and their promotional effects on Ni/CeO2for CO2methanation. J CO2 Util 2020;38:113–24. https://doi.org/10.1016/j.jcou.2020.01.016.",192,Test,Ni/Mg0.1Ce0.9Ox,Ni,10,None,0,CeO2,81,MgO,IWI,450,4,450,1,2,10,300,1,1.67,,0,33,0,0,4,63.325,,,,,,,,,,,,,,,,,,,,,,,,,,,,,,,,,
1436,"Liu K, Xu X, Xu J, Fang X, Liu L, Wang X. The distributions of alkaline earth metal oxides and their promotional effects on Ni/CeO2for CO2methanation. J CO2 Util 2020;38:113–24. https://doi.org/10.1016/j.jcou.2020.01.016.",192,Test,Ni/Mg0.1Ce0.9Ox,Ni,10,None,0,CeO2,81,MgO,IWI,450,4,450,1,2,10,320,1,1.67,,0,33,0,0,4,69.024,,,,,,,,,,,,,,,,,,,,,,,,,,,,,,,,,
1437,"Liu K, Xu X, Xu J, Fang X, Liu L, Wang X. The distributions of alkaline earth metal oxides and their promotional effects on Ni/CeO2for CO2methanation. J CO2 Util 2020;38:113–24. https://doi.org/10.1016/j.jcou.2020.01.016.",192,Test,Ni/Mg0.1Ce0.9Ox,Ni,10,None,0,CeO2,81,MgO,IWI,450,4,450,1,2,10,350,1,1.67,,0,33,0,0,4,70.501,,,,,,,,,,,,,,,,,,,,,,,,,,,,,,,,,
1438,"Liu K, Xu X, Xu J, Fang X, Liu L, Wang X. The distributions of alkaline earth metal oxides and their promotional effects on Ni/CeO2for CO2methanation. J CO2 Util 2020;38:113–24. https://doi.org/10.1016/j.jcou.2020.01.016.",192,Test,Ni/Mg0.1Ce0.9Ox,Ni,10,None,0,CeO2,81,MgO,IWI,450,4,450,1,2,10,400,1,1.67,,0,33,0,0,4,70.501,,,,,,,,,,,,,,,,,,,,,,,,,,,,,,,,,
1439,"Liu K, Xu X, Xu J, Fang X, Liu L, Wang X. The distributions of alkaline earth metal oxides and their promotional effects on Ni/CeO2for CO2methanation. J CO2 Util 2020;38:113–24. https://doi.org/10.1016/j.jcou.2020.01.016.",192,Test,Ni/Mg0.1Ce0.9Ox,Ni,10,None,0,CeO2,81,MgO,IWI,450,4,450,1,2,10,450,1,1.67,,0,33,0,0,4,66.702,,,,,,,,,,,,,,,,,,,,,,,,,,,,,,,,,
1440,"Liu K, Xu X, Xu J, Fang X, Liu L, Wang X. The distributions of alkaline earth metal oxides and their promotional effects on Ni/CeO2for CO2methanation. J CO2 Util 2020;38:113–24. https://doi.org/10.1016/j.jcou.2020.01.016.",193,Test,Ni/CeO2,Ni,10,None,0,CeO2,90,None,IWI,450,4,450,1,2,10,230,1,1.67,,0,33,0,0,4,0.844,,,,,,,,,,,,,,,,,,,,,,,,,,,,,,,,,
1441,"Liu K, Xu X, Xu J, Fang X, Liu L, Wang X. The distributions of alkaline earth metal oxides and their promotional effects on Ni/CeO2for CO2methanation. J CO2 Util 2020;38:113–24. https://doi.org/10.1016/j.jcou.2020.01.016.",193,Test,Ni/CeO2,Ni,10,None,0,CeO2,90,None,IWI,450,4,450,1,2,10,240,1,1.67,,0,33,0,0,4,1.266,,,,,,,,,,,,,,,,,,,,,,,,,,,,,,,,,
1442,"Liu K, Xu X, Xu J, Fang X, Liu L, Wang X. The distributions of alkaline earth metal oxides and their promotional effects on Ni/CeO2for CO2methanation. J CO2 Util 2020;38:113–24. https://doi.org/10.1016/j.jcou.2020.01.016.",193,Test,Ni/CeO2,Ni,10,None,0,CeO2,90,None,IWI,450,4,450,1,2,10,250,1,1.67,,0,33,0,0,4,3.377,,,,,,,,,,,,,,,,,,,,,,,,,,,,,,,,,
1443,"Liu K, Xu X, Xu J, Fang X, Liu L, Wang X. The distributions of alkaline earth metal oxides and their promotional effects on Ni/CeO2for CO2methanation. J CO2 Util 2020;38:113–24. https://doi.org/10.1016/j.jcou.2020.01.016.",193,Test,Ni/CeO2,Ni,10,None,0,CeO2,90,None,IWI,450,4,450,1,2,10,260,1,1.67,,0,33,0,0,4,11.187,,,,,,,,,,,,,,,,,,,,,,,,,,,,,,,,,
1444,"Liu K, Xu X, Xu J, Fang X, Liu L, Wang X. The distributions of alkaline earth metal oxides and their promotional effects on Ni/CeO2for CO2methanation. J CO2 Util 2020;38:113–24. https://doi.org/10.1016/j.jcou.2020.01.016.",193,Test,Ni/CeO2,Ni,10,None,0,CeO2,90,None,IWI,450,4,450,1,2,10,270,1,1.67,,0,33,0,0,4,43.483,,,,,,,,,,,,,,,,,,,,,,,,,,,,,,,,,
1445,"Liu K, Xu X, Xu J, Fang X, Liu L, Wang X. The distributions of alkaline earth metal oxides and their promotional effects on Ni/CeO2for CO2methanation. J CO2 Util 2020;38:113–24. https://doi.org/10.1016/j.jcou.2020.01.016.",193,Test,Ni/CeO2,Ni,10,None,0,CeO2,90,None,IWI,450,4,450,1,2,10,280,1,1.67,,0,33,0,0,4,57.414,,,,,,,,,,,,,,,,,,,,,,,,,,,,,,,,,
1446,"Liu K, Xu X, Xu J, Fang X, Liu L, Wang X. The distributions of alkaline earth metal oxides and their promotional effects on Ni/CeO2for CO2methanation. J CO2 Util 2020;38:113–24. https://doi.org/10.1016/j.jcou.2020.01.016.",193,Test,Ni/CeO2,Ni,10,None,0,CeO2,90,None,IWI,450,4,450,1,2,10,290,1,1.67,,0,33,0,0,4,64.802,,,,,,,,,,,,,,,,,,,,,,,,,,,,,,,,,
1447,"Liu K, Xu X, Xu J, Fang X, Liu L, Wang X. The distributions of alkaline earth metal oxides and their promotional effects on Ni/CeO2for CO2methanation. J CO2 Util 2020;38:113–24. https://doi.org/10.1016/j.jcou.2020.01.016.",193,Test,Ni/CeO2,Ni,10,None,0,CeO2,90,None,IWI,450,4,450,1,2,10,300,1,1.67,,0,33,0,0,4,65.224,,,,,,,,,,,,,,,,,,,,,,,,,,,,,,,,,
1448,"Liu K, Xu X, Xu J, Fang X, Liu L, Wang X. The distributions of alkaline earth metal oxides and their promotional effects on Ni/CeO2for CO2methanation. J CO2 Util 2020;38:113–24. https://doi.org/10.1016/j.jcou.2020.01.016.",193,Test,Ni/CeO2,Ni,10,None,0,CeO2,90,None,IWI,450,4,450,1,2,10,320,1,1.67,,0,33,0,0,4,65.858,,,,,,,,,,,,,,,,,,,,,,,,,,,,,,,,,
1449,"Liu K, Xu X, Xu J, Fang X, Liu L, Wang X. The distributions of alkaline earth metal oxides and their promotional effects on Ni/CeO2for CO2methanation. J CO2 Util 2020;38:113–24. https://doi.org/10.1016/j.jcou.2020.01.016.",193,Test,Ni/CeO2,Ni,10,None,0,CeO2,90,None,IWI,450,4,450,1,2,10,350,1,1.67,,0,33,0,0,4,67.124,,,,,,,,,,,,,,,,,,,,,,,,,,,,,,,,,
1450,"Liu K, Xu X, Xu J, Fang X, Liu L, Wang X. The distributions of alkaline earth metal oxides and their promotional effects on Ni/CeO2for CO2methanation. J CO2 Util 2020;38:113–24. https://doi.org/10.1016/j.jcou.2020.01.016.",193,Test,Ni/CeO2,Ni,10,None,0,CeO2,90,None,IWI,450,4,450,1,2,10,400,1,1.67,,0,33,0,0,4,65.646,,,,,,,,,,,,,,,,,,,,,,,,,,,,,,,,,
1451,"Liu K, Xu X, Xu J, Fang X, Liu L, Wang X. The distributions of alkaline earth metal oxides and their promotional effects on Ni/CeO2for CO2methanation. J CO2 Util 2020;38:113–24. https://doi.org/10.1016/j.jcou.2020.01.016.",193,Test,Ni/CeO2,Ni,10,None,0,CeO2,90,None,IWI,450,4,450,1,2,10,450,1,1.67,,0,33,0,0,4,63.325,,,,,,,,,,,,,,,,,,,,,,,,,,,,,,,,,
1452,"Wang W, Duong-Viet C, Xu Z, Ba H, Tuci G, Giambastiani G, et al. CO2 methanation under dynamic operational mode using nickel nanoparticles decorated carbon felt (Ni/OCF) combined with inductive heating. Catal Today 2020;357:214–20. https://doi.org/10.1016/j.cattod.2019.02.050.",194,Test,Ni/OCF,Ni,10,None,0,OCF,90,None,IWI,200,1,350,1,1,100,180,1,2,80,0,0,0,0,4,1.961,,,,,,,,,,,,,,,,,,,,,,,,,,,,,,,,,
1453,"Wang W, Duong-Viet C, Xu Z, Ba H, Tuci G, Giambastiani G, et al. CO2 methanation under dynamic operational mode using nickel nanoparticles decorated carbon felt (Ni/OCF) combined with inductive heating. Catal Today 2020;357:214–20. https://doi.org/10.1016/j.cattod.2019.02.050.",194,Test,Ni/OCF,Ni,10,None,0,OCF,90,None,IWI,200,1,350,1,1,100,200,1,2,80,0,0,0,0,4,5.882,,,,,,,,,,,,,,,,,,,,,,,,,,,,,,,,,
1454,"Wang W, Duong-Viet C, Xu Z, Ba H, Tuci G, Giambastiani G, et al. CO2 methanation under dynamic operational mode using nickel nanoparticles decorated carbon felt (Ni/OCF) combined with inductive heating. Catal Today 2020;357:214–20. https://doi.org/10.1016/j.cattod.2019.02.050.",194,Test,Ni/OCF,Ni,10,None,0,OCF,90,None,IWI,200,1,350,1,1,100,220,1,2,80,0,0,0,0,4,13.725,,,,,,,,,,,,,,,,,,,,,,,,,,,,,,,,,
1455,"Wang W, Duong-Viet C, Xu Z, Ba H, Tuci G, Giambastiani G, et al. CO2 methanation under dynamic operational mode using nickel nanoparticles decorated carbon felt (Ni/OCF) combined with inductive heating. Catal Today 2020;357:214–20. https://doi.org/10.1016/j.cattod.2019.02.050.",194,Test,Ni/OCF,Ni,10,None,0,OCF,90,None,IWI,200,1,350,1,1,100,240,1,2,80,0,0,0,0,4,27.451,,,,,,,,,,,,,,,,,,,,,,,,,,,,,,,,,
1456,"Wang W, Duong-Viet C, Xu Z, Ba H, Tuci G, Giambastiani G, et al. CO2 methanation under dynamic operational mode using nickel nanoparticles decorated carbon felt (Ni/OCF) combined with inductive heating. Catal Today 2020;357:214–20. https://doi.org/10.1016/j.cattod.2019.02.050.",194,Test,Ni/OCF,Ni,10,None,0,OCF,90,None,IWI,200,1,350,1,1,100,260,1,2,80,0,0,0,0,4,42.484,,,,,,,,,,,,,,,,,,,,,,,,,,,,,,,,,
1457,"Wang W, Duong-Viet C, Xu Z, Ba H, Tuci G, Giambastiani G, et al. CO2 methanation under dynamic operational mode using nickel nanoparticles decorated carbon felt (Ni/OCF) combined with inductive heating. Catal Today 2020;357:214–20. https://doi.org/10.1016/j.cattod.2019.02.050.",194,Test,Ni/OCF,Ni,10,None,0,OCF,90,None,IWI,200,1,350,1,1,100,280,1,2,80,0,0,0,0,4,52.288,,,,,,,,,,,,,,,,,,,,,,,,,,,,,,,,,
1458,"Wang W, Duong-Viet C, Xu Z, Ba H, Tuci G, Giambastiani G, et al. CO2 methanation under dynamic operational mode using nickel nanoparticles decorated carbon felt (Ni/OCF) combined with inductive heating. Catal Today 2020;357:214–20. https://doi.org/10.1016/j.cattod.2019.02.050.",194,Test,Ni/OCF,Ni,10,None,0,OCF,90,None,IWI,200,1,350,1,1,100,300,1,2,80,0,0,0,0,4,63.399,,,,,,,,,,,,,,,,,,,,,,,,,,,,,,,,,
1459,"Wang W, Duong-Viet C, Xu Z, Ba H, Tuci G, Giambastiani G, et al. CO2 methanation under dynamic operational mode using nickel nanoparticles decorated carbon felt (Ni/OCF) combined with inductive heating. Catal Today 2020;357:214–20. https://doi.org/10.1016/j.cattod.2019.02.050.",194,Test,Ni/OCF,Ni,10,None,0,OCF,90,None,IWI,200,1,350,1,1,100,320,1,2,80,0,0,0,0,4,73.529,,,,,,,,,,,,,,,,,,,,,,,,,,,,,,,,,
1460,"Wang W, Duong-Viet C, Xu Z, Ba H, Tuci G, Giambastiani G, et al. CO2 methanation under dynamic operational mode using nickel nanoparticles decorated carbon felt (Ni/OCF) combined with inductive heating. Catal Today 2020;357:214–20. https://doi.org/10.1016/j.cattod.2019.02.050.",194,Test,Ni/OCF,Ni,10,None,0,OCF,90,None,IWI,200,1,350,1,1,100,340,1,2,80,0,0,0,0,4,72.876,,,,,,,,,,,,,,,,,,,,,,,,,,,,,,,,,
1461,"Wang W, Duong-Viet C, Xu Z, Ba H, Tuci G, Giambastiani G, et al. CO2 methanation under dynamic operational mode using nickel nanoparticles decorated carbon felt (Ni/OCF) combined with inductive heating. Catal Today 2020;357:214–20. https://doi.org/10.1016/j.cattod.2019.02.050.",194,Test,Ni/OCF,Ni,10,None,0,OCF,90,None,IWI,200,1,350,1,1,100,360,1,2,80,0,0,0,0,4,71.242,,,,,,,,,,,,,,,,,,,,,,,,,,,,,,,,,
1462,"Wang W, Duong-Viet C, Xu Z, Ba H, Tuci G, Giambastiani G, et al. CO2 methanation under dynamic operational mode using nickel nanoparticles decorated carbon felt (Ni/OCF) combined with inductive heating. Catal Today 2020;357:214–20. https://doi.org/10.1016/j.cattod.2019.02.050.",194,Test,Ni/OCF,Ni,10,None,0,OCF,90,None,IWI,200,1,350,1,1,100,380,1,2,80,0,0,0,0,4,69.281,,,,,,,,,,,,,,,,,,,,,,,,,,,,,,,,,
1463,"Cai M, Wen J, Chu W, Cheng X, Li Z. Methanation of carbon dioxide on Ni/ZrO2-Al2O 3 catalysts: Effects of ZrO2 promoter and preparation method of novel ZrO2-Al2O3 carrier. J Nat Gas Chem 2011;20:318–24. https://doi.org/10.1016/S1003-9953(10)60187-9.",195,Train,Ni/ZrO2-Al2O3,Ni,12,None,0,Al2O3,85,ZrO2,WI,450,5,450,1,1,100,180,1,7.4,100,0,0,0,0,3.5,0,,,,,,,,,,,,,,,,,,,,,,,,,,,,,,,,,
1464,"Cai M, Wen J, Chu W, Cheng X, Li Z. Methanation of carbon dioxide on Ni/ZrO2-Al2O 3 catalysts: Effects of ZrO2 promoter and preparation method of novel ZrO2-Al2O3 carrier. J Nat Gas Chem 2011;20:318–24. https://doi.org/10.1016/S1003-9953(10)60187-9.",195,Train,Ni/ZrO2-Al2O3,Ni,12,None,0,Al2O3,85,ZrO2,WI,450,5,450,1,1,100,210,1,7.4,100,0,0,0,0,3.5,1.703,,,,,,,,,,,,,,,,,,,,,,,,,,,,,,,,,
1465,"Cai M, Wen J, Chu W, Cheng X, Li Z. Methanation of carbon dioxide on Ni/ZrO2-Al2O 3 catalysts: Effects of ZrO2 promoter and preparation method of novel ZrO2-Al2O3 carrier. J Nat Gas Chem 2011;20:318–24. https://doi.org/10.1016/S1003-9953(10)60187-9.",195,Train,Ni/ZrO2-Al2O3,Ni,12,None,0,Al2O3,85,ZrO2,WI,450,5,450,1,1,100,240,1,7.4,100,0,0,0,0,3.5,6.569,,,,,,,,,,,,,,,,,,,,,,,,,,,,,,,,,
1466,"Cai M, Wen J, Chu W, Cheng X, Li Z. Methanation of carbon dioxide on Ni/ZrO2-Al2O 3 catalysts: Effects of ZrO2 promoter and preparation method of novel ZrO2-Al2O3 carrier. J Nat Gas Chem 2011;20:318–24. https://doi.org/10.1016/S1003-9953(10)60187-9.",195,Train,Ni/ZrO2-Al2O3,Ni,12,None,0,Al2O3,85,ZrO2,WI,450,5,450,1,1,100,270,1,7.4,100,0,0,0,0,3.5,18.735,,,,,,,,,,,,,,,,,,,,,,,,,,,,,,,,,
1467,"Cai M, Wen J, Chu W, Cheng X, Li Z. Methanation of carbon dioxide on Ni/ZrO2-Al2O 3 catalysts: Effects of ZrO2 promoter and preparation method of novel ZrO2-Al2O3 carrier. J Nat Gas Chem 2011;20:318–24. https://doi.org/10.1016/S1003-9953(10)60187-9.",195,Train,Ni/ZrO2-Al2O3,Ni,12,None,0,Al2O3,85,ZrO2,WI,450,5,450,1,1,100,300,1,7.4,100,0,0,0,0,3.5,43.552,,,,,,,,,,,,,,,,,,,,,,,,,,,,,,,,,
1468,"Cai M, Wen J, Chu W, Cheng X, Li Z. Methanation of carbon dioxide on Ni/ZrO2-Al2O 3 catalysts: Effects of ZrO2 promoter and preparation method of novel ZrO2-Al2O3 carrier. J Nat Gas Chem 2011;20:318–24. https://doi.org/10.1016/S1003-9953(10)60187-9.",195,Train,Ni/ZrO2-Al2O3,Ni,12,None,0,Al2O3,85,ZrO2,WI,450,5,450,1,1,100,330,1,7.4,100,0,0,0,0,3.5,64.477,,,,,,,,,,,,,,,,,,,,,,,,,,,,,,,,,
1469,"Cai M, Wen J, Chu W, Cheng X, Li Z. Methanation of carbon dioxide on Ni/ZrO2-Al2O 3 catalysts: Effects of ZrO2 promoter and preparation method of novel ZrO2-Al2O3 carrier. J Nat Gas Chem 2011;20:318–24. https://doi.org/10.1016/S1003-9953(10)60187-9.",195,Train,Ni/ZrO2-Al2O3,Ni,12,None,0,Al2O3,85,ZrO2,WI,450,5,450,1,1,100,360,1,7.4,100,0,0,0,0,3.5,71.046,,,,,,,,,,,,,,,,,,,,,,,,,,,,,,,,,
1470,"Cai M, Wen J, Chu W, Cheng X, Li Z. Methanation of carbon dioxide on Ni/ZrO2-Al2O 3 catalysts: Effects of ZrO2 promoter and preparation method of novel ZrO2-Al2O3 carrier. J Nat Gas Chem 2011;20:318–24. https://doi.org/10.1016/S1003-9953(10)60187-9.",196,Train,Ni/ZrO2-Al2O3,Ni,12,None,0,Al2O3,73,ZrO2,WI,450,5,450,1,1,100,180,1,7.4,100,0,0,0,0,3.5,0,,,,,,,,,,,,,,,,,,,,,,,,,,,,,,,,,
1471,"Cai M, Wen J, Chu W, Cheng X, Li Z. Methanation of carbon dioxide on Ni/ZrO2-Al2O 3 catalysts: Effects of ZrO2 promoter and preparation method of novel ZrO2-Al2O3 carrier. J Nat Gas Chem 2011;20:318–24. https://doi.org/10.1016/S1003-9953(10)60187-9.",196,Train,Ni/ZrO2-Al2O3,Ni,12,None,0,Al2O3,73,ZrO2,WI,450,5,450,1,1,100,210,1,7.4,100,0,0,0,0,3.5,0,,,,,,,,,,,,,,,,,,,,,,,,,,,,,,,,,
1472,"Cai M, Wen J, Chu W, Cheng X, Li Z. Methanation of carbon dioxide on Ni/ZrO2-Al2O 3 catalysts: Effects of ZrO2 promoter and preparation method of novel ZrO2-Al2O3 carrier. J Nat Gas Chem 2011;20:318–24. https://doi.org/10.1016/S1003-9953(10)60187-9.",196,Train,Ni/ZrO2-Al2O3,Ni,12,None,0,Al2O3,73,ZrO2,WI,450,5,450,1,1,100,240,1,7.4,100,0,0,0,0,3.5,3.989,,,,,,,,,,,,,,,,,,,,,,,,,,,,,,,,,
1473,"Cai M, Wen J, Chu W, Cheng X, Li Z. Methanation of carbon dioxide on Ni/ZrO2-Al2O 3 catalysts: Effects of ZrO2 promoter and preparation method of novel ZrO2-Al2O3 carrier. J Nat Gas Chem 2011;20:318–24. https://doi.org/10.1016/S1003-9953(10)60187-9.",196,Train,Ni/ZrO2-Al2O3,Ni,12,None,0,Al2O3,73,ZrO2,WI,450,5,450,1,1,100,270,1,7.4,100,0,0,0,0,3.5,12.5,,,,,,,,,,,,,,,,,,,,,,,,,,,,,,,,,
1474,"Cai M, Wen J, Chu W, Cheng X, Li Z. Methanation of carbon dioxide on Ni/ZrO2-Al2O 3 catalysts: Effects of ZrO2 promoter and preparation method of novel ZrO2-Al2O3 carrier. J Nat Gas Chem 2011;20:318–24. https://doi.org/10.1016/S1003-9953(10)60187-9.",196,Train,Ni/ZrO2-Al2O3,Ni,12,None,0,Al2O3,73,ZrO2,WI,450,5,450,1,1,100,300,1,7.4,100,0,0,0,0,3.5,27.926,,,,,,,,,,,,,,,,,,,,,,,,,,,,,,,,,
1475,"Cai M, Wen J, Chu W, Cheng X, Li Z. Methanation of carbon dioxide on Ni/ZrO2-Al2O 3 catalysts: Effects of ZrO2 promoter and preparation method of novel ZrO2-Al2O3 carrier. J Nat Gas Chem 2011;20:318–24. https://doi.org/10.1016/S1003-9953(10)60187-9.",196,Train,Ni/ZrO2-Al2O3,Ni,12,None,0,Al2O3,73,ZrO2,WI,450,5,450,1,1,100,330,1,7.4,100,0,0,0,0,3.5,50.266,,,,,,,,,,,,,,,,,,,,,,,,,,,,,,,,,
1476,"Cai M, Wen J, Chu W, Cheng X, Li Z. Methanation of carbon dioxide on Ni/ZrO2-Al2O 3 catalysts: Effects of ZrO2 promoter and preparation method of novel ZrO2-Al2O3 carrier. J Nat Gas Chem 2011;20:318–24. https://doi.org/10.1016/S1003-9953(10)60187-9.",196,Train,Ni/ZrO2-Al2O3,Ni,12,None,0,Al2O3,73,ZrO2,WI,450,5,450,1,1,100,360,1,7.4,100,0,0,0,0,3.5,60.638,,,,,,,,,,,,,,,,,,,,,,,,,,,,,,,,,
1477,"Cai M, Wen J, Chu W, Cheng X, Li Z. Methanation of carbon dioxide on Ni/ZrO2-Al2O 3 catalysts: Effects of ZrO2 promoter and preparation method of novel ZrO2-Al2O3 carrier. J Nat Gas Chem 2011;20:318–24. https://doi.org/10.1016/S1003-9953(10)60187-9.",197,Test,Ni/ZrO2-Al2O3,Ni,12,None,0,Al2O3,79,ZrO2,WI,450,5,450,1,1,100,180,1,7.4,100,0,0,0,0,3.5,0,,,,,,,,,,,,,,,,,,,,,,,,,,,,,,,,,
1478,"Cai M, Wen J, Chu W, Cheng X, Li Z. Methanation of carbon dioxide on Ni/ZrO2-Al2O 3 catalysts: Effects of ZrO2 promoter and preparation method of novel ZrO2-Al2O3 carrier. J Nat Gas Chem 2011;20:318–24. https://doi.org/10.1016/S1003-9953(10)60187-9.",197,Test,Ni/ZrO2-Al2O3,Ni,12,None,0,Al2O3,79,ZrO2,WI,450,5,450,1,1,100,210,1,7.4,100,0,0,0,0,3.5,0,,,,,,,,,,,,,,,,,,,,,,,,,,,,,,,,,
1479,"Cai M, Wen J, Chu W, Cheng X, Li Z. Methanation of carbon dioxide on Ni/ZrO2-Al2O 3 catalysts: Effects of ZrO2 promoter and preparation method of novel ZrO2-Al2O3 carrier. J Nat Gas Chem 2011;20:318–24. https://doi.org/10.1016/S1003-9953(10)60187-9.",197,Test,Ni/ZrO2-Al2O3,Ni,12,None,0,Al2O3,79,ZrO2,WI,450,5,450,1,1,100,240,1,7.4,100,0,0,0,0,3.5,6.649,,,,,,,,,,,,,,,,,,,,,,,,,,,,,,,,,
1480,"Cai M, Wen J, Chu W, Cheng X, Li Z. Methanation of carbon dioxide on Ni/ZrO2-Al2O 3 catalysts: Effects of ZrO2 promoter and preparation method of novel ZrO2-Al2O3 carrier. J Nat Gas Chem 2011;20:318–24. https://doi.org/10.1016/S1003-9953(10)60187-9.",197,Test,Ni/ZrO2-Al2O3,Ni,12,None,0,Al2O3,79,ZrO2,WI,450,5,450,1,1,100,270,1,7.4,100,0,0,0,0,3.5,14.894,,,,,,,,,,,,,,,,,,,,,,,,,,,,,,,,,
1481,"Cai M, Wen J, Chu W, Cheng X, Li Z. Methanation of carbon dioxide on Ni/ZrO2-Al2O 3 catalysts: Effects of ZrO2 promoter and preparation method of novel ZrO2-Al2O3 carrier. J Nat Gas Chem 2011;20:318–24. https://doi.org/10.1016/S1003-9953(10)60187-9.",197,Test,Ni/ZrO2-Al2O3,Ni,12,None,0,Al2O3,79,ZrO2,WI,450,5,450,1,1,100,300,1,7.4,100,0,0,0,0,3.5,33.777,,,,,,,,,,,,,,,,,,,,,,,,,,,,,,,,,
1482,"Cai M, Wen J, Chu W, Cheng X, Li Z. Methanation of carbon dioxide on Ni/ZrO2-Al2O 3 catalysts: Effects of ZrO2 promoter and preparation method of novel ZrO2-Al2O3 carrier. J Nat Gas Chem 2011;20:318–24. https://doi.org/10.1016/S1003-9953(10)60187-9.",197,Test,Ni/ZrO2-Al2O3,Ni,12,None,0,Al2O3,79,ZrO2,WI,450,5,450,1,1,100,330,1,7.4,100,0,0,0,0,3.5,55.851,,,,,,,,,,,,,,,,,,,,,,,,,,,,,,,,,
1483,"Cai M, Wen J, Chu W, Cheng X, Li Z. Methanation of carbon dioxide on Ni/ZrO2-Al2O 3 catalysts: Effects of ZrO2 promoter and preparation method of novel ZrO2-Al2O3 carrier. J Nat Gas Chem 2011;20:318–24. https://doi.org/10.1016/S1003-9953(10)60187-9.",197,Test,Ni/ZrO2-Al2O3,Ni,12,None,0,Al2O3,79,ZrO2,WI,450,5,450,1,1,100,360,1,7.4,100,0,0,0,0,3.5,63.564,,,,,,,,,,,,,,,,,,,,,,,,,,,,,,,,,
1484,"Cai M, Wen J, Chu W, Cheng X, Li Z. Methanation of carbon dioxide on Ni/ZrO2-Al2O 3 catalysts: Effects of ZrO2 promoter and preparation method of novel ZrO2-Al2O3 carrier. J Nat Gas Chem 2011;20:318–24. https://doi.org/10.1016/S1003-9953(10)60187-9.",198,Train,Ni/ZrO2-Al2O3,Ni,12,None,0,Al2O3,88,None,WI,450,5,450,1,1,100,180,1,7.4,100,0,0,0,0,3.5,0,,,,,,,,,,,,,,,,,,,,,,,,,,,,,,,,,
1485,"Cai M, Wen J, Chu W, Cheng X, Li Z. Methanation of carbon dioxide on Ni/ZrO2-Al2O 3 catalysts: Effects of ZrO2 promoter and preparation method of novel ZrO2-Al2O3 carrier. J Nat Gas Chem 2011;20:318–24. https://doi.org/10.1016/S1003-9953(10)60187-9.",199,Train,Ni/Al2O3,Ni,12,None,0,Al2O3,88,None,WI,450,5,450,1,1,100,210,1,7.4,100,0,0,0,0,3.5,0,,,,,,,,,,,,,,,,,,,,,,,,,,,,,,,,,
1486,"Cai M, Wen J, Chu W, Cheng X, Li Z. Methanation of carbon dioxide on Ni/ZrO2-Al2O 3 catalysts: Effects of ZrO2 promoter and preparation method of novel ZrO2-Al2O3 carrier. J Nat Gas Chem 2011;20:318–24. https://doi.org/10.1016/S1003-9953(10)60187-9.",199,Train,Ni/Al2O3,Ni,12,None,0,Al2O3,88,None,WI,450,5,450,1,1,100,240,1,7.4,100,0,0,0,0,3.5,1.596,,,,,,,,,,,,,,,,,,,,,,,,,,,,,,,,,
1487,"Cai M, Wen J, Chu W, Cheng X, Li Z. Methanation of carbon dioxide on Ni/ZrO2-Al2O 3 catalysts: Effects of ZrO2 promoter and preparation method of novel ZrO2-Al2O3 carrier. J Nat Gas Chem 2011;20:318–24. https://doi.org/10.1016/S1003-9953(10)60187-9.",199,Train,Ni/Al2O3,Ni,12,None,0,Al2O3,88,None,WI,450,5,450,1,1,100,270,1,7.4,100,0,0,0,0,3.5,2.66,,,,,,,,,,,,,,,,,,,,,,,,,,,,,,,,,
1488,"Cai M, Wen J, Chu W, Cheng X, Li Z. Methanation of carbon dioxide on Ni/ZrO2-Al2O 3 catalysts: Effects of ZrO2 promoter and preparation method of novel ZrO2-Al2O3 carrier. J Nat Gas Chem 2011;20:318–24. https://doi.org/10.1016/S1003-9953(10)60187-9.",199,Train,Ni/Al2O3,Ni,12,None,0,Al2O3,88,None,WI,450,5,450,1,1,100,300,1,7.4,100,0,0,0,0,3.5,8.511,,,,,,,,,,,,,,,,,,,,,,,,,,,,,,,,,
1489,"Cai M, Wen J, Chu W, Cheng X, Li Z. Methanation of carbon dioxide on Ni/ZrO2-Al2O 3 catalysts: Effects of ZrO2 promoter and preparation method of novel ZrO2-Al2O3 carrier. J Nat Gas Chem 2011;20:318–24. https://doi.org/10.1016/S1003-9953(10)60187-9.",199,Train,Ni/Al2O3,Ni,12,None,0,Al2O3,88,None,WI,450,5,450,1,1,100,330,1,7.4,100,0,0,0,0,3.5,19.947,,,,,,,,,,,,,,,,,,,,,,,,,,,,,,,,,
1490,"Cai M, Wen J, Chu W, Cheng X, Li Z. Methanation of carbon dioxide on Ni/ZrO2-Al2O 3 catalysts: Effects of ZrO2 promoter and preparation method of novel ZrO2-Al2O3 carrier. J Nat Gas Chem 2011;20:318–24. https://doi.org/10.1016/S1003-9953(10)60187-9.",199,Train,Ni/Al2O3,Ni,12,None,0,Al2O3,88,None,WI,450,5,450,1,1,100,360,1,7.4,100,0,0,0,0,3.5,42.021,,,,,,,,,,,,,,,,,,,,,,,,,,,,,,,,,
1491,"Hwang S, Hong UG, Lee J, Baik JH, Koh DJ, Lim H, et al. Methanation of carbon dioxide over mesoporous nickel-m-alumina (M 5 Fe, Zr, Ni, Y, and Mg) xerogel catalysts: Effect of second metal. Catal Letters 2012;142:860–8. https://doi.org/10.1007/s10562-012-0842-0.",200,Train,Ni-Fe/AX,Ni,35,Fe,5,AX,60,None,SGP,700,5,700,1,5,9.1,220,10,6.25,,0,25,0,0,4,63.4,,,,,,,,,,,,,,,,,,,,,,,,,,,,,,,,,
1492,"Hwang S, Hong UG, Lee J, Baik JH, Koh DJ, Lim H, et al. Methanation of carbon dioxide over mesoporous nickel-m-alumina (M 5 Fe, Zr, Ni, Y, and Mg) xerogel catalysts: Effect of second metal. Catal Letters 2012;142:860–8. https://doi.org/10.1007/s10562-012-0842-0.",201,Train,Ni-Zr/AX,Ni,35,Zr,5,AX,60,None,SGP,700,5,700,1,5,9.1,220,10,6.25,,0,25,0,0,4,61.6,,,,,,,,,,,,,,,,,,,,,,,,,,,,,,,,,
1493,"Hwang S, Hong UG, Lee J, Baik JH, Koh DJ, Lim H, et al. Methanation of carbon dioxide over mesoporous nickel-m-alumina (M 5 Fe, Zr, Ni, Y, and Mg) xerogel catalysts: Effect of second metal. Catal Letters 2012;142:860–8. https://doi.org/10.1007/s10562-012-0842-0.",202,Test,Ni/AX,Ni,40,None,0,AX,60,None,SGP,700,5,700,1,5,9.1,220,10,6.25,,0,25,0,0,4,61.1,,,,,,,,,,,,,,,,,,,,,,,,,,,,,,,,,
1494,"Hwang S, Hong UG, Lee J, Baik JH, Koh DJ, Lim H, et al. Methanation of carbon dioxide over mesoporous nickel-m-alumina (M 5 Fe, Zr, Ni, Y, and Mg) xerogel catalysts: Effect of second metal. Catal Letters 2012;142:860–8. https://doi.org/10.1007/s10562-012-0842-0.",203,Train,Ni-Y/AX,Ni,35,Y,5,AX,60,None,SGP,700,5,700,1,5,9.1,220,10,6.25,,0,25,0,0,4,58.4,,,,,,,,,,,,,,,,,,,,,,,,,,,,,,,,,
1495,"Hwang S, Hong UG, Lee J, Baik JH, Koh DJ, Lim H, et al. Methanation of carbon dioxide over mesoporous nickel-m-alumina (M 5 Fe, Zr, Ni, Y, and Mg) xerogel catalysts: Effect of second metal. Catal Letters 2012;142:860–8. https://doi.org/10.1007/s10562-012-0842-0.",204,Train,Ni-Mg/AX,Ni,35,Mg,5,AX,60,None,SGP,700,5,700,1,5,9.1,220,10,6.25,,0,25,0,0,4,54.2,,,,,,,,,,,,,,,,,,,,,,,,,,,,,,,,,
1496,"Liu H, Zou X, Wang X, Lu X, Ding W. Effect of CeO2 addition on Ni/Al2O3 catalysts for methanation of carbon dioxide with hydrogen. J Nat Gas Chem 2012;21:703–7. https://doi.org/10.1016/S1003-9953(11)60422-2.",205,Test,Ni/CeO2-Al2O3,Ni,15,CeO2,2,Al2O3,83,None,CI,450,10,500,1,1,100,200,1,4,120,0,0,0,0,4,3.497,,,,,,,,,,,,,,,,,,,,,,,,,,,,,,,,,
1497,"Liu H, Zou X, Wang X, Lu X, Ding W. Effect of CeO2 addition on Ni/Al2O3 catalysts for methanation of carbon dioxide with hydrogen. J Nat Gas Chem 2012;21:703–7. https://doi.org/10.1016/S1003-9953(11)60422-2.",205,Test,Ni/CeO2-Al2O3,Ni,15,CeO2,2,Al2O3,83,None,CI,450,10,500,1,1,100,250,1,4,120,0,0,0,0,4,22.727,,,,,,,,,,,,,,,,,,,,,,,,,,,,,,,,,
1498,"Liu H, Zou X, Wang X, Lu X, Ding W. Effect of CeO2 addition on Ni/Al2O3 catalysts for methanation of carbon dioxide with hydrogen. J Nat Gas Chem 2012;21:703–7. https://doi.org/10.1016/S1003-9953(11)60422-2.",205,Test,Ni/CeO2-Al2O3,Ni,15,CeO2,2,Al2O3,83,None,CI,450,10,500,1,1,100,300,1,4,120,0,0,0,0,4,70.979,,,,,,,,,,,,,,,,,,,,,,,,,,,,,,,,,
1499,"Liu H, Zou X, Wang X, Lu X, Ding W. Effect of CeO2 addition on Ni/Al2O3 catalysts for methanation of carbon dioxide with hydrogen. J Nat Gas Chem 2012;21:703–7. https://doi.org/10.1016/S1003-9953(11)60422-2.",205,Test,Ni/CeO2-Al2O3,Ni,15,CeO2,2,Al2O3,83,None,CI,450,10,500,1,1,100,350,1,4,120,0,0,0,0,4,85.315,,,,,,,,,,,,,,,,,,,,,,,,,,,,,,,,,
1500,"Liu H, Zou X, Wang X, Lu X, Ding W. Effect of CeO2 addition on Ni/Al2O3 catalysts for methanation of carbon dioxide with hydrogen. J Nat Gas Chem 2012;21:703–7. https://doi.org/10.1016/S1003-9953(11)60422-2.",205,Test,Ni/CeO2-Al2O3,Ni,15,CeO2,2,Al2O3,83,None,CI,450,10,500,1,1,100,400,1,4,120,0,0,0,0,4,83.217,,,,,,,,,,,,,,,,,,,,,,,,,,,,,,,,,
1501,"Liu H, Zou X, Wang X, Lu X, Ding W. Effect of CeO2 addition on Ni/Al2O3 catalysts for methanation of carbon dioxide with hydrogen. J Nat Gas Chem 2012;21:703–7. https://doi.org/10.1016/S1003-9953(11)60422-2.",205,Test,Ni/CeO2-Al2O3,Ni,15,CeO2,2,Al2O3,83,None,CI,450,10,500,1,1,100,450,1,4,120,0,0,0,0,4,76.923,,,,,,,,,,,,,,,,,,,,,,,,,,,,,,,,,
1502,"Liu H, Zou X, Wang X, Lu X, Ding W. Effect of CeO2 addition on Ni/Al2O3 catalysts for methanation of carbon dioxide with hydrogen. J Nat Gas Chem 2012;21:703–7. https://doi.org/10.1016/S1003-9953(11)60422-2.",206,Train,Ni/Al2O3,Ni,15,None,0,Al2O3,83,None,CI,450,10,500,1,1,100,300,1,4,120,0,0,0,0,4,45.098,,,,,,,,,,,,,,,,,,,,,,,,,,,,,,,,,
1503,"Liu H, Zou X, Wang X, Lu X, Ding W. Effect of CeO2 addition on Ni/Al2O3 catalysts for methanation of carbon dioxide with hydrogen. J Nat Gas Chem 2012;21:703–7. https://doi.org/10.1016/S1003-9953(11)60422-2.",207,Train,Ni/CeO2-Al2O3,Ni,15,CeO2,0.25,Al2O3,83,None,CI,450,10,500,1,1,100,300,1,4,120,0,0,0,0,4,54.575,,,,,,,,,,,,,,,,,,,,,,,,,,,,,,,,,
1504,"Liu H, Zou X, Wang X, Lu X, Ding W. Effect of CeO2 addition on Ni/Al2O3 catalysts for methanation of carbon dioxide with hydrogen. J Nat Gas Chem 2012;21:703–7. https://doi.org/10.1016/S1003-9953(11)60422-2.",208,Test,Ni/CeO2-Al2O3,Ni,15,CeO2,0.5,Al2O3,83,None,CI,450,10,500,1,1,100,300,1,4,120,0,0,0,0,4,66.013,,,,,,,,,,,,,,,,,,,,,,,,,,,,,,,,,
