Repository: Night-Time1809/ML_training_lab

## Materials/outline

| **Date** | **Section** | **Lab** | **Slide** | **Notebook** |
| ---- | ---- | ---- | ---- | ---- |
| 09 May 2023 | 01 - Machine Learning Overview and Decision Tree |  01 - Intro to Colab, pandas, NumPy - Decision Tree Model for Classification and Regression | [Go to slide](https://github.com/Night-Time1809/ML_training_lab/blob/main/slides/01_ML%20overview_decision%20tree.pdf) | [![Open In Colab](https://colab.research.google.com/assets/colab-badge.svg)](https://colab.research.google.com/drive/1m2KPAzuMQn_NBilSeYc1IJ7Eh76YsIhk?usp=sharing) |

File: dataset/dataset.csv (part 15 of 38)
Number of data,Reference,Experiment No,Train/Test Set,Catalyst,Base,Base wt%,Base 2,Base 2 wt%,Support,Support wt%,Support 2,Catalyst preparation method,Calcination Temperature (C),Calcination time (h),Reduction Temperature (C),Reduction Pressure (bar),Reduction time  (h),Reduction  H2 %,Temperature (C),Pressure (bar),W/F (mgcat/minml),Time on Stream (h),CO % in feed,Inert % in feed,CH4 % in feed,H2O % in feed,H2/CO2 in feed,CO2 Conversion %,,,,,,,,,,,,,,,,,,,,,,,,,,,,,,,,,
1505,"Liu H, Zou X, Wang X, Lu X, Ding W. Effect of CeO2 addition on Ni/Al2O3 catalysts for methanation of carbon dioxide with hydrogen. J Nat Gas Chem 2012;21:703–7. https://doi.org/10.1016/S1003-9953(11)60422-2.",209,Train,Ni/CeO2-Al2O3,Ni,15,CeO2,4,Al2O3,81,None,CI,450,10,500,1,1,100,300,1,4,120,0,0,0,0,4,71.895,,,,,,,,,,,,,,,,,,,,,,,,,,,,,,,,,
1506,"Liu H, Zou X, Wang X, Lu X, Ding W. Effect of CeO2 addition on Ni/Al2O3 catalysts for methanation of carbon dioxide with hydrogen. J Nat Gas Chem 2012;21:703–7. https://doi.org/10.1016/S1003-9953(11)60422-2.",210,Train,Ni/CeO2-Al2O3,Ni,15,CeO2,6,Al2O3,79,None,CI,450,10,500,1,1,100,300,1,4,120,0,0,0,0,4,68.301,,,,,,,,,,,,,,,,,,,,,,,,,,,,,,,,,
1507,"He S, Li C, Chen H, Su D, Zhang B, Cao X, et al. A surface defect-promoted Ni nanocatalyst with simultaneously enhanced activity and stability. Chem Mater 2013;25:1040–6. https://doi.org/10.1021/cm303517z.",211,Train,Ni/H-Al2O3,Ni,20,None,0,Al2O3,80,None,FM,450,5,400,1,5,50,200,1,25,260,0,25,0,0,4,17.092,,,,,,,,,,,,,,,,,,,,,,,,,,,,,,,,,
1508,"He S, Li C, Chen H, Su D, Zhang B, Cao X, et al. A surface defect-promoted Ni nanocatalyst with simultaneously enhanced activity and stability. Chem Mater 2013;25:1040–6. https://doi.org/10.1021/cm303517z.",211,Train,Ni/H-Al2O3,Ni,20,None,0,Al2O3,80,None,FM,450,5,400,1,5,50,230,1,25,260,0,25,0,0,4,50.426,,,,,,,,,,,,,,,,,,,,,,,,,,,,,,,,,
1509,"He S, Li C, Chen H, Su D, Zhang B, Cao X, et al. A surface defect-promoted Ni nanocatalyst with simultaneously enhanced activity and stability. Chem Mater 2013;25:1040–6. https://doi.org/10.1021/cm303517z.",211,Train,Ni/H-Al2O3,Ni,20,None,0,Al2O3,80,None,FM,450,5,400,1,5,50,270,1,25,260,0,25,0,0,4,89.433,,,,,,,,,,,,,,,,,,,,,,,,,,,,,,,,,
1510,"He S, Li C, Chen H, Su D, Zhang B, Cao X, et al. A surface defect-promoted Ni nanocatalyst with simultaneously enhanced activity and stability. Chem Mater 2013;25:1040–6. https://doi.org/10.1021/cm303517z.",211,Train,Ni/H-Al2O3,Ni,20,None,0,Al2O3,80,None,FM,450,5,400,1,5,50,280,1,25,260,0,25,0,0,4,95.461,,,,,,,,,,,,,,,,,,,,,,,,,,,,,,,,,
1511,"He S, Li C, Chen H, Su D, Zhang B, Cao X, et al. A surface defect-promoted Ni nanocatalyst with simultaneously enhanced activity and stability. Chem Mater 2013;25:1040–6. https://doi.org/10.1021/cm303517z.",211,Train,Ni/H-Al2O3,Ni,20,None,0,Al2O3,80,None,FM,450,5,400,1,5,50,300,1,25,260,0,25,0,0,4,97.589,,,,,,,,,,,,,,,,,,,,,,,,,,,,,,,,,
1512,"He S, Li C, Chen H, Su D, Zhang B, Cao X, et al. A surface defect-promoted Ni nanocatalyst with simultaneously enhanced activity and stability. Chem Mater 2013;25:1040–6. https://doi.org/10.1021/cm303517z.",211,Train,Ni/H-Al2O3,Ni,20,None,0,Al2O3,80,None,FM,450,5,400,1,5,50,330,1,25,260,0,25,0,0,4,97.943,,,,,,,,,,,,,,,,,,,,,,,,,,,,,,,,,
1513,"He S, Li C, Chen H, Su D, Zhang B, Cao X, et al. A surface defect-promoted Ni nanocatalyst with simultaneously enhanced activity and stability. Chem Mater 2013;25:1040–6. https://doi.org/10.1021/cm303517z.",211,Train,Ni/H-Al2O3,Ni,20,None,0,Al2O3,80,None,FM,450,5,500,1,5,50,200,1,25,260,0,25,0,0,4,12.837,,,,,,,,,,,,,,,,,,,,,,,,,,,,,,,,,
1514,"He S, Li C, Chen H, Su D, Zhang B, Cao X, et al. A surface defect-promoted Ni nanocatalyst with simultaneously enhanced activity and stability. Chem Mater 2013;25:1040–6. https://doi.org/10.1021/cm303517z.",211,Train,Ni/H-Al2O3,Ni,20,None,0,Al2O3,80,None,FM,450,5,500,1,5,50,230,1,25,260,0,25,0,0,4,26.312,,,,,,,,,,,,,,,,,,,,,,,,,,,,,,,,,
1515,"He S, Li C, Chen H, Su D, Zhang B, Cao X, et al. A surface defect-promoted Ni nanocatalyst with simultaneously enhanced activity and stability. Chem Mater 2013;25:1040–6. https://doi.org/10.1021/cm303517z.",211,Train,Ni/H-Al2O3,Ni,20,None,0,Al2O3,80,None,FM,450,5,500,1,5,50,260,1,25,260,0,25,0,0,4,47.234,,,,,,,,,,,,,,,,,,,,,,,,,,,,,,,,,
1516,"He S, Li C, Chen H, Su D, Zhang B, Cao X, et al. A surface defect-promoted Ni nanocatalyst with simultaneously enhanced activity and stability. Chem Mater 2013;25:1040–6. https://doi.org/10.1021/cm303517z.",211,Train,Ni/H-Al2O3,Ni,20,None,0,Al2O3,80,None,FM,450,5,500,1,5,50,290,1,25,260,0,25,0,0,4,63.546,,,,,,,,,,,,,,,,,,,,,,,,,,,,,,,,,
1517,"He S, Li C, Chen H, Su D, Zhang B, Cao X, et al. A surface defect-promoted Ni nanocatalyst with simultaneously enhanced activity and stability. Chem Mater 2013;25:1040–6. https://doi.org/10.1021/cm303517z.",211,Train,Ni/H-Al2O3,Ni,20,None,0,Al2O3,80,None,FM,450,5,500,1,5,50,310,1,25,260,0,25,0,0,4,75.603,,,,,,,,,,,,,,,,,,,,,,,,,,,,,,,,,
1518,"He S, Li C, Chen H, Su D, Zhang B, Cao X, et al. A surface defect-promoted Ni nanocatalyst with simultaneously enhanced activity and stability. Chem Mater 2013;25:1040–6. https://doi.org/10.1021/cm303517z.",211,Train,Ni/H-Al2O3,Ni,20,None,0,Al2O3,80,None,FM,450,5,500,1,5,50,330,1,25,260,0,25,0,0,4,80.213,,,,,,,,,,,,,,,,,,,,,,,,,,,,,,,,,
1519,"He S, Li C, Chen H, Su D, Zhang B, Cao X, et al. A surface defect-promoted Ni nanocatalyst with simultaneously enhanced activity and stability. Chem Mater 2013;25:1040–6. https://doi.org/10.1021/cm303517z.",211,Train,Ni/H-Al2O3,Ni,20,None,0,Al2O3,80,None,FM,450,5,500,1,5,50,350,1,25,260,0,25,0,0,4,83.759,,,,,,,,,,,,,,,,,,,,,,,,,,,,,,,,,
1520,"He S, Li C, Chen H, Su D, Zhang B, Cao X, et al. A surface defect-promoted Ni nanocatalyst with simultaneously enhanced activity and stability. Chem Mater 2013;25:1040–6. https://doi.org/10.1021/cm303517z.",211,Train,Ni/H-Al2O3,Ni,20,None,0,Al2O3,80,None,FM,450,5,500,1,5,50,380,1,25,260,0,25,0,0,4,85.887,,,,,,,,,,,,,,,,,,,,,,,,,,,,,,,,,
1521,"He S, Li C, Chen H, Su D, Zhang B, Cao X, et al. A surface defect-promoted Ni nanocatalyst with simultaneously enhanced activity and stability. Chem Mater 2013;25:1040–6. https://doi.org/10.1021/cm303517z.",212,Train,Ni/Al2O3,Ni,20,None,0,Al2O3,80,None,WI,450,5,500,1,6,50,200,1,25,260,0,25,0,0,4,11.418,,,,,,,,,,,,,,,,,,,,,,,,,,,,,,,,,
1522,"He S, Li C, Chen H, Su D, Zhang B, Cao X, et al. A surface defect-promoted Ni nanocatalyst with simultaneously enhanced activity and stability. Chem Mater 2013;25:1040–6. https://doi.org/10.1021/cm303517z.",212,Train,Ni/Al2O3,Ni,20,None,0,Al2O3,80,None,WI,450,5,500,1,6,50,230,1,25,260,0,25,0,0,4,12.837,,,,,,,,,,,,,,,,,,,,,,,,,,,,,,,,,
1523,"He S, Li C, Chen H, Su D, Zhang B, Cao X, et al. A surface defect-promoted Ni nanocatalyst with simultaneously enhanced activity and stability. Chem Mater 2013;25:1040–6. https://doi.org/10.1021/cm303517z.",212,Train,Ni/Al2O3,Ni,20,None,0,Al2O3,80,None,WI,450,5,500,1,6,50,260,1,25,260,0,25,0,0,4,19.22,,,,,,,,,,,,,,,,,,,,,,,,,,,,,,,,,
1524,"He S, Li C, Chen H, Su D, Zhang B, Cao X, et al. A surface defect-promoted Ni nanocatalyst with simultaneously enhanced activity and stability. Chem Mater 2013;25:1040–6. https://doi.org/10.1021/cm303517z.",212,Train,Ni/Al2O3,Ni,20,None,0,Al2O3,80,None,WI,450,5,500,1,6,50,290,1,25,260,0,25,0,0,4,35.532,,,,,,,,,,,,,,,,,,,,,,,,,,,,,,,,,
1525,"He S, Li C, Chen H, Su D, Zhang B, Cao X, et al. A surface defect-promoted Ni nanocatalyst with simultaneously enhanced activity and stability. Chem Mater 2013;25:1040–6. https://doi.org/10.1021/cm303517z.",212,Train,Ni/Al2O3,Ni,20,None,0,Al2O3,80,None,WI,450,5,500,1,6,50,310,1,25,260,0,25,0,0,4,50.426,,,,,,,,,,,,,,,,,,,,,,,,,,,,,,,,,
1526,"He S, Li C, Chen H, Su D, Zhang B, Cao X, et al. A surface defect-promoted Ni nanocatalyst with simultaneously enhanced activity and stability. Chem Mater 2013;25:1040–6. https://doi.org/10.1021/cm303517z.",212,Train,Ni/Al2O3,Ni,20,None,0,Al2O3,80,None,WI,450,5,500,1,6,50,330,1,25,260,0,25,0,0,4,63.901,,,,,,,,,,,,,,,,,,,,,,,,,,,,,,,,,
1527,"He S, Li C, Chen H, Su D, Zhang B, Cao X, et al. A surface defect-promoted Ni nanocatalyst with simultaneously enhanced activity and stability. Chem Mater 2013;25:1040–6. https://doi.org/10.1021/cm303517z.",212,Train,Ni/Al2O3,Ni,20,None,0,Al2O3,80,None,WI,450,5,500,1,6,50,350,1,25,260,0,25,0,0,4,71.348,,,,,,,,,,,,,,,,,,,,,,,,,,,,,,,,,
1528,"He S, Li C, Chen H, Su D, Zhang B, Cao X, et al. A surface defect-promoted Ni nanocatalyst with simultaneously enhanced activity and stability. Chem Mater 2013;25:1040–6. https://doi.org/10.1021/cm303517z.",212,Train,Ni/Al2O3,Ni,20,None,0,Al2O3,80,None,WI,450,5,500,1,6,50,380,1,25,260,0,25,0,0,4,74.539,,,,,,,,,,,,,,,,,,,,,,,,,,,,,,,,,
1529,"He S, Li C, Chen H, Su D, Zhang B, Cao X, et al. A surface defect-promoted Ni nanocatalyst with simultaneously enhanced activity and stability. Chem Mater 2013;25:1040–6. https://doi.org/10.1021/cm303517z.",212,Train,Ni/Al2O3,Ni,20,None,0,Al2O3,80,None,WI,450,5,500,1,6,50,410,1,25,260,0,25,0,0,4,75.248,,,,,,,,,,,,,,,,,,,,,,,,,,,,,,,,,
1530,"Jwa E, Lee SB, Lee HW, Mok YS. Plasma-assisted catalytic methanation of CO and CO2 over Ni-zeolite catalysts. Fuel Process Technol 2013;108:89–93. https://doi.org/10.1016/j.fuproc.2012.03.008.",213,Train,Ni/Zeolite,Ni,10,None,0,Zeolite,90,None,IWI,550,6,550,1,6,100,180,1,4,,0,0,0,0,4,0.347,,,,,,,,,,,,,,,,,,,,,,,,,,,,,,,,,
1531,"Jwa E, Lee SB, Lee HW, Mok YS. Plasma-assisted catalytic methanation of CO and CO2 over Ni-zeolite catalysts. Fuel Process Technol 2013;108:89–93. https://doi.org/10.1016/j.fuproc.2012.03.008.",213,Train,Ni/Zeolite,Ni,10,None,0,Zeolite,90,None,IWI,550,6,550,1,6,100,200,1,4,,0,0,0,0,4,1.042,,,,,,,,,,,,,,,,,,,,,,,,,,,,,,,,,
1532,"Jwa E, Lee SB, Lee HW, Mok YS. Plasma-assisted catalytic methanation of CO and CO2 over Ni-zeolite catalysts. Fuel Process Technol 2013;108:89–93. https://doi.org/10.1016/j.fuproc.2012.03.008.",213,Train,Ni/Zeolite,Ni,10,None,0,Zeolite,90,None,IWI,550,6,550,1,6,100,220,1,4,,0,0,0,0,4,2.083,,,,,,,,,,,,,,,,,,,,,,,,,,,,,,,,,
1533,"Jwa E, Lee SB, Lee HW, Mok YS. Plasma-assisted catalytic methanation of CO and CO2 over Ni-zeolite catalysts. Fuel Process Technol 2013;108:89–93. https://doi.org/10.1016/j.fuproc.2012.03.008.",213,Train,Ni/Zeolite,Ni,10,None,0,Zeolite,90,None,IWI,550,6,550,1,6,100,240,1,4,,0,0,0,0,4,2.778,,,,,,,,,,,,,,,,,,,,,,,,,,,,,,,,,
1534,"Jwa E, Lee SB, Lee HW, Mok YS. Plasma-assisted catalytic methanation of CO and CO2 over Ni-zeolite catalysts. Fuel Process Technol 2013;108:89–93. https://doi.org/10.1016/j.fuproc.2012.03.008.",213,Train,Ni/Zeolite,Ni,10,None,0,Zeolite,90,None,IWI,550,6,550,1,6,100,260,1,4,,0,0,0,0,4,5.208,,,,,,,,,,,,,,,,,,,,,,,,,,,,,,,,,
1535,"Jwa E, Lee SB, Lee HW, Mok YS. Plasma-assisted catalytic methanation of CO and CO2 over Ni-zeolite catalysts. Fuel Process Technol 2013;108:89–93. https://doi.org/10.1016/j.fuproc.2012.03.008.",213,Train,Ni/Zeolite,Ni,10,None,0,Zeolite,90,None,IWI,550,6,550,1,6,100,280,1,4,,0,0,0,0,4,17.708,,,,,,,,,,,,,,,,,,,,,,,,,,,,,,,,,
1536,"Jwa E, Lee SB, Lee HW, Mok YS. Plasma-assisted catalytic methanation of CO and CO2 over Ni-zeolite catalysts. Fuel Process Technol 2013;108:89–93. https://doi.org/10.1016/j.fuproc.2012.03.008.",213,Train,Ni/Zeolite,Ni,10,None,0,Zeolite,90,None,IWI,550,6,550,1,6,100,300,1,4,,0,0,0,0,4,35.417,,,,,,,,,,,,,,,,,,,,,,,,,,,,,,,,,
1537,"Jwa E, Lee SB, Lee HW, Mok YS. Plasma-assisted catalytic methanation of CO and CO2 over Ni-zeolite catalysts. Fuel Process Technol 2013;108:89–93. https://doi.org/10.1016/j.fuproc.2012.03.008.",213,Train,Ni/Zeolite,Ni,10,None,0,Zeolite,90,None,IWI,550,6,550,1,6,100,320,1,4,,0,0,0,0,4,56.25,,,,,,,,,,,,,,,,,,,,,,,,,,,,,,,,,
1538,"Jwa E, Lee SB, Lee HW, Mok YS. Plasma-assisted catalytic methanation of CO and CO2 over Ni-zeolite catalysts. Fuel Process Technol 2013;108:89–93. https://doi.org/10.1016/j.fuproc.2012.03.008.",213,Train,Ni/Zeolite,Ni,10,None,0,Zeolite,90,None,IWI,550,6,550,1,6,100,340,1,4,,0,0,0,0,4,89.583,,,,,,,,,,,,,,,,,,,,,,,,,,,,,,,,,
1539,"Jwa E, Lee SB, Lee HW, Mok YS. Plasma-assisted catalytic methanation of CO and CO2 over Ni-zeolite catalysts. Fuel Process Technol 2013;108:89–93. https://doi.org/10.1016/j.fuproc.2012.03.008.",213,Train,Ni/Zeolite,Ni,10,None,0,Zeolite,90,None,IWI,550,6,550,1,6,100,360,1,4,,0,0,0,0,4,95.486,,,,,,,,,,,,,,,,,,,,,,,,,,,,,,,,,
1540,"Jwa E, Lee SB, Lee HW, Mok YS. Plasma-assisted catalytic methanation of CO and CO2 over Ni-zeolite catalysts. Fuel Process Technol 2013;108:89–93. https://doi.org/10.1016/j.fuproc.2012.03.008.",214,Train,Ni/Zeolite,Ni,10,None,0,Zeolite,90,None,IWI,550,6,550,1,6,100,180,1,5,,0,0,0,0,4,0,,,,,,,,,,,,,,,,,,,,,,,,,,,,,,,,,
1541,"Jwa E, Lee SB, Lee HW, Mok YS. Plasma-assisted catalytic methanation of CO and CO2 over Ni-zeolite catalysts. Fuel Process Technol 2013;108:89–93. https://doi.org/10.1016/j.fuproc.2012.03.008.",214,Train,Ni/Zeolite,Ni,10,None,0,Zeolite,90,None,IWI,550,6,550,1,6,100,200,1,5,,0,0,0,0,4,0,,,,,,,,,,,,,,,,,,,,,,,,,,,,,,,,,
1542,"Jwa E, Lee SB, Lee HW, Mok YS. Plasma-assisted catalytic methanation of CO and CO2 over Ni-zeolite catalysts. Fuel Process Technol 2013;108:89–93. https://doi.org/10.1016/j.fuproc.2012.03.008.",214,Train,Ni/Zeolite,Ni,10,None,0,Zeolite,90,None,IWI,550,6,550,1,6,100,220,1,5,,0,0,0,0,4,1.445,,,,,,,,,,,,,,,,,,,,,,,,,,,,,,,,,
1543,"Jwa E, Lee SB, Lee HW, Mok YS. Plasma-assisted catalytic methanation of CO and CO2 over Ni-zeolite catalysts. Fuel Process Technol 2013;108:89–93. https://doi.org/10.1016/j.fuproc.2012.03.008.",214,Train,Ni/Zeolite,Ni,10,None,0,Zeolite,90,None,IWI,550,6,550,1,6,100,240,1,5,,0,0,0,0,4,3.468,,,,,,,,,,,,,,,,,,,,,,,,,,,,,,,,,
1544,"Jwa E, Lee SB, Lee HW, Mok YS. Plasma-assisted catalytic methanation of CO and CO2 over Ni-zeolite catalysts. Fuel Process Technol 2013;108:89–93. https://doi.org/10.1016/j.fuproc.2012.03.008.",214,Train,Ni/Zeolite,Ni,10,None,0,Zeolite,90,None,IWI,550,6,550,1,6,100,260,1,5,,0,0,0,0,4,9.249,,,,,,,,,,,,,,,,,,,,,,,,,,,,,,,,,
1545,"Jwa E, Lee SB, Lee HW, Mok YS. Plasma-assisted catalytic methanation of CO and CO2 over Ni-zeolite catalysts. Fuel Process Technol 2013;108:89–93. https://doi.org/10.1016/j.fuproc.2012.03.008.",214,Train,Ni/Zeolite,Ni,10,None,0,Zeolite,90,None,IWI,550,6,550,1,6,100,280,1,5,,0,0,0,0,4,68.208,,,,,,,,,,,,,,,,,,,,,,,,,,,,,,,,,
1546,"Jwa E, Lee SB, Lee HW, Mok YS. Plasma-assisted catalytic methanation of CO and CO2 over Ni-zeolite catalysts. Fuel Process Technol 2013;108:89–93. https://doi.org/10.1016/j.fuproc.2012.03.008.",214,Train,Ni/Zeolite,Ni,10,None,0,Zeolite,90,None,IWI,550,6,550,1,6,100,300,1,5,,0,0,0,0,4,97.688,,,,,,,,,,,,,,,,,,,,,,,,,,,,,,,,,
1547,"Kwak JH, Kovarik L, Szanyi J. Heterogeneous catalysis on atomically dispersed supported metals: CO 2 reduction on multifunctional Pd catalysts. ACS Catal 2013;3:2094–100. https://doi.org/10.1021/cs4001392.",215,Train,Pd/Al2O3,Pd,10,None,0,Al2O3,90,None,IWI,500,2,500,1,0.5,15,20,1,0.83,,0,80,0,0,3,0,,,,,,,,,,,,,,,,,,,,,,,,,,,,,,,,,
1548,"Kwak JH, Kovarik L, Szanyi J. Heterogeneous catalysis on atomically dispersed supported metals: CO 2 reduction on multifunctional Pd catalysts. ACS Catal 2013;3:2094–100. https://doi.org/10.1021/cs4001392.",215,Train,Pd/Al2O3,Pd,10,None,0,Al2O3,90,None,IWI,500,2,500,1,0.5,15,40,1,0.83,,0,80,0,0,3,0,,,,,,,,,,,,,,,,,,,,,,,,,,,,,,,,,
1549,"Kwak JH, Kovarik L, Szanyi J. Heterogeneous catalysis on atomically dispersed supported metals: CO 2 reduction on multifunctional Pd catalysts. ACS Catal 2013;3:2094–100. https://doi.org/10.1021/cs4001392.",215,Train,Pd/Al2O3,Pd,10,None,0,Al2O3,90,None,IWI,500,2,500,1,0.5,15,60,1,0.83,,0,80,0,0,3,0,,,,,,,,,,,,,,,,,,,,,,,,,,,,,,,,,
1550,"Kwak JH, Kovarik L, Szanyi J. Heterogeneous catalysis on atomically dispersed supported metals: CO 2 reduction on multifunctional Pd catalysts. ACS Catal 2013;3:2094–100. https://doi.org/10.1021/cs4001392.",215,Train,Pd/Al2O3,Pd,10,None,0,Al2O3,90,None,IWI,500,2,500,1,0.5,15,80,1,0.83,,0,80,0,0,3,0,,,,,,,,,,,,,,,,,,,,,,,,,,,,,,,,,
1551,"Kwak JH, Kovarik L, Szanyi J. Heterogeneous catalysis on atomically dispersed supported metals: CO 2 reduction on multifunctional Pd catalysts. ACS Catal 2013;3:2094–100. https://doi.org/10.1021/cs4001392.",215,Train,Pd/Al2O3,Pd,10,None,0,Al2O3,90,None,IWI,500,2,500,1,0.5,15,100,1,0.83,,0,80,0,0,3,0,,,,,,,,,,,,,,,,,,,,,,,,,,,,,,,,,
1552,"Kwak JH, Kovarik L, Szanyi J. Heterogeneous catalysis on atomically dispersed supported metals: CO 2 reduction on multifunctional Pd catalysts. ACS Catal 2013;3:2094–100. https://doi.org/10.1021/cs4001392.",215,Train,Pd/Al2O3,Pd,10,None,0,Al2O3,90,None,IWI,500,2,500,1,0.5,15,120,1,0.83,,0,80,0,0,3,0,,,,,,,,,,,,,,,,,,,,,,,,,,,,,,,,,
1553,"Kwak JH, Kovarik L, Szanyi J. Heterogeneous catalysis on atomically dispersed supported metals: CO 2 reduction on multifunctional Pd catalysts. ACS Catal 2013;3:2094–100. https://doi.org/10.1021/cs4001392.",215,Train,Pd/Al2O3,Pd,10,None,0,Al2O3,90,None,IWI,500,2,500,1,0.5,15,140,1,0.83,,0,80,0,0,3,0,,,,,,,,,,,,,,,,,,,,,,,,,,,,,,,,,
1554,"Kwak JH, Kovarik L, Szanyi J. Heterogeneous catalysis on atomically dispersed supported metals: CO 2 reduction on multifunctional Pd catalysts. ACS Catal 2013;3:2094–100. https://doi.org/10.1021/cs4001392.",215,Train,Pd/Al2O3,Pd,10,None,0,Al2O3,90,None,IWI,500,2,500,1,0.5,15,160,1,0.83,,0,80,0,0,3,0,,,,,,,,,,,,,,,,,,,,,,,,,,,,,,,,,
1555,"Kwak JH, Kovarik L, Szanyi J. Heterogeneous catalysis on atomically dispersed supported metals: CO 2 reduction on multifunctional Pd catalysts. ACS Catal 2013;3:2094–100. https://doi.org/10.1021/cs4001392.",215,Train,Pd/Al2O3,Pd,10,None,0,Al2O3,90,None,IWI,500,2,500,1,0.5,15,180,1,0.83,,0,80,0,0,3,0.157,,,,,,,,,,,,,,,,,,,,,,,,,,,,,,,,,
1556,"Kwak JH, Kovarik L, Szanyi J. Heterogeneous catalysis on atomically dispersed supported metals: CO 2 reduction on multifunctional Pd catalysts. ACS Catal 2013;3:2094–100. https://doi.org/10.1021/cs4001392.",215,Train,Pd/Al2O3,Pd,10,None,0,Al2O3,90,None,IWI,500,2,500,1,0.5,15,200,1,0.83,,0,80,0,0,3,0.472,,,,,,,,,,,,,,,,,,,,,,,,,,,,,,,,,
1557,"Kwak JH, Kovarik L, Szanyi J. Heterogeneous catalysis on atomically dispersed supported metals: CO 2 reduction on multifunctional Pd catalysts. ACS Catal 2013;3:2094–100. https://doi.org/10.1021/cs4001392.",215,Train,Pd/Al2O3,Pd,10,None,0,Al2O3,90,None,IWI,500,2,500,1,0.5,15,220,1,0.83,,0,80,0,0,3,1.102,,,,,,,,,,,,,,,,,,,,,,,,,,,,,,,,,
1558,"Kwak JH, Kovarik L, Szanyi J. Heterogeneous catalysis on atomically dispersed supported metals: CO 2 reduction on multifunctional Pd catalysts. ACS Catal 2013;3:2094–100. https://doi.org/10.1021/cs4001392.",215,Train,Pd/Al2O3,Pd,10,None,0,Al2O3,90,None,IWI,500,2,500,1,0.5,15,240,1,0.83,,0,80,0,0,3,1.89,,,,,,,,,,,,,,,,,,,,,,,,,,,,,,,,,
1559,"Kwak JH, Kovarik L, Szanyi J. Heterogeneous catalysis on atomically dispersed supported metals: CO 2 reduction on multifunctional Pd catalysts. ACS Catal 2013;3:2094–100. https://doi.org/10.1021/cs4001392.",215,Train,Pd/Al2O3,Pd,10,None,0,Al2O3,90,None,IWI,500,2,500,1,0.5,15,260,1,0.83,,0,80,0,0,3,3.15,,,,,,,,,,,,,,,,,,,,,,,,,,,,,,,,,
1560,"Kwak JH, Kovarik L, Szanyi J. Heterogeneous catalysis on atomically dispersed supported metals: CO 2 reduction on multifunctional Pd catalysts. ACS Catal 2013;3:2094–100. https://doi.org/10.1021/cs4001392.",215,Train,Pd/Al2O3,Pd,10,None,0,Al2O3,90,None,IWI,500,2,500,1,0.5,15,280,1,0.83,,0,80,0,0,3,5.512,,,,,,,,,,,,,,,,,,,,,,,,,,,,,,,,,
1561,"Kwak JH, Kovarik L, Szanyi J. Heterogeneous catalysis on atomically dispersed supported metals: CO 2 reduction on multifunctional Pd catalysts. ACS Catal 2013;3:2094–100. https://doi.org/10.1021/cs4001392.",215,Train,Pd/Al2O3,Pd,10,None,0,Al2O3,90,None,IWI,500,2,500,1,0.5,15,300,1,0.83,,0,80,0,0,3,8.346,,,,,,,,,,,,,,,,,,,,,,,,,,,,,,,,,
1562,"Kwak JH, Kovarik L, Szanyi J. Heterogeneous catalysis on atomically dispersed supported metals: CO 2 reduction on multifunctional Pd catalysts. ACS Catal 2013;3:2094–100. https://doi.org/10.1021/cs4001392.",215,Train,Pd/Al2O3,Pd,10,None,0,Al2O3,90,None,IWI,500,2,500,1,0.5,15,320,1,0.83,,0,80,0,0,3,12.598,,,,,,,,,,,,,,,,,,,,,,,,,,,,,,,,,
1563,"Kwak JH, Kovarik L, Szanyi J. Heterogeneous catalysis on atomically dispersed supported metals: CO 2 reduction on multifunctional Pd catalysts. ACS Catal 2013;3:2094–100. https://doi.org/10.1021/cs4001392.",215,Train,Pd/Al2O3,Pd,10,None,0,Al2O3,90,None,IWI,500,2,500,1,0.5,15,340,1,0.83,,0,80,0,0,3,17.953,,,,,,,,,,,,,,,,,,,,,,,,,,,,,,,,,
1564,"Kwak JH, Kovarik L, Szanyi J. Heterogeneous catalysis on atomically dispersed supported metals: CO 2 reduction on multifunctional Pd catalysts. ACS Catal 2013;3:2094–100. https://doi.org/10.1021/cs4001392.",215,Train,Pd/Al2O3,Pd,10,None,0,Al2O3,90,None,IWI,500,2,500,1,0.5,15,360,1,0.83,,0,80,0,0,3,23.937,,,,,,,,,,,,,,,,,,,,,,,,,,,,,,,,,
1565,"Kwak JH, Kovarik L, Szanyi J. Heterogeneous catalysis on atomically dispersed supported metals: CO 2 reduction on multifunctional Pd catalysts. ACS Catal 2013;3:2094–100. https://doi.org/10.1021/cs4001392.",215,Train,Pd/Al2O3,Pd,10,None,0,Al2O3,90,None,IWI,500,2,500,1,0.5,15,380,1,0.83,,0,80,0,0,3,30.236,,,,,,,,,,,,,,,,,,,,,,,,,,,,,,,,,
1566,"Kwak JH, Kovarik L, Szanyi J. Heterogeneous catalysis on atomically dispersed supported metals: CO 2 reduction on multifunctional Pd catalysts. ACS Catal 2013;3:2094–100. https://doi.org/10.1021/cs4001392.",215,Train,Pd/Al2O3,Pd,10,None,0,Al2O3,90,None,IWI,500,2,500,1,0.5,15,400,1,0.83,,0,80,0,0,3,36.063,,,,,,,,,,,,,,,,,,,,,,,,,,,,,,,,,
1567,"Kwak JH, Kovarik L, Szanyi J. Heterogeneous catalysis on atomically dispersed supported metals: CO 2 reduction on multifunctional Pd catalysts. ACS Catal 2013;3:2094–100. https://doi.org/10.1021/cs4001392.",215,Train,Pd/Al2O3,Pd,10,None,0,Al2O3,90,None,IWI,500,2,500,1,0.5,15,420,1,0.83,,0,80,0,0,3,40.472,,,,,,,,,,,,,,,,,,,,,,,,,,,,,,,,,
1568,"Kwak JH, Kovarik L, Szanyi J. Heterogeneous catalysis on atomically dispersed supported metals: CO 2 reduction on multifunctional Pd catalysts. ACS Catal 2013;3:2094–100. https://doi.org/10.1021/cs4001392.",215,Train,Pd/Al2O3,Pd,10,None,0,Al2O3,90,None,IWI,500,2,500,1,0.5,15,440,1,0.83,,0,80,0,0,3,43.465,,,,,,,,,,,,,,,,,,,,,,,,,,,,,,,,,
1569,"Kwak JH, Kovarik L, Szanyi J. Heterogeneous catalysis on atomically dispersed supported metals: CO 2 reduction on multifunctional Pd catalysts. ACS Catal 2013;3:2094–100. https://doi.org/10.1021/cs4001392.",215,Train,Pd/Al2O3,Pd,10,None,0,Al2O3,90,None,IWI,500,2,500,1,0.5,15,460,1,0.83,,0,80,0,0,3,45.669,,,,,,,,,,,,,,,,,,,,,,,,,,,,,,,,,
1570,"Kwak JH, Kovarik L, Szanyi J. Heterogeneous catalysis on atomically dispersed supported metals: CO 2 reduction on multifunctional Pd catalysts. ACS Catal 2013;3:2094–100. https://doi.org/10.1021/cs4001392.",215,Train,Pd/Al2O3,Pd,10,None,0,Al2O3,90,None,IWI,500,2,500,1,0.5,15,480,1,0.83,,0,80,0,0,3,47.402,,,,,,,,,,,,,,,,,,,,,,,,,,,,,,,,,
1571,"Kwak JH, Kovarik L, Szanyi J. Heterogeneous catalysis on atomically dispersed supported metals: CO 2 reduction on multifunctional Pd catalysts. ACS Catal 2013;3:2094–100. https://doi.org/10.1021/cs4001392.",215,Train,Pd/Al2O3,Pd,10,None,0,Al2O3,90,None,IWI,500,2,500,1,0.5,15,500,1,0.83,,0,80,0,0,3,48.346,,,,,,,,,,,,,,,,,,,,,,,,,,,,,,,,,
1572,"Kwak JH, Kovarik L, Szanyi J. Heterogeneous catalysis on atomically dispersed supported metals: CO 2 reduction on multifunctional Pd catalysts. ACS Catal 2013;3:2094–100. https://doi.org/10.1021/cs4001392.",216,Train,Pd/Al2O3,Pd,0.5,None,0,Al2O3,99.5,None,IWI,500,2,500,1,0.5,15,20,1,0.83,,0,80,0,0,3,0,,,,,,,,,,,,,,,,,,,,,,,,,,,,,,,,,
1573,"Kwak JH, Kovarik L, Szanyi J. Heterogeneous catalysis on atomically dispersed supported metals: CO 2 reduction on multifunctional Pd catalysts. ACS Catal 2013;3:2094–100. https://doi.org/10.1021/cs4001392.",216,Train,Pd/Al2O3,Pd,0.5,None,0,Al2O3,99.5,None,IWI,500,2,500,1,0.5,15,40,1,0.83,,0,80,0,0,3,0,,,,,,,,,,,,,,,,,,,,,,,,,,,,,,,,,
1574,"Kwak JH, Kovarik L, Szanyi J. Heterogeneous catalysis on atomically dispersed supported metals: CO 2 reduction on multifunctional Pd catalysts. ACS Catal 2013;3:2094–100. https://doi.org/10.1021/cs4001392.",216,Train,Pd/Al2O3,Pd,0.5,None,0,Al2O3,99.5,None,IWI,500,2,500,1,0.5,15,60,1,0.83,,0,80,0,0,3,0,,,,,,,,,,,,,,,,,,,,,,,,,,,,,,,,,
1575,"Kwak JH, Kovarik L, Szanyi J. Heterogeneous catalysis on atomically dispersed supported metals: CO 2 reduction on multifunctional Pd catalysts. ACS Catal 2013;3:2094–100. https://doi.org/10.1021/cs4001392.",216,Train,Pd/Al2O3,Pd,0.5,None,0,Al2O3,99.5,None,IWI,500,2,500,1,0.5,15,80,1,0.83,,0,80,0,0,3,0,,,,,,,,,,,,,,,,,,,,,,,,,,,,,,,,,
1576,"Kwak JH, Kovarik L, Szanyi J. Heterogeneous catalysis on atomically dispersed supported metals: CO 2 reduction on multifunctional Pd catalysts. ACS Catal 2013;3:2094–100. https://doi.org/10.1021/cs4001392.",216,Train,Pd/Al2O3,Pd,0.5,None,0,Al2O3,99.5,None,IWI,500,2,500,1,0.5,15,100,1,0.83,,0,80,0,0,3,0,,,,,,,,,,,,,,,,,,,,,,,,,,,,,,,,,
1577,"Kwak JH, Kovarik L, Szanyi J. Heterogeneous catalysis on atomically dispersed supported metals: CO 2 reduction on multifunctional Pd catalysts. ACS Catal 2013;3:2094–100. https://doi.org/10.1021/cs4001392.",216,Train,Pd/Al2O3,Pd,0.5,None,0,Al2O3,99.5,None,IWI,500,2,500,1,0.5,15,120,1,0.83,,0,80,0,0,3,0,,,,,,,,,,,,,,,,,,,,,,,,,,,,,,,,,
1578,"Kwak JH, Kovarik L, Szanyi J. Heterogeneous catalysis on atomically dispersed supported metals: CO 2 reduction on multifunctional Pd catalysts. ACS Catal 2013;3:2094–100. https://doi.org/10.1021/cs4001392.",216,Train,Pd/Al2O3,Pd,0.5,None,0,Al2O3,99.5,None,IWI,500,2,500,1,0.5,15,140,1,0.83,,0,80,0,0,3,0,,,,,,,,,,,,,,,,,,,,,,,,,,,,,,,,,
1579,"Kwak JH, Kovarik L, Szanyi J. Heterogeneous catalysis on atomically dispersed supported metals: CO 2 reduction on multifunctional Pd catalysts. ACS Catal 2013;3:2094–100. https://doi.org/10.1021/cs4001392.",216,Train,Pd/Al2O3,Pd,0.5,None,0,Al2O3,99.5,None,IWI,500,2,500,1,0.5,15,160,1,0.83,,0,80,0,0,3,0,,,,,,,,,,,,,,,,,,,,,,,,,,,,,,,,,
1580,"Kwak JH, Kovarik L, Szanyi J. Heterogeneous catalysis on atomically dispersed supported metals: CO 2 reduction on multifunctional Pd catalysts. ACS Catal 2013;3:2094–100. https://doi.org/10.1021/cs4001392.",216,Train,Pd/Al2O3,Pd,0.5,None,0,Al2O3,99.5,None,IWI,500,2,500,1,0.5,15,180,1,0.83,,0,80,0,0,3,0.157,,,,,,,,,,,,,,,,,,,,,,,,,,,,,,,,,
1581,"Kwak JH, Kovarik L, Szanyi J. Heterogeneous catalysis on atomically dispersed supported metals: CO 2 reduction on multifunctional Pd catalysts. ACS Catal 2013;3:2094–100. https://doi.org/10.1021/cs4001392.",216,Train,Pd/Al2O3,Pd,0.5,None,0,Al2O3,99.5,None,IWI,500,2,500,1,0.5,15,200,1,0.83,,0,80,0,0,3,0.157,,,,,,,,,,,,,,,,,,,,,,,,,,,,,,,,,
1582,"Kwak JH, Kovarik L, Szanyi J. Heterogeneous catalysis on atomically dispersed supported metals: CO 2 reduction on multifunctional Pd catalysts. ACS Catal 2013;3:2094–100. https://doi.org/10.1021/cs4001392.",216,Train,Pd/Al2O3,Pd,0.5,None,0,Al2O3,99.5,None,IWI,500,2,500,1,0.5,15,220,1,0.83,,0,80,0,0,3,0.472,,,,,,,,,,,,,,,,,,,,,,,,,,,,,,,,,
1583,"Kwak JH, Kovarik L, Szanyi J. Heterogeneous catalysis on atomically dispersed supported metals: CO 2 reduction on multifunctional Pd catalysts. ACS Catal 2013;3:2094–100. https://doi.org/10.1021/cs4001392.",216,Train,Pd/Al2O3,Pd,0.5,None,0,Al2O3,99.5,None,IWI,500,2,500,1,0.5,15,240,1,0.83,,0,80,0,0,3,0.945,,,,,,,,,,,,,,,,,,,,,,,,,,,,,,,,,
1584,"Kwak JH, Kovarik L, Szanyi J. Heterogeneous catalysis on atomically dispersed supported metals: CO 2 reduction on multifunctional Pd catalysts. ACS Catal 2013;3:2094–100. https://doi.org/10.1021/cs4001392.",216,Train,Pd/Al2O3,Pd,0.5,None,0,Al2O3,99.5,None,IWI,500,2,500,1,0.5,15,260,1,0.83,,0,80,0,0,3,1.575,,,,,,,,,,,,,,,,,,,,,,,,,,,,,,,,,
1585,"Kwak JH, Kovarik L, Szanyi J. Heterogeneous catalysis on atomically dispersed supported metals: CO 2 reduction on multifunctional Pd catalysts. ACS Catal 2013;3:2094–100. https://doi.org/10.1021/cs4001392.",216,Train,Pd/Al2O3,Pd,0.5,None,0,Al2O3,99.5,None,IWI,500,2,500,1,0.5,15,280,1,0.83,,0,80,0,0,3,2.52,,,,,,,,,,,,,,,,,,,,,,,,,,,,,,,,,
1586,"Kwak JH, Kovarik L, Szanyi J. Heterogeneous catalysis on atomically dispersed supported metals: CO 2 reduction on multifunctional Pd catalysts. ACS Catal 2013;3:2094–100. https://doi.org/10.1021/cs4001392.",216,Train,Pd/Al2O3,Pd,0.5,None,0,Al2O3,99.5,None,IWI,500,2,500,1,0.5,15,300,1,0.83,,0,80,0,0,3,3.78,,,,,,,,,,,,,,,,,,,,,,,,,,,,,,,,,
1587,"Kwak JH, Kovarik L, Szanyi J. Heterogeneous catalysis on atomically dispersed supported metals: CO 2 reduction on multifunctional Pd catalysts. ACS Catal 2013;3:2094–100. https://doi.org/10.1021/cs4001392.",216,Train,Pd/Al2O3,Pd,0.5,None,0,Al2O3,99.5,None,IWI,500,2,500,1,0.5,15,320,1,0.83,,0,80,0,0,3,5.512,,,,,,,,,,,,,,,,,,,,,,,,,,,,,,,,,
1588,"Kwak JH, Kovarik L, Szanyi J. Heterogeneous catalysis on atomically dispersed supported metals: CO 2 reduction on multifunctional Pd catalysts. ACS Catal 2013;3:2094–100. https://doi.org/10.1021/cs4001392.",216,Train,Pd/Al2O3,Pd,0.5,None,0,Al2O3,99.5,None,IWI,500,2,500,1,0.5,15,340,1,0.83,,0,80,0,0,3,8.031,,,,,,,,,,,,,,,,,,,,,,,,,,,,,,,,,
1589,"Kwak JH, Kovarik L, Szanyi J. Heterogeneous catalysis on atomically dispersed supported metals: CO 2 reduction on multifunctional Pd catalysts. ACS Catal 2013;3:2094–100. https://doi.org/10.1021/cs4001392.",216,Train,Pd/Al2O3,Pd,0.5,None,0,Al2O3,99.5,None,IWI,500,2,500,1,0.5,15,360,1,0.83,,0,80,0,0,3,11.024,,,,,,,,,,,,,,,,,,,,,,,,,,,,,,,,,
1590,"Kwak JH, Kovarik L, Szanyi J. Heterogeneous catalysis on atomically dispersed supported metals: CO 2 reduction on multifunctional Pd catalysts. ACS Catal 2013;3:2094–100. https://doi.org/10.1021/cs4001392.",216,Train,Pd/Al2O3,Pd,0.5,None,0,Al2O3,99.5,None,IWI,500,2,500,1,0.5,15,380,1,0.83,,0,80,0,0,3,14.488,,,,,,,,,,,,,,,,,,,,,,,,,,,,,,,,,
1591,"Kwak JH, Kovarik L, Szanyi J. Heterogeneous catalysis on atomically dispersed supported metals: CO 2 reduction on multifunctional Pd catalysts. ACS Catal 2013;3:2094–100. https://doi.org/10.1021/cs4001392.",216,Train,Pd/Al2O3,Pd,0.5,None,0,Al2O3,99.5,None,IWI,500,2,500,1,0.5,15,400,1,0.83,,0,80,0,0,3,19.213,,,,,,,,,,,,,,,,,,,,,,,,,,,,,,,,,
1592,"Kwak JH, Kovarik L, Szanyi J. Heterogeneous catalysis on atomically dispersed supported metals: CO 2 reduction on multifunctional Pd catalysts. ACS Catal 2013;3:2094–100. https://doi.org/10.1021/cs4001392.",216,Train,Pd/Al2O3,Pd,0.5,None,0,Al2O3,99.5,None,IWI,500,2,500,1,0.5,15,420,1,0.83,,0,80,0,0,3,24.094,,,,,,,,,,,,,,,,,,,,,,,,,,,,,,,,,
1593,"Kwak JH, Kovarik L, Szanyi J. Heterogeneous catalysis on atomically dispersed supported metals: CO 2 reduction on multifunctional Pd catalysts. ACS Catal 2013;3:2094–100. https://doi.org/10.1021/cs4001392.",216,Train,Pd/Al2O3,Pd,0.5,None,0,Al2O3,99.5,None,IWI,500,2,500,1,0.5,15,440,1,0.83,,0,80,0,0,3,29.449,,,,,,,,,,,,,,,,,,,,,,,,,,,,,,,,,
1594,"Kwak JH, Kovarik L, Szanyi J. Heterogeneous catalysis on atomically dispersed supported metals: CO 2 reduction on multifunctional Pd catalysts. ACS Catal 2013;3:2094–100. https://doi.org/10.1021/cs4001392.",216,Train,Pd/Al2O3,Pd,0.5,None,0,Al2O3,99.5,None,IWI,500,2,500,1,0.5,15,460,1,0.83,,0,80,0,0,3,34.646,,,,,,,,,,,,,,,,,,,,,,,,,,,,,,,,,
1595,"Kwak JH, Kovarik L, Szanyi J. Heterogeneous catalysis on atomically dispersed supported metals: CO 2 reduction on multifunctional Pd catalysts. ACS Catal 2013;3:2094–100. https://doi.org/10.1021/cs4001392.",216,Train,Pd/Al2O3,Pd,0.5,None,0,Al2O3,99.5,None,IWI,500,2,500,1,0.5,15,480,1,0.83,,0,80,0,0,3,39.213,,,,,,,,,,,,,,,,,,,,,,,,,,,,,,,,,
1596,"Kwak JH, Kovarik L, Szanyi J. Heterogeneous catalysis on atomically dispersed supported metals: CO 2 reduction on multifunctional Pd catalysts. ACS Catal 2013;3:2094–100. https://doi.org/10.1021/cs4001392.",216,Train,Pd/Al2O3,Pd,0.5,None,0,Al2O3,99.5,None,IWI,500,2,500,1,0.5,15,500,1,0.83,,0,80,0,0,3,42.362,,,,,,,,,,,,,,,,,,,,,,,,,,,,,,,,,
1597,"Kwak JH, Kovarik L, Szanyi J. Heterogeneous catalysis on atomically dispersed supported metals: CO 2 reduction on multifunctional Pd catalysts. ACS Catal 2013;3:2094–100. https://doi.org/10.1021/cs4001392.",217,Train,Pd/MWCNT,Pd,1,None,0,NC,99,None,IWI,25,0,300,1,0.5,15,160,1,0.83,,0,80,0,0,3,0,,,,,,,,,,,,,,,,,,,,,,,,,,,,,,,,,
1598,"Kwak JH, Kovarik L, Szanyi J. Heterogeneous catalysis on atomically dispersed supported metals: CO 2 reduction on multifunctional Pd catalysts. ACS Catal 2013;3:2094–100. https://doi.org/10.1021/cs4001392.",217,Train,Pd/MWCNT,Pd,1,None,0,NC,99,None,IWI,25,0,300,1,0.5,15,180,1,0.83,,0,80,0,0,3,0.109,,,,,,,,,,,,,,,,,,,,,,,,,,,,,,,,,
1599,"Kwak JH, Kovarik L, Szanyi J. Heterogeneous catalysis on atomically dispersed supported metals: CO 2 reduction on multifunctional Pd catalysts. ACS Catal 2013;3:2094–100. https://doi.org/10.1021/cs4001392.",217,Train,Pd/MWCNT,Pd,1,None,0,NC,99,None,IWI,25,0,300,1,0.5,15,200,1,0.83,,0,80,0,0,3,0.109,,,,,,,,,,,,,,,,,,,,,,,,,,,,,,,,,
1600,"Kwak JH, Kovarik L, Szanyi J. Heterogeneous catalysis on atomically dispersed supported metals: CO 2 reduction on multifunctional Pd catalysts. ACS Catal 2013;3:2094–100. https://doi.org/10.1021/cs4001392.",217,Train,Pd/MWCNT,Pd,1,None,0,NC,99,None,IWI,25,0,300,1,0.5,15,220,1,0.83,,0,80,0,0,3,0.109,,,,,,,,,,,,,,,,,,,,,,,,,,,,,,,,,
1601,"Kwak JH, Kovarik L, Szanyi J. Heterogeneous catalysis on atomically dispersed supported metals: CO 2 reduction on multifunctional Pd catalysts. ACS Catal 2013;3:2094–100. https://doi.org/10.1021/cs4001392.",217,Train,Pd/MWCNT,Pd,1,None,0,NC,99,None,IWI,25,0,300,1,0.5,15,240,1,0.83,,0,80,0,0,3,0.109,,,,,,,,,,,,,,,,,,,,,,,,,,,,,,,,,
1602,"Kwak JH, Kovarik L, Szanyi J. Heterogeneous catalysis on atomically dispersed supported metals: CO 2 reduction on multifunctional Pd catalysts. ACS Catal 2013;3:2094–100. https://doi.org/10.1021/cs4001392.",217,Train,Pd/MWCNT,Pd,1,None,0,NC,99,None,IWI,25,0,300,1,0.5,15,260,1,0.83,,0,80,0,0,3,0.109,,,,,,,,,,,,,,,,,,,,,,,,,,,,,,,,,
1603,"Kwak JH, Kovarik L, Szanyi J. Heterogeneous catalysis on atomically dispersed supported metals: CO 2 reduction on multifunctional Pd catalysts. ACS Catal 2013;3:2094–100. https://doi.org/10.1021/cs4001392.",217,Train,Pd/MWCNT,Pd,1,None,0,NC,99,None,IWI,25,0,300,1,0.5,15,280,1,0.83,,0,80,0,0,3,0.109,,,,,,,,,,,,,,,,,,,,,,,,,,,,,,,,,
1604,"Kwak JH, Kovarik L, Szanyi J. Heterogeneous catalysis on atomically dispersed supported metals: CO 2 reduction on multifunctional Pd catalysts. ACS Catal 2013;3:2094–100. https://doi.org/10.1021/cs4001392.",217,Train,Pd/MWCNT,Pd,1,None,0,NC,99,None,IWI,25,0,300,1,0.5,15,300,1,0.83,,0,80,0,0,3,0.109,,,,,,,,,,,,,,,,,,,,,,,,,,,,,,,,,
1605,"Kwak JH, Kovarik L, Szanyi J. Heterogeneous catalysis on atomically dispersed supported metals: CO 2 reduction on multifunctional Pd catalysts. ACS Catal 2013;3:2094–100. https://doi.org/10.1021/cs4001392.",217,Train,Pd/MWCNT,Pd,1,None,0,NC,99,None,IWI,25,0,300,1,0.5,15,320,1,0.83,,0,80,0,0,3,0.326,,,,,,,,,,,,,,,,,,,,,,,,,,,,,,,,,
1606,"Kwak JH, Kovarik L, Szanyi J. Heterogeneous catalysis on atomically dispersed supported metals: CO 2 reduction on multifunctional Pd catalysts. ACS Catal 2013;3:2094–100. https://doi.org/10.1021/cs4001392.",217,Train,Pd/MWCNT,Pd,1,None,0,NC,99,None,IWI,25,0,300,1,0.5,15,340,1,0.83,,0,80,0,0,3,0.326,,,,,,,,,,,,,,,,,,,,,,,,,,,,,,,,,
1607,"Kwak JH, Kovarik L, Szanyi J. Heterogeneous catalysis on atomically dispersed supported metals: CO 2 reduction on multifunctional Pd catalysts. ACS Catal 2013;3:2094–100. https://doi.org/10.1021/cs4001392.",217,Train,Pd/MWCNT,Pd,1,None,0,NC,99,None,IWI,25,0,300,1,0.5,15,360,1,0.83,,0,80,0,0,3,0.326,,,,,,,,,,,,,,,,,,,,,,,,,,,,,,,,,
1608,"Kwak JH, Kovarik L, Szanyi J. Heterogeneous catalysis on atomically dispersed supported metals: CO 2 reduction on multifunctional Pd catalysts. ACS Catal 2013;3:2094–100. https://doi.org/10.1021/cs4001392.",217,Train,Pd/MWCNT,Pd,1,None,0,NC,99,None,IWI,25,0,300,1,0.5,15,380,1,0.83,,0,80,0,0,3,0.435,,,,,,,,,,,,,,,,,,,,,,,,,,,,,,,,,
1609,"Kwak JH, Kovarik L, Szanyi J. Heterogeneous catalysis on atomically dispersed supported metals: CO 2 reduction on multifunctional Pd catalysts. ACS Catal 2013;3:2094–100. https://doi.org/10.1021/cs4001392.",217,Train,Pd/MWCNT,Pd,1,None,0,NC,99,None,IWI,25,0,300,1,0.5,15,400,1,0.83,,0,80,0,0,3,0.543,,,,,,,,,,,,,,,,,,,,,,,,,,,,,,,,,
1610,"Kwak JH, Kovarik L, Szanyi J. Heterogeneous catalysis on atomically dispersed supported metals: CO 2 reduction on multifunctional Pd catalysts. ACS Catal 2013;3:2094–100. https://doi.org/10.1021/cs4001392.",217,Train,Pd/MWCNT,Pd,1,None,0,NC,99,None,IWI,25,0,300,1,0.5,15,420,1,0.83,,0,80,0,0,3,0.761,,,,,,,,,,,,,,,,,,,,,,,,,,,,,,,,,
1611,"Kwak JH, Kovarik L, Szanyi J. Heterogeneous catalysis on atomically dispersed supported metals: CO 2 reduction on multifunctional Pd catalysts. ACS Catal 2013;3:2094–100. https://doi.org/10.1021/cs4001392.",217,Train,Pd/MWCNT,Pd,1,None,0,NC,99,None,IWI,25,0,300,1,0.5,15,440,1,0.83,,0,80,0,0,3,0.978,,,,,,,,,,,,,,,,,,,,,,,,,,,,,,,,,
1612,"Kwak JH, Kovarik L, Szanyi J. Heterogeneous catalysis on atomically dispersed supported metals: CO 2 reduction on multifunctional Pd catalysts. ACS Catal 2013;3:2094–100. https://doi.org/10.1021/cs4001392.",217,Train,Pd/MWCNT,Pd,1,None,0,NC,99,None,IWI,25,0,300,1,0.5,15,460,1,0.83,,0,80,0,0,3,1.304,,,,,,,,,,,,,,,,,,,,,,,,,,,,,,,,,
1613,"Kwak JH, Kovarik L, Szanyi J. Heterogeneous catalysis on atomically dispersed supported metals: CO 2 reduction on multifunctional Pd catalysts. ACS Catal 2013;3:2094–100. https://doi.org/10.1021/cs4001392.",217,Train,Pd/MWCNT,Pd,1,None,0,NC,99,None,IWI,25,0,300,1,0.5,15,480,1,0.83,,0,80,0,0,3,1.848,,,,,,,,,,,,,,,,,,,,,,,,,,,,,,,,,
1614,"Kwak JH, Kovarik L, Szanyi J. Heterogeneous catalysis on atomically dispersed supported metals: CO 2 reduction on multifunctional Pd catalysts. ACS Catal 2013;3:2094–100. https://doi.org/10.1021/cs4001392.",217,Train,Pd/MWCNT,Pd,1,None,0,NC,99,None,IWI,25,0,300,1,0.5,15,500,1,0.83,,0,80,0,0,3,2.283,,,,,,,,,,,,,,,,,,,,,,,,,,,,,,,,,
1615,"Kwak JH, Kovarik L, Szanyi J. Heterogeneous catalysis on atomically dispersed supported metals: CO 2 reduction on multifunctional Pd catalysts. ACS Catal 2013;3:2094–100. https://doi.org/10.1021/cs4001392.",218,Train,Pd-La2O3/MWCNT,Pd,1,La2O3,2.3,NC,96.7,None,IWI,25,0,300,1,0.5,15,20,1,0.83,,0,80,0,0,3,0,,,,,,,,,,,,,,,,,,,,,,,,,,,,,,,,,
1616,"Kwak JH, Kovarik L, Szanyi J. Heterogeneous catalysis on atomically dispersed supported metals: CO 2 reduction on multifunctional Pd catalysts. ACS Catal 2013;3:2094–100. https://doi.org/10.1021/cs4001392.",218,Train,Pd-La2O3/MWCNT,Pd,1,La2O3,2.3,NC,96.7,None,IWI,25,0,300,1,0.5,15,40,1,0.83,,0,80,0,0,3,0,,,,,,,,,,,,,,,,,,,,,,,,,,,,,,,,,
1617,"Kwak JH, Kovarik L, Szanyi J. Heterogeneous catalysis on atomically dispersed supported metals: CO 2 reduction on multifunctional Pd catalysts. ACS Catal 2013;3:2094–100. https://doi.org/10.1021/cs4001392.",218,Train,Pd-La2O3/MWCNT,Pd,1,La2O3,2.3,NC,96.7,None,IWI,25,0,300,1,0.5,15,60,1,0.83,,0,80,0,0,3,0,,,,,,,,,,,,,,,,,,,,,,,,,,,,,,,,,
1618,"Kwak JH, Kovarik L, Szanyi J. Heterogeneous catalysis on atomically dispersed supported metals: CO 2 reduction on multifunctional Pd catalysts. ACS Catal 2013;3:2094–100. https://doi.org/10.1021/cs4001392.",218,Train,Pd-La2O3/MWCNT,Pd,1,La2O3,2.3,NC,96.7,None,IWI,25,0,300,1,0.5,15,80,1,0.83,,0,80,0,0,3,0,,,,,,,,,,,,,,,,,,,,,,,,,,,,,,,,,
1619,"Kwak JH, Kovarik L, Szanyi J. Heterogeneous catalysis on atomically dispersed supported metals: CO 2 reduction on multifunctional Pd catalysts. ACS Catal 2013;3:2094–100. https://doi.org/10.1021/cs4001392.",218,Train,Pd-La2O3/MWCNT,Pd,1,La2O3,2.3,NC,96.7,None,IWI,25,0,300,1,0.5,15,100,1,0.83,,0,80,0,0,3,0,,,,,,,,,,,,,,,,,,,,,,,,,,,,,,,,,
1620,"Kwak JH, Kovarik L, Szanyi J. Heterogeneous catalysis on atomically dispersed supported metals: CO 2 reduction on multifunctional Pd catalysts. ACS Catal 2013;3:2094–100. https://doi.org/10.1021/cs4001392.",218,Train,Pd-La2O3/MWCNT,Pd,1,La2O3,2.3,NC,96.7,None,IWI,25,0,300,1,0.5,15,120,1,0.83,,0,80,0,0,3,0,,,,,,,,,,,,,,,,,,,,,,,,,,,,,,,,,
1621,"Kwak JH, Kovarik L, Szanyi J. Heterogeneous catalysis on atomically dispersed supported metals: CO 2 reduction on multifunctional Pd catalysts. ACS Catal 2013;3:2094–100. https://doi.org/10.1021/cs4001392.",218,Train,Pd-La2O3/MWCNT,Pd,1,La2O3,2.3,NC,96.7,None,IWI,25,0,300,1,0.5,15,140,1,0.83,,0,80,0,0,3,0,,,,,,,,,,,,,,,,,,,,,,,,,,,,,,,,,
