Repository: Night-Time1809/ML_training_lab

## Materials/outline

| **Date** | **Section** | **Lab** | **Slide** | **Notebook** |
| ---- | ---- | ---- | ---- | ---- |
| 09 May 2023 | 01 - Machine Learning Overview and Decision Tree |  01 - Intro to Colab, pandas, NumPy - Decision Tree Model for Classification and Regression | [Go to slide](https://github.com/Night-Time1809/ML_training_lab/blob/main/slides/01_ML%20overview_decision%20tree.pdf) | [![Open In Colab](https://colab.research.google.com/assets/colab-badge.svg)](https://colab.research.google.com/drive/1m2KPAzuMQn_NBilSeYc1IJ7Eh76YsIhk?usp=sharing) |

File: dataset/dataset.csv (part 16 of 38)
Number of data,Reference,Experiment No,Train/Test Set,Catalyst,Base,Base wt%,Base 2,Base 2 wt%,Support,Support wt%,Support 2,Catalyst preparation method,Calcination Temperature (C),Calcination time (h),Reduction Temperature (C),Reduction Pressure (bar),Reduction time  (h),Reduction  H2 %,Temperature (C),Pressure (bar),W/F (mgcat/minml),Time on Stream (h),CO % in feed,Inert % in feed,CH4 % in feed,H2O % in feed,H2/CO2 in feed,CO2 Conversion %,,,,,,,,,,,,,,,,,,,,,,,,,,,,,,,,,
1622,"Kwak JH, Kovarik L, Szanyi J. Heterogeneous catalysis on atomically dispersed supported metals: CO 2 reduction on multifunctional Pd catalysts. ACS Catal 2013;3:2094–100. https://doi.org/10.1021/cs4001392.",218,Train,Pd-La2O3/MWCNT,Pd,1,La2O3,2.3,NC,96.7,None,IWI,25,0,300,1,0.5,15,160,1,0.83,,0,80,0,0,3,0,,,,,,,,,,,,,,,,,,,,,,,,,,,,,,,,,
1623,"Kwak JH, Kovarik L, Szanyi J. Heterogeneous catalysis on atomically dispersed supported metals: CO 2 reduction on multifunctional Pd catalysts. ACS Catal 2013;3:2094–100. https://doi.org/10.1021/cs4001392.",218,Train,Pd-La2O3/MWCNT,Pd,1,La2O3,2.3,NC,96.7,None,IWI,25,0,300,1,0.5,15,180,1,0.83,,0,80,0,0,3,0.109,,,,,,,,,,,,,,,,,,,,,,,,,,,,,,,,,
1624,"Kwak JH, Kovarik L, Szanyi J. Heterogeneous catalysis on atomically dispersed supported metals: CO 2 reduction on multifunctional Pd catalysts. ACS Catal 2013;3:2094–100. https://doi.org/10.1021/cs4001392.",218,Train,Pd-La2O3/MWCNT,Pd,1,La2O3,2.3,NC,96.7,None,IWI,25,0,300,1,0.5,15,200,1,0.83,,0,80,0,0,3,0.217,,,,,,,,,,,,,,,,,,,,,,,,,,,,,,,,,
1625,"Kwak JH, Kovarik L, Szanyi J. Heterogeneous catalysis on atomically dispersed supported metals: CO 2 reduction on multifunctional Pd catalysts. ACS Catal 2013;3:2094–100. https://doi.org/10.1021/cs4001392.",218,Train,Pd-La2O3/MWCNT,Pd,1,La2O3,2.3,NC,96.7,None,IWI,25,0,300,1,0.5,15,220,1,0.83,,0,80,0,0,3,0.543,,,,,,,,,,,,,,,,,,,,,,,,,,,,,,,,,
1626,"Kwak JH, Kovarik L, Szanyi J. Heterogeneous catalysis on atomically dispersed supported metals: CO 2 reduction on multifunctional Pd catalysts. ACS Catal 2013;3:2094–100. https://doi.org/10.1021/cs4001392.",218,Train,Pd-La2O3/MWCNT,Pd,1,La2O3,2.3,NC,96.7,None,IWI,25,0,300,1,0.5,15,240,1,0.83,,0,80,0,0,3,1.196,,,,,,,,,,,,,,,,,,,,,,,,,,,,,,,,,
1627,"Kwak JH, Kovarik L, Szanyi J. Heterogeneous catalysis on atomically dispersed supported metals: CO 2 reduction on multifunctional Pd catalysts. ACS Catal 2013;3:2094–100. https://doi.org/10.1021/cs4001392.",218,Train,Pd-La2O3/MWCNT,Pd,1,La2O3,2.3,NC,96.7,None,IWI,25,0,300,1,0.5,15,260,1,0.83,,0,80,0,0,3,2.174,,,,,,,,,,,,,,,,,,,,,,,,,,,,,,,,,
1628,"Kwak JH, Kovarik L, Szanyi J. Heterogeneous catalysis on atomically dispersed supported metals: CO 2 reduction on multifunctional Pd catalysts. ACS Catal 2013;3:2094–100. https://doi.org/10.1021/cs4001392.",218,Train,Pd-La2O3/MWCNT,Pd,1,La2O3,2.3,NC,96.7,None,IWI,25,0,300,1,0.5,15,280,1,0.83,,0,80,0,0,3,3.37,,,,,,,,,,,,,,,,,,,,,,,,,,,,,,,,,
1629,"Kwak JH, Kovarik L, Szanyi J. Heterogeneous catalysis on atomically dispersed supported metals: CO 2 reduction on multifunctional Pd catalysts. ACS Catal 2013;3:2094–100. https://doi.org/10.1021/cs4001392.",218,Train,Pd-La2O3/MWCNT,Pd,1,La2O3,2.3,NC,96.7,None,IWI,25,0,300,1,0.5,15,300,1,0.83,,0,80,0,0,3,5,,,,,,,,,,,,,,,,,,,,,,,,,,,,,,,,,
1630,"Kwak JH, Kovarik L, Szanyi J. Heterogeneous catalysis on atomically dispersed supported metals: CO 2 reduction on multifunctional Pd catalysts. ACS Catal 2013;3:2094–100. https://doi.org/10.1021/cs4001392.",218,Train,Pd-La2O3/MWCNT,Pd,1,La2O3,2.3,NC,96.7,None,IWI,25,0,300,1,0.5,15,320,1,0.83,,0,80,0,0,3,6.848,,,,,,,,,,,,,,,,,,,,,,,,,,,,,,,,,
1631,"Kwak JH, Kovarik L, Szanyi J. Heterogeneous catalysis on atomically dispersed supported metals: CO 2 reduction on multifunctional Pd catalysts. ACS Catal 2013;3:2094–100. https://doi.org/10.1021/cs4001392.",218,Train,Pd-La2O3/MWCNT,Pd,1,La2O3,2.3,NC,96.7,None,IWI,25,0,300,1,0.5,15,340,1,0.83,,0,80,0,0,3,8.913,,,,,,,,,,,,,,,,,,,,,,,,,,,,,,,,,
1632,"Kwak JH, Kovarik L, Szanyi J. Heterogeneous catalysis on atomically dispersed supported metals: CO 2 reduction on multifunctional Pd catalysts. ACS Catal 2013;3:2094–100. https://doi.org/10.1021/cs4001392.",218,Train,Pd-La2O3/MWCNT,Pd,1,La2O3,2.3,NC,96.7,None,IWI,25,0,300,1,0.5,15,360,1,0.83,,0,80,0,0,3,11.739,,,,,,,,,,,,,,,,,,,,,,,,,,,,,,,,,
1633,"Kwak JH, Kovarik L, Szanyi J. Heterogeneous catalysis on atomically dispersed supported metals: CO 2 reduction on multifunctional Pd catalysts. ACS Catal 2013;3:2094–100. https://doi.org/10.1021/cs4001392.",218,Train,Pd-La2O3/MWCNT,Pd,1,La2O3,2.3,NC,96.7,None,IWI,25,0,300,1,0.5,15,380,1,0.83,,0,80,0,0,3,15.326,,,,,,,,,,,,,,,,,,,,,,,,,,,,,,,,,
1634,"Kwak JH, Kovarik L, Szanyi J. Heterogeneous catalysis on atomically dispersed supported metals: CO 2 reduction on multifunctional Pd catalysts. ACS Catal 2013;3:2094–100. https://doi.org/10.1021/cs4001392.",218,Train,Pd-La2O3/MWCNT,Pd,1,La2O3,2.3,NC,96.7,None,IWI,25,0,300,1,0.5,15,400,1,0.83,,0,80,0,0,3,19.457,,,,,,,,,,,,,,,,,,,,,,,,,,,,,,,,,
1635,"Kwak JH, Kovarik L, Szanyi J. Heterogeneous catalysis on atomically dispersed supported metals: CO 2 reduction on multifunctional Pd catalysts. ACS Catal 2013;3:2094–100. https://doi.org/10.1021/cs4001392.",218,Train,Pd-La2O3/MWCNT,Pd,1,La2O3,2.3,NC,96.7,None,IWI,25,0,300,1,0.5,15,420,1,0.83,,0,80,0,0,3,23.804,,,,,,,,,,,,,,,,,,,,,,,,,,,,,,,,,
1636,"Kwak JH, Kovarik L, Szanyi J. Heterogeneous catalysis on atomically dispersed supported metals: CO 2 reduction on multifunctional Pd catalysts. ACS Catal 2013;3:2094–100. https://doi.org/10.1021/cs4001392.",218,Train,Pd-La2O3/MWCNT,Pd,1,La2O3,2.3,NC,96.7,None,IWI,25,0,300,1,0.5,15,440,1,0.83,,0,80,0,0,3,27.283,,,,,,,,,,,,,,,,,,,,,,,,,,,,,,,,,
1637,"Kwak JH, Kovarik L, Szanyi J. Heterogeneous catalysis on atomically dispersed supported metals: CO 2 reduction on multifunctional Pd catalysts. ACS Catal 2013;3:2094–100. https://doi.org/10.1021/cs4001392.",218,Train,Pd-La2O3/MWCNT,Pd,1,La2O3,2.3,NC,96.7,None,IWI,25,0,300,1,0.5,15,460,1,0.83,,0,80,0,0,3,30.217,,,,,,,,,,,,,,,,,,,,,,,,,,,,,,,,,
1638,"Kwak JH, Kovarik L, Szanyi J. Heterogeneous catalysis on atomically dispersed supported metals: CO 2 reduction on multifunctional Pd catalysts. ACS Catal 2013;3:2094–100. https://doi.org/10.1021/cs4001392.",218,Train,Pd-La2O3/MWCNT,Pd,1,La2O3,2.3,NC,96.7,None,IWI,25,0,300,1,0.5,15,480,1,0.83,,0,80,0,0,3,33.043,,,,,,,,,,,,,,,,,,,,,,,,,,,,,,,,,
1639,"Kwak JH, Kovarik L, Szanyi J. Heterogeneous catalysis on atomically dispersed supported metals: CO 2 reduction on multifunctional Pd catalysts. ACS Catal 2013;3:2094–100. https://doi.org/10.1021/cs4001392.",218,Train,Pd-La2O3/MWCNT,Pd,1,La2O3,2.3,NC,96.7,None,IWI,25,0,300,1,0.5,15,500,1,0.83,,0,80,0,0,3,35.435,,,,,,,,,,,,,,,,,,,,,,,,,,,,,,,,,
1640,"Liu J, Li C, Wang F, He S, Chen H, Zhao Y, et al. Enhanced low-temperature activity of CO2 methanation over highly-dispersed Ni/TiO2 catalyst. Catal Sci Technol 2013;3:2627–33. https://doi.org/10.1039/c3cy00355h.",219,Train,Ni/TiO2,Ni,5,None,0,TiO2,95,None,DP,400,3,450,1,4,66.7,150,1,25,,0,25,0,0,4,5.932,,,,,,,,,,,,,,,,,,,,,,,,,,,,,,,,,
1641,"Liu J, Li C, Wang F, He S, Chen H, Zhao Y, et al. Enhanced low-temperature activity of CO2 methanation over highly-dispersed Ni/TiO2 catalyst. Catal Sci Technol 2013;3:2627–33. https://doi.org/10.1039/c3cy00355h.",219,Train,Ni/TiO2,Ni,5,None,0,TiO2,95,None,DP,400,3,450,1,4,66.7,175,1,25,,0,25,0,0,4,10.169,,,,,,,,,,,,,,,,,,,,,,,,,,,,,,,,,
1642,"Liu J, Li C, Wang F, He S, Chen H, Zhao Y, et al. Enhanced low-temperature activity of CO2 methanation over highly-dispersed Ni/TiO2 catalyst. Catal Sci Technol 2013;3:2627–33. https://doi.org/10.1039/c3cy00355h.",219,Train,Ni/TiO2,Ni,5,None,0,TiO2,95,None,DP,400,3,450,1,4,66.7,200,1,25,,0,25,0,0,4,17.232,,,,,,,,,,,,,,,,,,,,,,,,,,,,,,,,,
1643,"Liu J, Li C, Wang F, He S, Chen H, Zhao Y, et al. Enhanced low-temperature activity of CO2 methanation over highly-dispersed Ni/TiO2 catalyst. Catal Sci Technol 2013;3:2627–33. https://doi.org/10.1039/c3cy00355h.",219,Train,Ni/TiO2,Ni,5,None,0,TiO2,95,None,DP,400,3,450,1,4,66.7,220,1,25,,0,25,0,0,4,26.554,,,,,,,,,,,,,,,,,,,,,,,,,,,,,,,,,
1644,"Liu J, Li C, Wang F, He S, Chen H, Zhao Y, et al. Enhanced low-temperature activity of CO2 methanation over highly-dispersed Ni/TiO2 catalyst. Catal Sci Technol 2013;3:2627–33. https://doi.org/10.1039/c3cy00355h.",219,Train,Ni/TiO2,Ni,5,None,0,TiO2,95,None,DP,400,3,450,1,4,66.7,240,1,25,,0,25,0,0,4,42.655,,,,,,,,,,,,,,,,,,,,,,,,,,,,,,,,,
1645,"Liu J, Li C, Wang F, He S, Chen H, Zhao Y, et al. Enhanced low-temperature activity of CO2 methanation over highly-dispersed Ni/TiO2 catalyst. Catal Sci Technol 2013;3:2627–33. https://doi.org/10.1039/c3cy00355h.",219,Train,Ni/TiO2,Ni,5,None,0,TiO2,95,None,DP,400,3,450,1,4,66.7,255,1,25,,0,25,0,0,4,60.452,,,,,,,,,,,,,,,,,,,,,,,,,,,,,,,,,
1646,"Liu J, Li C, Wang F, He S, Chen H, Zhao Y, et al. Enhanced low-temperature activity of CO2 methanation over highly-dispersed Ni/TiO2 catalyst. Catal Sci Technol 2013;3:2627–33. https://doi.org/10.1039/c3cy00355h.",219,Train,Ni/TiO2,Ni,5,None,0,TiO2,95,None,DP,400,3,450,1,4,66.7,270,1,25,,0,25,0,0,4,79.661,,,,,,,,,,,,,,,,,,,,,,,,,,,,,,,,,
1647,"Liu J, Li C, Wang F, He S, Chen H, Zhao Y, et al. Enhanced low-temperature activity of CO2 methanation over highly-dispersed Ni/TiO2 catalyst. Catal Sci Technol 2013;3:2627–33. https://doi.org/10.1039/c3cy00355h.",219,Train,Ni/TiO2,Ni,5,None,0,TiO2,95,None,DP,400,3,450,1,4,66.7,280,1,25,,0,25,0,0,4,86.158,,,,,,,,,,,,,,,,,,,,,,,,,,,,,,,,,
1648,"Liu J, Li C, Wang F, He S, Chen H, Zhao Y, et al. Enhanced low-temperature activity of CO2 methanation over highly-dispersed Ni/TiO2 catalyst. Catal Sci Technol 2013;3:2627–33. https://doi.org/10.1039/c3cy00355h.",219,Train,Ni/TiO2,Ni,5,None,0,TiO2,95,None,DP,400,3,450,1,4,66.7,300,1,25,,0,25,0,0,4,91.525,,,,,,,,,,,,,,,,,,,,,,,,,,,,,,,,,
1649,"Liu J, Li C, Wang F, He S, Chen H, Zhao Y, et al. Enhanced low-temperature activity of CO2 methanation over highly-dispersed Ni/TiO2 catalyst. Catal Sci Technol 2013;3:2627–33. https://doi.org/10.1039/c3cy00355h.",219,Train,Ni/TiO2,Ni,5,None,0,TiO2,95,None,DP,400,3,450,1,4,66.7,320,1,25,,0,25,0,0,4,90.113,,,,,,,,,,,,,,,,,,,,,,,,,,,,,,,,,
1650,"Liu J, Li C, Wang F, He S, Chen H, Zhao Y, et al. Enhanced low-temperature activity of CO2 methanation over highly-dispersed Ni/TiO2 catalyst. Catal Sci Technol 2013;3:2627–33. https://doi.org/10.1039/c3cy00355h.",220,Train,Ni/TiO2,Ni,10,None,0,TiO2,90,None,DP,400,3,450,1,4,66.7,150,1,25,,0,25,0,0,4,8.757,,,,,,,,,,,,,,,,,,,,,,,,,,,,,,,,,
1651,"Liu J, Li C, Wang F, He S, Chen H, Zhao Y, et al. Enhanced low-temperature activity of CO2 methanation over highly-dispersed Ni/TiO2 catalyst. Catal Sci Technol 2013;3:2627–33. https://doi.org/10.1039/c3cy00355h.",220,Train,Ni/TiO2,Ni,10,None,0,TiO2,90,None,DP,400,3,450,1,4,66.7,200,1,25,,0,25,0,0,4,23.446,,,,,,,,,,,,,,,,,,,,,,,,,,,,,,,,,
1652,"Liu J, Li C, Wang F, He S, Chen H, Zhao Y, et al. Enhanced low-temperature activity of CO2 methanation over highly-dispersed Ni/TiO2 catalyst. Catal Sci Technol 2013;3:2627–33. https://doi.org/10.1039/c3cy00355h.",220,Train,Ni/TiO2,Ni,10,None,0,TiO2,90,None,DP,400,3,450,1,4,66.7,225,1,25,,0,25,0,0,4,39.548,,,,,,,,,,,,,,,,,,,,,,,,,,,,,,,,,
1653,"Liu J, Li C, Wang F, He S, Chen H, Zhao Y, et al. Enhanced low-temperature activity of CO2 methanation over highly-dispersed Ni/TiO2 catalyst. Catal Sci Technol 2013;3:2627–33. https://doi.org/10.1039/c3cy00355h.",220,Train,Ni/TiO2,Ni,10,None,0,TiO2,90,None,DP,400,3,450,1,4,66.7,250,1,25,,0,25,0,0,4,69.209,,,,,,,,,,,,,,,,,,,,,,,,,,,,,,,,,
1654,"Liu J, Li C, Wang F, He S, Chen H, Zhao Y, et al. Enhanced low-temperature activity of CO2 methanation over highly-dispersed Ni/TiO2 catalyst. Catal Sci Technol 2013;3:2627–33. https://doi.org/10.1039/c3cy00355h.",220,Train,Ni/TiO2,Ni,10,None,0,TiO2,90,None,DP,400,3,450,1,4,66.7,280,1,25,,0,25,0,0,4,88.701,,,,,,,,,,,,,,,,,,,,,,,,,,,,,,,,,
1655,"Liu J, Li C, Wang F, He S, Chen H, Zhao Y, et al. Enhanced low-temperature activity of CO2 methanation over highly-dispersed Ni/TiO2 catalyst. Catal Sci Technol 2013;3:2627–33. https://doi.org/10.1039/c3cy00355h.",220,Train,Ni/TiO2,Ni,10,None,0,TiO2,90,None,DP,400,3,450,1,4,66.7,300,1,25,,0,25,0,0,4,92.09,,,,,,,,,,,,,,,,,,,,,,,,,,,,,,,,,
1656,"Liu J, Li C, Wang F, He S, Chen H, Zhao Y, et al. Enhanced low-temperature activity of CO2 methanation over highly-dispersed Ni/TiO2 catalyst. Catal Sci Technol 2013;3:2627–33. https://doi.org/10.1039/c3cy00355h.",220,Train,Ni/TiO2,Ni,10,None,0,TiO2,90,None,DP,400,3,450,1,4,66.7,320,1,25,,0,25,0,0,4,90.96,,,,,,,,,,,,,,,,,,,,,,,,,,,,,,,,,
1657,"Liu J, Li C, Wang F, He S, Chen H, Zhao Y, et al. Enhanced low-temperature activity of CO2 methanation over highly-dispersed Ni/TiO2 catalyst. Catal Sci Technol 2013;3:2627–33. https://doi.org/10.1039/c3cy00355h.",221,Train,Ni/TiO2,Ni,15,None,0,TiO2,85,None,DP,400,3,450,1,4,66.7,150,1,25,,0,25,0,0,4,10.169,,,,,,,,,,,,,,,,,,,,,,,,,,,,,,,,,
1658,"Liu J, Li C, Wang F, He S, Chen H, Zhao Y, et al. Enhanced low-temperature activity of CO2 methanation over highly-dispersed Ni/TiO2 catalyst. Catal Sci Technol 2013;3:2627–33. https://doi.org/10.1039/c3cy00355h.",221,Train,Ni/TiO2,Ni,15,None,0,TiO2,85,None,DP,400,3,450,1,4,66.7,170,1,25,,0,25,0,0,4,14.407,,,,,,,,,,,,,,,,,,,,,,,,,,,,,,,,,
1659,"Liu J, Li C, Wang F, He S, Chen H, Zhao Y, et al. Enhanced low-temperature activity of CO2 methanation over highly-dispersed Ni/TiO2 catalyst. Catal Sci Technol 2013;3:2627–33. https://doi.org/10.1039/c3cy00355h.",221,Train,Ni/TiO2,Ni,15,None,0,TiO2,85,None,DP,400,3,450,1,4,66.7,200,1,25,,0,25,0,0,4,28.249,,,,,,,,,,,,,,,,,,,,,,,,,,,,,,,,,
1660,"Liu J, Li C, Wang F, He S, Chen H, Zhao Y, et al. Enhanced low-temperature activity of CO2 methanation over highly-dispersed Ni/TiO2 catalyst. Catal Sci Technol 2013;3:2627–33. https://doi.org/10.1039/c3cy00355h.",221,Train,Ni/TiO2,Ni,15,None,0,TiO2,85,None,DP,400,3,450,1,4,66.7,230,1,25,,0,25,0,0,4,62.712,,,,,,,,,,,,,,,,,,,,,,,,,,,,,,,,,
1661,"Liu J, Li C, Wang F, He S, Chen H, Zhao Y, et al. Enhanced low-temperature activity of CO2 methanation over highly-dispersed Ni/TiO2 catalyst. Catal Sci Technol 2013;3:2627–33. https://doi.org/10.1039/c3cy00355h.",221,Train,Ni/TiO2,Ni,15,None,0,TiO2,85,None,DP,400,3,450,1,4,66.7,250,1,25,,0,25,0,0,4,89.831,,,,,,,,,,,,,,,,,,,,,,,,,,,,,,,,,
1662,"Liu J, Li C, Wang F, He S, Chen H, Zhao Y, et al. Enhanced low-temperature activity of CO2 methanation over highly-dispersed Ni/TiO2 catalyst. Catal Sci Technol 2013;3:2627–33. https://doi.org/10.1039/c3cy00355h.",221,Train,Ni/TiO2,Ni,15,None,0,TiO2,85,None,DP,400,3,450,1,4,66.7,280,1,25,,0,25,0,0,4,95.48,,,,,,,,,,,,,,,,,,,,,,,,,,,,,,,,,
1663,"Liu J, Li C, Wang F, He S, Chen H, Zhao Y, et al. Enhanced low-temperature activity of CO2 methanation over highly-dispersed Ni/TiO2 catalyst. Catal Sci Technol 2013;3:2627–33. https://doi.org/10.1039/c3cy00355h.",221,Train,Ni/TiO2,Ni,15,None,0,TiO2,85,None,DP,400,3,450,1,4,66.7,300,1,25,,0,25,0,0,4,94.35,,,,,,,,,,,,,,,,,,,,,,,,,,,,,,,,,
1664,"Liu J, Li C, Wang F, He S, Chen H, Zhao Y, et al. Enhanced low-temperature activity of CO2 methanation over highly-dispersed Ni/TiO2 catalyst. Catal Sci Technol 2013;3:2627–33. https://doi.org/10.1039/c3cy00355h.",222,Train,Ni/TiO2,Ni,15,None,0,TiO2,85,None,DP,400,3,450,1,4,66.7,260,1,50,,0,25,0,0,4,96.626,,,,,,,,,,,,,,,,,,,,,,,,,,,,,,,,,
1665,"Liu J, Li C, Wang F, He S, Chen H, Zhao Y, et al. Enhanced low-temperature activity of CO2 methanation over highly-dispersed Ni/TiO2 catalyst. Catal Sci Technol 2013;3:2627–33. https://doi.org/10.1039/c3cy00355h.",223,Train,Ni/TiO2,Ni,15,None,0,TiO2,85,None,DP,400,3,450,1,4,66.7,260,1,25,,0,25,0,0,4,96.319,,,,,,,,,,,,,,,,,,,,,,,,,,,,,,,,,
1666,"Liu J, Li C, Wang F, He S, Chen H, Zhao Y, et al. Enhanced low-temperature activity of CO2 methanation over highly-dispersed Ni/TiO2 catalyst. Catal Sci Technol 2013;3:2627–33. https://doi.org/10.1039/c3cy00355h.",224,Train,Ni/TiO2,Ni,15,None,0,TiO2,85,None,DP,400,3,450,1,4,66.7,260,1,16.67,,0,25,0,0,4,96.012,,,,,,,,,,,,,,,,,,,,,,,,,,,,,,,,,
1667,"Liu J, Li C, Wang F, He S, Chen H, Zhao Y, et al. Enhanced low-temperature activity of CO2 methanation over highly-dispersed Ni/TiO2 catalyst. Catal Sci Technol 2013;3:2627–33. https://doi.org/10.1039/c3cy00355h.",225,Train,Ni/TiO2,Ni,15,None,0,TiO2,85,None,DP,400,3,450,1,4,66.7,260,1,12.5,,0,25,0,0,4,96.626,,,,,,,,,,,,,,,,,,,,,,,,,,,,,,,,,
1668,"Liu J, Li C, Wang F, He S, Chen H, Zhao Y, et al. Enhanced low-temperature activity of CO2 methanation over highly-dispersed Ni/TiO2 catalyst. Catal Sci Technol 2013;3:2627–33. https://doi.org/10.1039/c3cy00355h.",226,Train,Ni/TiO2,Ni,15,None,0,TiO2,85,None,DP,400,3,450,1,4,66.7,260,1,10,,0,25,0,0,4,96.012,,,,,,,,,,,,,,,,,,,,,,,,,,,,,,,,,
1669,"Liu J, Li C, Wang F, He S, Chen H, Zhao Y, et al. Enhanced low-temperature activity of CO2 methanation over highly-dispersed Ni/TiO2 catalyst. Catal Sci Technol 2013;3:2627–33. https://doi.org/10.1039/c3cy00355h.",227,Train,Ni/TiO2,Ni,15,None,0,TiO2,85,None,DP,400,3,450,1,4,66.7,260,1,8.33,,0,25,0,0,4,96.012,,,,,,,,,,,,,,,,,,,,,,,,,,,,,,,,,
1670,"Liu J, Li C, Wang F, He S, Chen H, Zhao Y, et al. Enhanced low-temperature activity of CO2 methanation over highly-dispersed Ni/TiO2 catalyst. Catal Sci Technol 2013;3:2627–33. https://doi.org/10.1039/c3cy00355h.",228,Train,Ni/TiO2,Ni,15,None,0,TiO2,85,None,DP,400,3,450,1,4,66.7,260,1,7.14,,0,25,0,0,4,96.012,,,,,,,,,,,,,,,,,,,,,,,,,,,,,,,,,
1671,"Liu J, Li C, Wang F, He S, Chen H, Zhao Y, et al. Enhanced low-temperature activity of CO2 methanation over highly-dispersed Ni/TiO2 catalyst. Catal Sci Technol 2013;3:2627–33. https://doi.org/10.1039/c3cy00355h.",229,Train,Ni/TiO2,Ni,15,None,0,TiO2,85,None,DP,400,3,450,1,4,66.7,260,1,6.25,,0,25,0,0,4,96.012,,,,,,,,,,,,,,,,,,,,,,,,,,,,,,,,,
1672,"Liu J, Li C, Wang F, He S, Chen H, Zhao Y, et al. Enhanced low-temperature activity of CO2 methanation over highly-dispersed Ni/TiO2 catalyst. Catal Sci Technol 2013;3:2627–33. https://doi.org/10.1039/c3cy00355h.",230,Train,Ni/TiO2,Ni,15,None,0,TiO2,85,None,WI,400,3,450,1,4,66.7,150,1,25,,0,25,0,0,4,4.52,,,,,,,,,,,,,,,,,,,,,,,,,,,,,,,,,
1673,"Liu J, Li C, Wang F, He S, Chen H, Zhao Y, et al. Enhanced low-temperature activity of CO2 methanation over highly-dispersed Ni/TiO2 catalyst. Catal Sci Technol 2013;3:2627–33. https://doi.org/10.1039/c3cy00355h.",230,Train,Ni/TiO2,Ni,15,None,0,TiO2,85,None,WI,400,3,450,1,4,66.7,200,1,25,,0,25,0,0,4,9.605,,,,,,,,,,,,,,,,,,,,,,,,,,,,,,,,,
1674,"Liu J, Li C, Wang F, He S, Chen H, Zhao Y, et al. Enhanced low-temperature activity of CO2 methanation over highly-dispersed Ni/TiO2 catalyst. Catal Sci Technol 2013;3:2627–33. https://doi.org/10.1039/c3cy00355h.",230,Train,Ni/TiO2,Ni,15,None,0,TiO2,85,None,WI,400,3,450,1,4,66.7,225,1,25,,0,25,0,0,4,15.819,,,,,,,,,,,,,,,,,,,,,,,,,,,,,,,,,
1675,"Liu J, Li C, Wang F, He S, Chen H, Zhao Y, et al. Enhanced low-temperature activity of CO2 methanation over highly-dispersed Ni/TiO2 catalyst. Catal Sci Technol 2013;3:2627–33. https://doi.org/10.1039/c3cy00355h.",230,Train,Ni/TiO2,Ni,15,None,0,TiO2,85,None,WI,400,3,450,1,4,66.7,250,1,25,,0,25,0,0,4,27.119,,,,,,,,,,,,,,,,,,,,,,,,,,,,,,,,,
1676,"Liu J, Li C, Wang F, He S, Chen H, Zhao Y, et al. Enhanced low-temperature activity of CO2 methanation over highly-dispersed Ni/TiO2 catalyst. Catal Sci Technol 2013;3:2627–33. https://doi.org/10.1039/c3cy00355h.",230,Train,Ni/TiO2,Ni,15,None,0,TiO2,85,None,WI,400,3,450,1,4,66.7,275,1,25,,0,25,0,0,4,49.153,,,,,,,,,,,,,,,,,,,,,,,,,,,,,,,,,
1677,"Liu J, Li C, Wang F, He S, Chen H, Zhao Y, et al. Enhanced low-temperature activity of CO2 methanation over highly-dispersed Ni/TiO2 catalyst. Catal Sci Technol 2013;3:2627–33. https://doi.org/10.1039/c3cy00355h.",230,Train,Ni/TiO2,Ni,15,None,0,TiO2,85,None,WI,400,3,450,1,4,66.7,300,1,25,,0,25,0,0,4,75.141,,,,,,,,,,,,,,,,,,,,,,,,,,,,,,,,,
1678,"Liu J, Li C, Wang F, He S, Chen H, Zhao Y, et al. Enhanced low-temperature activity of CO2 methanation over highly-dispersed Ni/TiO2 catalyst. Catal Sci Technol 2013;3:2627–33. https://doi.org/10.1039/c3cy00355h.",230,Train,Ni/TiO2,Ni,15,None,0,TiO2,85,None,WI,400,3,450,1,4,66.7,320,1,25,,0,25,0,0,4,79.661,,,,,,,,,,,,,,,,,,,,,,,,,,,,,,,,,
1679,"Liu J, Li C, Wang F, He S, Chen H, Zhao Y, et al. Enhanced low-temperature activity of CO2 methanation over highly-dispersed Ni/TiO2 catalyst. Catal Sci Technol 2013;3:2627–33. https://doi.org/10.1039/c3cy00355h.",230,Train,Ni/TiO2,Ni,15,None,0,TiO2,85,None,WI,400,3,450,1,4,66.7,340,1,50,,0,25,0,0,4,80.982,,,,,,,,,,,,,,,,,,,,,,,,,,,,,,,,,
1680,"Liu J, Li C, Wang F, He S, Chen H, Zhao Y, et al. Enhanced low-temperature activity of CO2 methanation over highly-dispersed Ni/TiO2 catalyst. Catal Sci Technol 2013;3:2627–33. https://doi.org/10.1039/c3cy00355h.",230,Train,Ni/TiO2,Ni,15,None,0,TiO2,85,None,WI,400,3,450,1,4,66.7,340,1,25,,0,25,0,0,4,80.061,,,,,,,,,,,,,,,,,,,,,,,,,,,,,,,,,
1681,"Liu J, Li C, Wang F, He S, Chen H, Zhao Y, et al. Enhanced low-temperature activity of CO2 methanation over highly-dispersed Ni/TiO2 catalyst. Catal Sci Technol 2013;3:2627–33. https://doi.org/10.1039/c3cy00355h.",230,Train,Ni/TiO2,Ni,15,None,0,TiO2,85,None,WI,400,3,450,1,4,66.7,340,1,16.67,,0,25,0,0,4,76.074,,,,,,,,,,,,,,,,,,,,,,,,,,,,,,,,,
1682,"Liu J, Li C, Wang F, He S, Chen H, Zhao Y, et al. Enhanced low-temperature activity of CO2 methanation over highly-dispersed Ni/TiO2 catalyst. Catal Sci Technol 2013;3:2627–33. https://doi.org/10.1039/c3cy00355h.",230,Train,Ni/TiO2,Ni,15,None,0,TiO2,85,None,WI,400,3,450,1,4,66.7,340,1,12.5,,0,25,0,0,4,74.847,,,,,,,,,,,,,,,,,,,,,,,,,,,,,,,,,
1683,"Liu J, Li C, Wang F, He S, Chen H, Zhao Y, et al. Enhanced low-temperature activity of CO2 methanation over highly-dispersed Ni/TiO2 catalyst. Catal Sci Technol 2013;3:2627–33. https://doi.org/10.1039/c3cy00355h.",230,Train,Ni/TiO2,Ni,15,None,0,TiO2,85,None,WI,400,3,450,1,4,66.7,340,1,10,,0,25,0,0,4,70.245,,,,,,,,,,,,,,,,,,,,,,,,,,,,,,,,,
1684,"Liu J, Li C, Wang F, He S, Chen H, Zhao Y, et al. Enhanced low-temperature activity of CO2 methanation over highly-dispersed Ni/TiO2 catalyst. Catal Sci Technol 2013;3:2627–33. https://doi.org/10.1039/c3cy00355h.",230,Train,Ni/TiO2,Ni,15,None,0,TiO2,85,None,WI,400,3,450,1,4,66.7,340,1,8.33,,0,25,0,0,4,69.018,,,,,,,,,,,,,,,,,,,,,,,,,,,,,,,,,
1685,"Liu J, Li C, Wang F, He S, Chen H, Zhao Y, et al. Enhanced low-temperature activity of CO2 methanation over highly-dispersed Ni/TiO2 catalyst. Catal Sci Technol 2013;3:2627–33. https://doi.org/10.1039/c3cy00355h.",230,Train,Ni/TiO2,Ni,15,None,0,TiO2,85,None,WI,400,3,450,1,4,66.7,340,1,7.14,,0,25,0,0,4,68.098,,,,,,,,,,,,,,,,,,,,,,,,,,,,,,,,,
1686,"Liu J, Li C, Wang F, He S, Chen H, Zhao Y, et al. Enhanced low-temperature activity of CO2 methanation over highly-dispersed Ni/TiO2 catalyst. Catal Sci Technol 2013;3:2627–33. https://doi.org/10.1039/c3cy00355h.",230,Train,Ni/TiO2,Ni,15,None,0,TiO2,85,None,WI,400,3,450,1,4,66.7,340,1,6.25,,0,25,0,0,4,64.724,,,,,,,,,,,,,,,,,,,,,,,,,,,,,,,,,
1687,"Liu J, Li C, Wang F, He S, Chen H, Zhao Y, et al. Enhanced low-temperature activity of CO2 methanation over highly-dispersed Ni/TiO2 catalyst. Catal Sci Technol 2013;3:2627–33. https://doi.org/10.1039/c3cy00355h.",231,Test,Ni/TiO2,Ni,20,None,0,TiO2,80,None,DP,400,3,450,1,4,66.7,150,1,25,,0,25,0,0,4,5.085,,,,,,,,,,,,,,,,,,,,,,,,,,,,,,,,,
1688,"Liu J, Li C, Wang F, He S, Chen H, Zhao Y, et al. Enhanced low-temperature activity of CO2 methanation over highly-dispersed Ni/TiO2 catalyst. Catal Sci Technol 2013;3:2627–33. https://doi.org/10.1039/c3cy00355h.",231,Test,Ni/TiO2,Ni,20,None,0,TiO2,80,None,DP,400,3,450,1,4,66.7,200,1,25,,0,25,0,0,4,27.684,,,,,,,,,,,,,,,,,,,,,,,,,,,,,,,,,
1689,"Liu J, Li C, Wang F, He S, Chen H, Zhao Y, et al. Enhanced low-temperature activity of CO2 methanation over highly-dispersed Ni/TiO2 catalyst. Catal Sci Technol 2013;3:2627–33. https://doi.org/10.1039/c3cy00355h.",231,Test,Ni/TiO2,Ni,20,None,0,TiO2,80,None,DP,400,3,450,1,4,66.7,225,1,25,,0,25,0,0,4,59.605,,,,,,,,,,,,,,,,,,,,,,,,,,,,,,,,,
1690,"Liu J, Li C, Wang F, He S, Chen H, Zhao Y, et al. Enhanced low-temperature activity of CO2 methanation over highly-dispersed Ni/TiO2 catalyst. Catal Sci Technol 2013;3:2627–33. https://doi.org/10.1039/c3cy00355h.",231,Test,Ni/TiO2,Ni,20,None,0,TiO2,80,None,DP,400,3,450,1,4,66.7,250,1,25,,0,25,0,0,4,87.288,,,,,,,,,,,,,,,,,,,,,,,,,,,,,,,,,
1691,"Liu J, Li C, Wang F, He S, Chen H, Zhao Y, et al. Enhanced low-temperature activity of CO2 methanation over highly-dispersed Ni/TiO2 catalyst. Catal Sci Technol 2013;3:2627–33. https://doi.org/10.1039/c3cy00355h.",231,Test,Ni/TiO2,Ni,20,None,0,TiO2,80,None,DP,400,3,450,1,4,66.7,275,1,25,,0,25,0,0,4,93.22,,,,,,,,,,,,,,,,,,,,,,,,,,,,,,,,,
1692,"Liu J, Li C, Wang F, He S, Chen H, Zhao Y, et al. Enhanced low-temperature activity of CO2 methanation over highly-dispersed Ni/TiO2 catalyst. Catal Sci Technol 2013;3:2627–33. https://doi.org/10.1039/c3cy00355h.",231,Test,Ni/TiO2,Ni,20,None,0,TiO2,80,None,DP,400,3,450,1,4,66.7,300,1,25,,0,25,0,0,4,92.938,,,,,,,,,,,,,,,,,,,,,,,,,,,,,,,,,
1693,"Guo M, Lu G. The regulating effects of cobalt addition on the catalytic properties of silica-supported Ni–Co bimetallic catalysts for CO2 methanation. React Kinet Mech Catal 2014;113:101–13. https://doi.org/10.1007/s11144-014-0732-0.",232,Train,Ni/SiO2,Ni,10,None,0,SiO2,90,None,WI,500,6,450,1,3,50,250,1,4.54,,0,9.1,0,0,4,8.214,,,,,,,,,,,,,,,,,,,,,,,,,,,,,,,,,
1694,"Guo M, Lu G. The regulating effects of cobalt addition on the catalytic properties of silica-supported Ni–Co bimetallic catalysts for CO2 methanation. React Kinet Mech Catal 2014;113:101–13. https://doi.org/10.1007/s11144-014-0732-0.",232,Train,Ni/SiO2,Ni,10,None,0,SiO2,90,None,WI,500,6,450,1,3,50,300,1,4.54,,0,9.1,0,0,4,37.857,,,,,,,,,,,,,,,,,,,,,,,,,,,,,,,,,
1695,"Guo M, Lu G. The regulating effects of cobalt addition on the catalytic properties of silica-supported Ni–Co bimetallic catalysts for CO2 methanation. React Kinet Mech Catal 2014;113:101–13. https://doi.org/10.1007/s11144-014-0732-0.",232,Train,Ni/SiO2,Ni,10,None,0,SiO2,90,None,WI,500,6,450,1,3,50,350,1,4.54,,0,9.1,0,0,4,69.286,,,,,,,,,,,,,,,,,,,,,,,,,,,,,,,,,
1696,"Guo M, Lu G. The regulating effects of cobalt addition on the catalytic properties of silica-supported Ni–Co bimetallic catalysts for CO2 methanation. React Kinet Mech Catal 2014;113:101–13. https://doi.org/10.1007/s11144-014-0732-0.",232,Train,Ni/SiO2,Ni,10,None,0,SiO2,90,None,WI,500,6,450,1,3,50,400,1,4.54,,0,9.1,0,0,4,75.357,,,,,,,,,,,,,,,,,,,,,,,,,,,,,,,,,
1697,"Guo M, Lu G. The regulating effects of cobalt addition on the catalytic properties of silica-supported Ni–Co bimetallic catalysts for CO2 methanation. React Kinet Mech Catal 2014;113:101–13. https://doi.org/10.1007/s11144-014-0732-0.",232,Train,Ni/SiO2,Ni,10,None,0,SiO2,90,None,WI,500,6,450,1,3,50,450,1,4.54,,0,9.1,0,0,4,75.714,,,,,,,,,,,,,,,,,,,,,,,,,,,,,,,,,
1698,"Guo M, Lu G. The regulating effects of cobalt addition on the catalytic properties of silica-supported Ni–Co bimetallic catalysts for CO2 methanation. React Kinet Mech Catal 2014;113:101–13. https://doi.org/10.1007/s11144-014-0732-0.",233,Train,Ni-Co/SiO2,Ni,10,Co,2,SiO2,90,None,CP,500,6,450,1,3,50,250,1,4.54,,0,9.1,0,0,4,2.143,,,,,,,,,,,,,,,,,,,,,,,,,,,,,,,,,
1699,"Guo M, Lu G. The regulating effects of cobalt addition on the catalytic properties of silica-supported Ni–Co bimetallic catalysts for CO2 methanation. React Kinet Mech Catal 2014;113:101–13. https://doi.org/10.1007/s11144-014-0732-0.",233,Train,Ni-Co/SiO2,Ni,10,Co,2,SiO2,90,None,CP,500,6,450,1,3,50,300,1,4.54,,0,9.1,0,0,4,16.786,,,,,,,,,,,,,,,,,,,,,,,,,,,,,,,,,
1700,"Guo M, Lu G. The regulating effects of cobalt addition on the catalytic properties of silica-supported Ni–Co bimetallic catalysts for CO2 methanation. React Kinet Mech Catal 2014;113:101–13. https://doi.org/10.1007/s11144-014-0732-0.",233,Train,Ni-Co/SiO2,Ni,10,Co,2,SiO2,90,None,CP,500,6,450,1,3,50,350,1,4.54,,0,9.1,0,0,4,57.143,,,,,,,,,,,,,,,,,,,,,,,,,,,,,,,,,
1701,"Guo M, Lu G. The regulating effects of cobalt addition on the catalytic properties of silica-supported Ni–Co bimetallic catalysts for CO2 methanation. React Kinet Mech Catal 2014;113:101–13. https://doi.org/10.1007/s11144-014-0732-0.",233,Train,Ni-Co/SiO2,Ni,10,Co,2,SiO2,90,None,CP,500,6,450,1,3,50,400,1,4.54,,0,9.1,0,0,4,77.5,,,,,,,,,,,,,,,,,,,,,,,,,,,,,,,,,
1702,"Guo M, Lu G. The regulating effects of cobalt addition on the catalytic properties of silica-supported Ni–Co bimetallic catalysts for CO2 methanation. React Kinet Mech Catal 2014;113:101–13. https://doi.org/10.1007/s11144-014-0732-0.",233,Train,Ni-Co/SiO2,Ni,10,Co,2,SiO2,90,None,CP,500,6,450,1,3,50,450,1,4.54,,0,9.1,0,0,4,81.786,,,,,,,,,,,,,,,,,,,,,,,,,,,,,,,,,
1703,"Guo M, Lu G. The regulating effects of cobalt addition on the catalytic properties of silica-supported Ni–Co bimetallic catalysts for CO2 methanation. React Kinet Mech Catal 2014;113:101–13. https://doi.org/10.1007/s11144-014-0732-0.",234,Test,Ni-Co/SiO2,Ni,10,Co,4,SiO2,90,None,CP,500,6,450,1,3,50,250,1,4.54,,0,9.1,0,0,4,21.429,,,,,,,,,,,,,,,,,,,,,,,,,,,,,,,,,
1704,"Guo M, Lu G. The regulating effects of cobalt addition on the catalytic properties of silica-supported Ni–Co bimetallic catalysts for CO2 methanation. React Kinet Mech Catal 2014;113:101–13. https://doi.org/10.1007/s11144-014-0732-0.",234,Test,Ni-Co/SiO2,Ni,10,Co,4,SiO2,90,None,CP,500,6,450,1,3,50,300,1,4.54,,0,9.1,0,0,4,58.214,,,,,,,,,,,,,,,,,,,,,,,,,,,,,,,,,
1705,"Guo M, Lu G. The regulating effects of cobalt addition on the catalytic properties of silica-supported Ni–Co bimetallic catalysts for CO2 methanation. React Kinet Mech Catal 2014;113:101–13. https://doi.org/10.1007/s11144-014-0732-0.",234,Test,Ni-Co/SiO2,Ni,10,Co,4,SiO2,90,None,CP,500,6,450,1,3,50,350,1,4.54,,0,9.1,0,0,4,83.214,,,,,,,,,,,,,,,,,,,,,,,,,,,,,,,,,
1706,"Guo M, Lu G. The regulating effects of cobalt addition on the catalytic properties of silica-supported Ni–Co bimetallic catalysts for CO2 methanation. React Kinet Mech Catal 2014;113:101–13. https://doi.org/10.1007/s11144-014-0732-0.",234,Test,Ni-Co/SiO2,Ni,10,Co,4,SiO2,90,None,CP,500,6,450,1,3,50,400,1,4.54,,0,9.1,0,0,4,83.571,,,,,,,,,,,,,,,,,,,,,,,,,,,,,,,,,
1707,"Guo M, Lu G. The regulating effects of cobalt addition on the catalytic properties of silica-supported Ni–Co bimetallic catalysts for CO2 methanation. React Kinet Mech Catal 2014;113:101–13. https://doi.org/10.1007/s11144-014-0732-0.",234,Test,Ni-Co/SiO2,Ni,10,Co,4,SiO2,90,None,CP,500,6,450,1,3,50,450,1,4.54,,0,9.1,0,0,4,77.5,,,,,,,,,,,,,,,,,,,,,,,,,,,,,,,,,
1708,"Guo M, Lu G. The regulating effects of cobalt addition on the catalytic properties of silica-supported Ni–Co bimetallic catalysts for CO2 methanation. React Kinet Mech Catal 2014;113:101–13. https://doi.org/10.1007/s11144-014-0732-0.",235,Test,Ni-Co/SiO2,Ni,10,Co,6,SiO2,90,None,CP,500,6,450,1,3,50,250,1,4.54,,0,9.1,0,0,4,10.357,,,,,,,,,,,,,,,,,,,,,,,,,,,,,,,,,
1709,"Guo M, Lu G. The regulating effects of cobalt addition on the catalytic properties of silica-supported Ni–Co bimetallic catalysts for CO2 methanation. React Kinet Mech Catal 2014;113:101–13. https://doi.org/10.1007/s11144-014-0732-0.",235,Test,Ni-Co/SiO2,Ni,10,Co,6,SiO2,90,None,CP,500,6,450,1,3,50,300,1,4.54,,0,9.1,0,0,4,38.571,,,,,,,,,,,,,,,,,,,,,,,,,,,,,,,,,
1710,"Guo M, Lu G. The regulating effects of cobalt addition on the catalytic properties of silica-supported Ni–Co bimetallic catalysts for CO2 methanation. React Kinet Mech Catal 2014;113:101–13. https://doi.org/10.1007/s11144-014-0732-0.",235,Test,Ni-Co/SiO2,Ni,10,Co,6,SiO2,90,None,CP,500,6,450,1,3,50,350,1,4.54,,0,9.1,0,0,4,66.429,,,,,,,,,,,,,,,,,,,,,,,,,,,,,,,,,
1711,"Guo M, Lu G. The regulating effects of cobalt addition on the catalytic properties of silica-supported Ni–Co bimetallic catalysts for CO2 methanation. React Kinet Mech Catal 2014;113:101–13. https://doi.org/10.1007/s11144-014-0732-0.",235,Test,Ni-Co/SiO2,Ni,10,Co,6,SiO2,90,None,CP,500,6,450,1,3,50,400,1,4.54,,0,9.1,0,0,4,80.357,,,,,,,,,,,,,,,,,,,,,,,,,,,,,,,,,
1712,"Guo M, Lu G. The regulating effects of cobalt addition on the catalytic properties of silica-supported Ni–Co bimetallic catalysts for CO2 methanation. React Kinet Mech Catal 2014;113:101–13. https://doi.org/10.1007/s11144-014-0732-0.",235,Test,Ni-Co/SiO2,Ni,10,Co,6,SiO2,90,None,CP,500,6,450,1,3,50,450,1,4.54,,0,9.1,0,0,4,80.714,,,,,,,,,,,,,,,,,,,,,,,,,,,,,,,,,
1713,"Guo M, Lu G. The regulating effects of cobalt addition on the catalytic properties of silica-supported Ni–Co bimetallic catalysts for CO2 methanation. React Kinet Mech Catal 2014;113:101–13. https://doi.org/10.1007/s11144-014-0732-0.",236,Train,Ni-Co/SiO2,Ni,10,Co,8,SiO2,90,None,CP,500,6,450,1,3,50,250,1,4.54,,0,9.1,0,0,4,16.071,,,,,,,,,,,,,,,,,,,,,,,,,,,,,,,,,
1714,"Guo M, Lu G. The regulating effects of cobalt addition on the catalytic properties of silica-supported Ni–Co bimetallic catalysts for CO2 methanation. React Kinet Mech Catal 2014;113:101–13. https://doi.org/10.1007/s11144-014-0732-0.",236,Train,Ni-Co/SiO2,Ni,10,Co,8,SiO2,90,None,CP,500,6,450,1,3,50,300,1,4.54,,0,9.1,0,0,4,42.857,,,,,,,,,,,,,,,,,,,,,,,,,,,,,,,,,
1715,"Guo M, Lu G. The regulating effects of cobalt addition on the catalytic properties of silica-supported Ni–Co bimetallic catalysts for CO2 methanation. React Kinet Mech Catal 2014;113:101–13. https://doi.org/10.1007/s11144-014-0732-0.",236,Train,Ni-Co/SiO2,Ni,10,Co,8,SiO2,90,None,CP,500,6,450,1,3,50,350,1,4.54,,0,9.1,0,0,4,73.929,,,,,,,,,,,,,,,,,,,,,,,,,,,,,,,,,
1716,"Guo M, Lu G. The regulating effects of cobalt addition on the catalytic properties of silica-supported Ni–Co bimetallic catalysts for CO2 methanation. React Kinet Mech Catal 2014;113:101–13. https://doi.org/10.1007/s11144-014-0732-0.",236,Train,Ni-Co/SiO2,Ni,10,Co,8,SiO2,90,None,CP,500,6,450,1,3,50,400,1,4.54,,0,9.1,0,0,4,80,,,,,,,,,,,,,,,,,,,,,,,,,,,,,,,,,
1717,"Guo M, Lu G. The regulating effects of cobalt addition on the catalytic properties of silica-supported Ni–Co bimetallic catalysts for CO2 methanation. React Kinet Mech Catal 2014;113:101–13. https://doi.org/10.1007/s11144-014-0732-0.",236,Train,Ni-Co/SiO2,Ni,10,Co,8,SiO2,90,None,CP,500,6,450,1,3,50,450,1,4.54,,0,9.1,0,0,4,76.786,,,,,,,,,,,,,,,,,,,,,,,,,,,,,,,,,
1718,"Guo M, Lu G. The regulating effects of cobalt addition on the catalytic properties of silica-supported Ni–Co bimetallic catalysts for CO2 methanation. React Kinet Mech Catal 2014;113:101–13. https://doi.org/10.1007/s11144-014-0732-0.",237,Train,Ni-Co/SiO2,Ni,10,Co,9,SiO2,90,None,CP,500,6,450,1,3,50,250,1,4.54,,0,9.1,0,0,4,19.643,,,,,,,,,,,,,,,,,,,,,,,,,,,,,,,,,
1719,"Guo M, Lu G. The regulating effects of cobalt addition on the catalytic properties of silica-supported Ni–Co bimetallic catalysts for CO2 methanation. React Kinet Mech Catal 2014;113:101–13. https://doi.org/10.1007/s11144-014-0732-0.",237,Train,Ni-Co/SiO2,Ni,10,Co,9,SiO2,90,None,CP,500,6,450,1,3,50,300,1,4.54,,0,9.1,0,0,4,52.857,,,,,,,,,,,,,,,,,,,,,,,,,,,,,,,,,
1720,"Guo M, Lu G. The regulating effects of cobalt addition on the catalytic properties of silica-supported Ni–Co bimetallic catalysts for CO2 methanation. React Kinet Mech Catal 2014;113:101–13. https://doi.org/10.1007/s11144-014-0732-0.",237,Train,Ni-Co/SiO2,Ni,10,Co,9,SiO2,90,None,CP,500,6,450,1,3,50,350,1,4.54,,0,9.1,0,0,4,77.857,,,,,,,,,,,,,,,,,,,,,,,,,,,,,,,,,
1721,"Guo M, Lu G. The regulating effects of cobalt addition on the catalytic properties of silica-supported Ni–Co bimetallic catalysts for CO2 methanation. React Kinet Mech Catal 2014;113:101–13. https://doi.org/10.1007/s11144-014-0732-0.",237,Train,Ni-Co/SiO2,Ni,10,Co,9,SiO2,90,None,CP,500,6,450,1,3,50,400,1,4.54,,0,9.1,0,0,4,81.429,,,,,,,,,,,,,,,,,,,,,,,,,,,,,,,,,
1722,"Guo M, Lu G. The regulating effects of cobalt addition on the catalytic properties of silica-supported Ni–Co bimetallic catalysts for CO2 methanation. React Kinet Mech Catal 2014;113:101–13. https://doi.org/10.1007/s11144-014-0732-0.",237,Train,Ni-Co/SiO2,Ni,10,Co,9,SiO2,90,None,CP,500,6,450,1,3,50,450,1,4.54,,0,9.1,0,0,4,76.786,,,,,,,,,,,,,,,,,,,,,,,,,,,,,,,,,
1723,"Guo M, Lu G. The regulating effects of cobalt addition on the catalytic properties of silica-supported Ni–Co bimetallic catalysts for CO2 methanation. React Kinet Mech Catal 2014;113:101–13. https://doi.org/10.1007/s11144-014-0732-0.",238,Train,Ni/SiO2,Ni,10,None,0,SiO2,90,None,WI,500,6,450,1,3,50,250,1,4.54,,0,27.3,0,0,3,8.152,,,,,,,,,,,,,,,,,,,,,,,,,,,,,,,,,
1724,"Guo M, Lu G. The regulating effects of cobalt addition on the catalytic properties of silica-supported Ni–Co bimetallic catalysts for CO2 methanation. React Kinet Mech Catal 2014;113:101–13. https://doi.org/10.1007/s11144-014-0732-0.",238,Train,Ni/SiO2,Ni,10,None,0,SiO2,90,None,WI,500,6,450,1,3,50,300,1,4.54,,0,27.3,0,0,3,31.304,,,,,,,,,,,,,,,,,,,,,,,,,,,,,,,,,
1725,"Guo M, Lu G. The regulating effects of cobalt addition on the catalytic properties of silica-supported Ni–Co bimetallic catalysts for CO2 methanation. React Kinet Mech Catal 2014;113:101–13. https://doi.org/10.1007/s11144-014-0732-0.",238,Train,Ni/SiO2,Ni,10,None,0,SiO2,90,None,WI,500,6,450,1,3,50,350,1,4.54,,0,27.3,0,0,3,55.109,,,,,,,,,,,,,,,,,,,,,,,,,,,,,,,,,
1726,"Guo M, Lu G. The regulating effects of cobalt addition on the catalytic properties of silica-supported Ni–Co bimetallic catalysts for CO2 methanation. React Kinet Mech Catal 2014;113:101–13. https://doi.org/10.1007/s11144-014-0732-0.",238,Train,Ni/SiO2,Ni,10,None,0,SiO2,90,None,WI,500,6,450,1,3,50,400,1,4.54,,0,27.3,0,0,3,55.761,,,,,,,,,,,,,,,,,,,,,,,,,,,,,,,,,
1727,"Guo M, Lu G. The regulating effects of cobalt addition on the catalytic properties of silica-supported Ni–Co bimetallic catalysts for CO2 methanation. React Kinet Mech Catal 2014;113:101–13. https://doi.org/10.1007/s11144-014-0732-0.",238,Train,Ni/SiO2,Ni,10,None,0,SiO2,90,None,WI,500,6,450,1,3,50,450,1,4.54,,0,27.3,0,0,3,55.761,,,,,,,,,,,,,,,,,,,,,,,,,,,,,,,,,
1728,"Guo M, Lu G. The regulating effects of cobalt addition on the catalytic properties of silica-supported Ni–Co bimetallic catalysts for CO2 methanation. React Kinet Mech Catal 2014;113:101–13. https://doi.org/10.1007/s11144-014-0732-0.",239,Train,Ni-Co/SiO2,Ni,10,Co,2,SiO2,90,None,CP,500,6,450,1,3,50,250,1,4.54,,0,27.3,0,0,3,2.609,,,,,,,,,,,,,,,,,,,,,,,,,,,,,,,,,
1729,"Guo M, Lu G. The regulating effects of cobalt addition on the catalytic properties of silica-supported Ni–Co bimetallic catalysts for CO2 methanation. React Kinet Mech Catal 2014;113:101–13. https://doi.org/10.1007/s11144-014-0732-0.",239,Train,Ni-Co/SiO2,Ni,10,Co,2,SiO2,90,None,CP,500,6,450,1,3,50,300,1,4.54,,0,27.3,0,0,3,16.957,,,,,,,,,,,,,,,,,,,,,,,,,,,,,,,,,
1730,"Guo M, Lu G. The regulating effects of cobalt addition on the catalytic properties of silica-supported Ni–Co bimetallic catalysts for CO2 methanation. React Kinet Mech Catal 2014;113:101–13. https://doi.org/10.1007/s11144-014-0732-0.",239,Train,Ni-Co/SiO2,Ni,10,Co,2,SiO2,90,None,CP,500,6,450,1,3,50,350,1,4.54,,0,27.3,0,0,3,48.587,,,,,,,,,,,,,,,,,,,,,,,,,,,,,,,,,
1731,"Guo M, Lu G. The regulating effects of cobalt addition on the catalytic properties of silica-supported Ni–Co bimetallic catalysts for CO2 methanation. React Kinet Mech Catal 2014;113:101–13. https://doi.org/10.1007/s11144-014-0732-0.",239,Train,Ni-Co/SiO2,Ni,10,Co,2,SiO2,90,None,CP,500,6,450,1,3,50,400,1,4.54,,0,27.3,0,0,3,61.63,,,,,,,,,,,,,,,,,,,,,,,,,,,,,,,,,
1732,"Guo M, Lu G. The regulating effects of cobalt addition on the catalytic properties of silica-supported Ni–Co bimetallic catalysts for CO2 methanation. React Kinet Mech Catal 2014;113:101–13. https://doi.org/10.1007/s11144-014-0732-0.",239,Train,Ni-Co/SiO2,Ni,10,Co,2,SiO2,90,None,CP,500,6,450,1,3,50,450,1,4.54,,0,27.3,0,0,3,61.63,,,,,,,,,,,,,,,,,,,,,,,,,,,,,,,,,
1733,"Guo M, Lu G. The regulating effects of cobalt addition on the catalytic properties of silica-supported Ni–Co bimetallic catalysts for CO2 methanation. React Kinet Mech Catal 2014;113:101–13. https://doi.org/10.1007/s11144-014-0732-0.",240,Train,Ni-Co/SiO2,Ni,10,Co,4,SiO2,90,None,CP,500,6,450,1,3,50,250,1,4.54,,0,27.3,0,0,3,20.543,,,,,,,,,,,,,,,,,,,,,,,,,,,,,,,,,
