Repository: Night-Time1809/ML_training_lab

## Materials/outline

| **Date** | **Section** | **Lab** | **Slide** | **Notebook** |
| ---- | ---- | ---- | ---- | ---- |
| 09 May 2023 | 01 - Machine Learning Overview and Decision Tree |  01 - Intro to Colab, pandas, NumPy - Decision Tree Model for Classification and Regression | [Go to slide](https://github.com/Night-Time1809/ML_training_lab/blob/main/slides/01_ML%20overview_decision%20tree.pdf) | [![Open In Colab](https://colab.research.google.com/assets/colab-badge.svg)](https://colab.research.google.com/drive/1m2KPAzuMQn_NBilSeYc1IJ7Eh76YsIhk?usp=sharing) |

File: dataset/dataset.csv (part 17 of 38)
Number of data,Reference,Experiment No,Train/Test Set,Catalyst,Base,Base wt%,Base 2,Base 2 wt%,Support,Support wt%,Support 2,Catalyst preparation method,Calcination Temperature (C),Calcination time (h),Reduction Temperature (C),Reduction Pressure (bar),Reduction time  (h),Reduction  H2 %,Temperature (C),Pressure (bar),W/F (mgcat/minml),Time on Stream (h),CO % in feed,Inert % in feed,CH4 % in feed,H2O % in feed,H2/CO2 in feed,CO2 Conversion %,,,,,,,,,,,,,,,,,,,,,,,,,,,,,,,,,
1734,"Guo M, Lu G. The regulating effects of cobalt addition on the catalytic properties of silica-supported Ni–Co bimetallic catalysts for CO2 methanation. React Kinet Mech Catal 2014;113:101–13. https://doi.org/10.1007/s11144-014-0732-0.",240,Train,Ni-Co/SiO2,Ni,10,Co,4,SiO2,90,None,CP,500,6,450,1,3,50,300,1,4.54,,0,27.3,0,0,3,50.543,,,,,,,,,,,,,,,,,,,,,,,,,,,,,,,,,
1735,"Guo M, Lu G. The regulating effects of cobalt addition on the catalytic properties of silica-supported Ni–Co bimetallic catalysts for CO2 methanation. React Kinet Mech Catal 2014;113:101–13. https://doi.org/10.1007/s11144-014-0732-0.",240,Train,Ni-Co/SiO2,Ni,10,Co,4,SiO2,90,None,CP,500,6,450,1,3,50,350,1,4.54,,0,27.3,0,0,3,63.587,,,,,,,,,,,,,,,,,,,,,,,,,,,,,,,,,
1736,"Guo M, Lu G. The regulating effects of cobalt addition on the catalytic properties of silica-supported Ni–Co bimetallic catalysts for CO2 methanation. React Kinet Mech Catal 2014;113:101–13. https://doi.org/10.1007/s11144-014-0732-0.",240,Train,Ni-Co/SiO2,Ni,10,Co,4,SiO2,90,None,CP,500,6,450,1,3,50,400,1,4.54,,0,27.3,0,0,3,60.978,,,,,,,,,,,,,,,,,,,,,,,,,,,,,,,,,
1737,"Guo M, Lu G. The regulating effects of cobalt addition on the catalytic properties of silica-supported Ni–Co bimetallic catalysts for CO2 methanation. React Kinet Mech Catal 2014;113:101–13. https://doi.org/10.1007/s11144-014-0732-0.",240,Train,Ni-Co/SiO2,Ni,10,Co,4,SiO2,90,None,CP,500,6,450,1,3,50,450,1,4.54,,0,27.3,0,0,3,54.13,,,,,,,,,,,,,,,,,,,,,,,,,,,,,,,,,
1738,"Guo M, Lu G. The regulating effects of cobalt addition on the catalytic properties of silica-supported Ni–Co bimetallic catalysts for CO2 methanation. React Kinet Mech Catal 2014;113:101–13. https://doi.org/10.1007/s11144-014-0732-0.",241,Train,Ni-Co/SiO2,Ni,10,Co,6,SiO2,90,None,CP,500,6,450,1,3,50,250,1,4.54,,0,27.3,0,0,3,10.109,,,,,,,,,,,,,,,,,,,,,,,,,,,,,,,,,
1739,"Guo M, Lu G. The regulating effects of cobalt addition on the catalytic properties of silica-supported Ni–Co bimetallic catalysts for CO2 methanation. React Kinet Mech Catal 2014;113:101–13. https://doi.org/10.1007/s11144-014-0732-0.",241,Train,Ni-Co/SiO2,Ni,10,Co,6,SiO2,90,None,CP,500,6,450,1,3,50,300,1,4.54,,0,27.3,0,0,3,36.848,,,,,,,,,,,,,,,,,,,,,,,,,,,,,,,,,
1740,"Guo M, Lu G. The regulating effects of cobalt addition on the catalytic properties of silica-supported Ni–Co bimetallic catalysts for CO2 methanation. React Kinet Mech Catal 2014;113:101–13. https://doi.org/10.1007/s11144-014-0732-0.",241,Train,Ni-Co/SiO2,Ni,10,Co,6,SiO2,90,None,CP,500,6,450,1,3,50,350,1,4.54,,0,27.3,0,0,3,56.413,,,,,,,,,,,,,,,,,,,,,,,,,,,,,,,,,
1741,"Guo M, Lu G. The regulating effects of cobalt addition on the catalytic properties of silica-supported Ni–Co bimetallic catalysts for CO2 methanation. React Kinet Mech Catal 2014;113:101–13. https://doi.org/10.1007/s11144-014-0732-0.",241,Train,Ni-Co/SiO2,Ni,10,Co,6,SiO2,90,None,CP,500,6,450,1,3,50,400,1,4.54,,0,27.3,0,0,3,62.283,,,,,,,,,,,,,,,,,,,,,,,,,,,,,,,,,
1742,"Guo M, Lu G. The regulating effects of cobalt addition on the catalytic properties of silica-supported Ni–Co bimetallic catalysts for CO2 methanation. React Kinet Mech Catal 2014;113:101–13. https://doi.org/10.1007/s11144-014-0732-0.",241,Train,Ni-Co/SiO2,Ni,10,Co,6,SiO2,90,None,CP,500,6,450,1,3,50,450,1,4.54,,0,27.3,0,0,3,59.348,,,,,,,,,,,,,,,,,,,,,,,,,,,,,,,,,
1743,"Guo M, Lu G. The regulating effects of cobalt addition on the catalytic properties of silica-supported Ni–Co bimetallic catalysts for CO2 methanation. React Kinet Mech Catal 2014;113:101–13. https://doi.org/10.1007/s11144-014-0732-0.",242,Train,Ni-Co/SiO2,Ni,10,Co,8,SiO2,90,None,CP,500,6,450,1,3,50,250,1,4.54,,0,27.3,0,0,3,13.37,,,,,,,,,,,,,,,,,,,,,,,,,,,,,,,,,
1744,"Guo M, Lu G. The regulating effects of cobalt addition on the catalytic properties of silica-supported Ni–Co bimetallic catalysts for CO2 methanation. React Kinet Mech Catal 2014;113:101–13. https://doi.org/10.1007/s11144-014-0732-0.",242,Test,Ni-Co/SiO2,Ni,10,Co,8,SiO2,90,None,CP,500,6,450,1,3,50,300,1,4.54,,0,27.3,0,0,3,40.761,,,,,,,,,,,,,,,,,,,,,,,,,,,,,,,,,
1745,"Guo M, Lu G. The regulating effects of cobalt addition on the catalytic properties of silica-supported Ni–Co bimetallic catalysts for CO2 methanation. React Kinet Mech Catal 2014;113:101–13. https://doi.org/10.1007/s11144-014-0732-0.",242,Test,Ni-Co/SiO2,Ni,10,Co,8,SiO2,90,None,CP,500,6,450,1,3,50,350,1,4.54,,0,27.3,0,0,3,60.326,,,,,,,,,,,,,,,,,,,,,,,,,,,,,,,,,
1746,"Guo M, Lu G. The regulating effects of cobalt addition on the catalytic properties of silica-supported Ni–Co bimetallic catalysts for CO2 methanation. React Kinet Mech Catal 2014;113:101–13. https://doi.org/10.1007/s11144-014-0732-0.",242,Test,Ni-Co/SiO2,Ni,10,Co,8,SiO2,90,None,CP,500,6,450,1,3,50,400,1,4.54,,0,27.3,0,0,3,61.304,,,,,,,,,,,,,,,,,,,,,,,,,,,,,,,,,
1747,"Guo M, Lu G. The regulating effects of cobalt addition on the catalytic properties of silica-supported Ni–Co bimetallic catalysts for CO2 methanation. React Kinet Mech Catal 2014;113:101–13. https://doi.org/10.1007/s11144-014-0732-0.",242,Test,Ni-Co/SiO2,Ni,10,Co,8,SiO2,90,None,CP,500,6,450,1,3,50,450,1,4.54,,0,27.3,0,0,3,58.37,,,,,,,,,,,,,,,,,,,,,,,,,,,,,,,,,
1748,"Guo M, Lu G. The regulating effects of cobalt addition on the catalytic properties of silica-supported Ni–Co bimetallic catalysts for CO2 methanation. React Kinet Mech Catal 2014;113:101–13. https://doi.org/10.1007/s11144-014-0732-0.",243,Test,Ni-Co/SiO2,Ni,10,Co,9,SiO2,90,None,CP,500,6,450,1,3,50,250,1,4.54,,0,27.3,0,0,3,19.565,,,,,,,,,,,,,,,,,,,,,,,,,,,,,,,,,
1749,"Guo M, Lu G. The regulating effects of cobalt addition on the catalytic properties of silica-supported Ni–Co bimetallic catalysts for CO2 methanation. React Kinet Mech Catal 2014;113:101–13. https://doi.org/10.1007/s11144-014-0732-0.",243,Test,Ni-Co/SiO2,Ni,10,Co,9,SiO2,90,None,CP,500,6,450,1,3,50,300,1,4.54,,0,27.3,0,0,3,48.261,,,,,,,,,,,,,,,,,,,,,,,,,,,,,,,,,
1750,"Guo M, Lu G. The regulating effects of cobalt addition on the catalytic properties of silica-supported Ni–Co bimetallic catalysts for CO2 methanation. React Kinet Mech Catal 2014;113:101–13. https://doi.org/10.1007/s11144-014-0732-0.",243,Test,Ni-Co/SiO2,Ni,10,Co,9,SiO2,90,None,CP,500,6,450,1,3,50,350,1,4.54,,0,27.3,0,0,3,62.609,,,,,,,,,,,,,,,,,,,,,,,,,,,,,,,,,
1751,"Guo M, Lu G. The regulating effects of cobalt addition on the catalytic properties of silica-supported Ni–Co bimetallic catalysts for CO2 methanation. React Kinet Mech Catal 2014;113:101–13. https://doi.org/10.1007/s11144-014-0732-0.",243,Test,Ni-Co/SiO2,Ni,10,Co,9,SiO2,90,None,CP,500,6,450,1,3,50,400,1,4.54,,0,27.3,0,0,3,61.957,,,,,,,,,,,,,,,,,,,,,,,,,,,,,,,,,
1752,"Guo M, Lu G. The regulating effects of cobalt addition on the catalytic properties of silica-supported Ni–Co bimetallic catalysts for CO2 methanation. React Kinet Mech Catal 2014;113:101–13. https://doi.org/10.1007/s11144-014-0732-0.",243,Test,Ni-Co/SiO2,Ni,10,Co,9,SiO2,90,None,CP,500,6,450,1,3,50,450,1,4.54,,0,27.3,0,0,3,59.022,,,,,,,,,,,,,,,,,,,,,,,,,,,,,,,,,
1753,"Guo M, Lu G. The regulating effects of cobalt addition on the catalytic properties of silica-supported Ni–Co bimetallic catalysts for CO2 methanation. React Kinet Mech Catal 2014;113:101–13. https://doi.org/10.1007/s11144-014-0732-0.",244,Train,Ni/SiO2,Ni,10,None,0,SiO2,90,None,WI,500,6,450,1,3,50,250,1,4.54,,0,45.4,0,0,2,6.157,,,,,,,,,,,,,,,,,,,,,,,,,,,,,,,,,
1754,"Guo M, Lu G. The regulating effects of cobalt addition on the catalytic properties of silica-supported Ni–Co bimetallic catalysts for CO2 methanation. React Kinet Mech Catal 2014;113:101–13. https://doi.org/10.1007/s11144-014-0732-0.",244,Train,Ni/SiO2,Ni,10,None,0,SiO2,90,None,WI,500,6,450,1,3,50,300,1,4.54,,0,45.4,0,0,2,21.642,,,,,,,,,,,,,,,,,,,,,,,,,,,,,,,,,
1755,"Guo M, Lu G. The regulating effects of cobalt addition on the catalytic properties of silica-supported Ni–Co bimetallic catalysts for CO2 methanation. React Kinet Mech Catal 2014;113:101–13. https://doi.org/10.1007/s11144-014-0732-0.",244,Train,Ni/SiO2,Ni,10,None,0,SiO2,90,None,WI,500,6,450,1,3,50,350,1,4.54,,0,45.4,0,0,2,34.701,,,,,,,,,,,,,,,,,,,,,,,,,,,,,,,,,
1756,"Guo M, Lu G. The regulating effects of cobalt addition on the catalytic properties of silica-supported Ni–Co bimetallic catalysts for CO2 methanation. React Kinet Mech Catal 2014;113:101–13. https://doi.org/10.1007/s11144-014-0732-0.",244,Train,Ni/SiO2,Ni,10,None,0,SiO2,90,None,WI,500,6,450,1,3,50,400,1,4.54,,0,45.4,0,0,2,35.261,,,,,,,,,,,,,,,,,,,,,,,,,,,,,,,,,
1757,"Guo M, Lu G. The regulating effects of cobalt addition on the catalytic properties of silica-supported Ni–Co bimetallic catalysts for CO2 methanation. React Kinet Mech Catal 2014;113:101–13. https://doi.org/10.1007/s11144-014-0732-0.",244,Train,Ni/SiO2,Ni,10,None,0,SiO2,90,None,WI,500,6,450,1,3,50,450,1,4.54,,0,45.4,0,0,2,35.448,,,,,,,,,,,,,,,,,,,,,,,,,,,,,,,,,
1758,"Guo M, Lu G. The regulating effects of cobalt addition on the catalytic properties of silica-supported Ni–Co bimetallic catalysts for CO2 methanation. React Kinet Mech Catal 2014;113:101–13. https://doi.org/10.1007/s11144-014-0732-0.",245,Train,Ni-Co/SiO2,Ni,10,Co,2,SiO2,90,None,CP,500,6,450,1,3,50,250,1,4.54,,0,45.4,0,0,2,2.425,,,,,,,,,,,,,,,,,,,,,,,,,,,,,,,,,
1759,"Guo M, Lu G. The regulating effects of cobalt addition on the catalytic properties of silica-supported Ni–Co bimetallic catalysts for CO2 methanation. React Kinet Mech Catal 2014;113:101–13. https://doi.org/10.1007/s11144-014-0732-0.",245,Train,Ni-Co/SiO2,Ni,10,Co,2,SiO2,90,None,CP,500,6,450,1,3,50,300,1,4.54,,0,45.4,0,0,2,16.604,,,,,,,,,,,,,,,,,,,,,,,,,,,,,,,,,
1760,"Guo M, Lu G. The regulating effects of cobalt addition on the catalytic properties of silica-supported Ni–Co bimetallic catalysts for CO2 methanation. React Kinet Mech Catal 2014;113:101–13. https://doi.org/10.1007/s11144-014-0732-0.",245,Train,Ni-Co/SiO2,Ni,10,Co,2,SiO2,90,None,CP,500,6,450,1,3,50,350,1,4.54,,0,45.4,0,0,2,36.194,,,,,,,,,,,,,,,,,,,,,,,,,,,,,,,,,
1761,"Guo M, Lu G. The regulating effects of cobalt addition on the catalytic properties of silica-supported Ni–Co bimetallic catalysts for CO2 methanation. React Kinet Mech Catal 2014;113:101–13. https://doi.org/10.1007/s11144-014-0732-0.",245,Train,Ni-Co/SiO2,Ni,10,Co,2,SiO2,90,None,CP,500,6,450,1,3,50,400,1,4.54,,0,45.4,0,0,2,40.299,,,,,,,,,,,,,,,,,,,,,,,,,,,,,,,,,
1762,"Guo M, Lu G. The regulating effects of cobalt addition on the catalytic properties of silica-supported Ni–Co bimetallic catalysts for CO2 methanation. React Kinet Mech Catal 2014;113:101–13. https://doi.org/10.1007/s11144-014-0732-0.",245,Train,Ni-Co/SiO2,Ni,10,Co,2,SiO2,90,None,CP,500,6,450,1,3,50,450,1,4.54,,0,45.4,0,0,2,39.739,,,,,,,,,,,,,,,,,,,,,,,,,,,,,,,,,
1763,"Guo M, Lu G. The regulating effects of cobalt addition on the catalytic properties of silica-supported Ni–Co bimetallic catalysts for CO2 methanation. React Kinet Mech Catal 2014;113:101–13. https://doi.org/10.1007/s11144-014-0732-0.",246,Test,Ni-Co/SiO2,Ni,10,Co,4,SiO2,90,None,CP,500,6,450,1,3,50,250,1,4.54,,0,45.4,0,0,2,17.164,,,,,,,,,,,,,,,,,,,,,,,,,,,,,,,,,
1764,"Guo M, Lu G. The regulating effects of cobalt addition on the catalytic properties of silica-supported Ni–Co bimetallic catalysts for CO2 methanation. React Kinet Mech Catal 2014;113:101–13. https://doi.org/10.1007/s11144-014-0732-0.",246,Test,Ni-Co/SiO2,Ni,10,Co,4,SiO2,90,None,CP,500,6,450,1,3,50,300,1,4.54,,0,45.4,0,0,2,37.313,,,,,,,,,,,,,,,,,,,,,,,,,,,,,,,,,
1765,"Guo M, Lu G. The regulating effects of cobalt addition on the catalytic properties of silica-supported Ni–Co bimetallic catalysts for CO2 methanation. React Kinet Mech Catal 2014;113:101–13. https://doi.org/10.1007/s11144-014-0732-0.",246,Test,Ni-Co/SiO2,Ni,10,Co,4,SiO2,90,None,CP,500,6,450,1,3,50,350,1,4.54,,0,45.4,0,0,2,39.925,,,,,,,,,,,,,,,,,,,,,,,,,,,,,,,,,
1766,"Guo M, Lu G. The regulating effects of cobalt addition on the catalytic properties of silica-supported Ni–Co bimetallic catalysts for CO2 methanation. React Kinet Mech Catal 2014;113:101–13. https://doi.org/10.1007/s11144-014-0732-0.",246,Test,Ni-Co/SiO2,Ni,10,Co,4,SiO2,90,None,CP,500,6,450,1,3,50,400,1,4.54,,0,45.4,0,0,2,38.619,,,,,,,,,,,,,,,,,,,,,,,,,,,,,,,,,
1767,"Guo M, Lu G. The regulating effects of cobalt addition on the catalytic properties of silica-supported Ni–Co bimetallic catalysts for CO2 methanation. React Kinet Mech Catal 2014;113:101–13. https://doi.org/10.1007/s11144-014-0732-0.",246,Test,Ni-Co/SiO2,Ni,10,Co,4,SiO2,90,None,CP,500,6,450,1,3,50,450,1,4.54,,0,45.4,0,0,2,37.127,,,,,,,,,,,,,,,,,,,,,,,,,,,,,,,,,
1768,"Guo M, Lu G. The regulating effects of cobalt addition on the catalytic properties of silica-supported Ni–Co bimetallic catalysts for CO2 methanation. React Kinet Mech Catal 2014;113:101–13. https://doi.org/10.1007/s11144-014-0732-0.",247,Test,Ni-Co/SiO2,Ni,10,Co,6,SiO2,90,None,CP,500,6,450,1,3,50,250,1,4.54,,0,45.4,0,0,2,9.888,,,,,,,,,,,,,,,,,,,,,,,,,,,,,,,,,
1769,"Guo M, Lu G. The regulating effects of cobalt addition on the catalytic properties of silica-supported Ni–Co bimetallic catalysts for CO2 methanation. React Kinet Mech Catal 2014;113:101–13. https://doi.org/10.1007/s11144-014-0732-0.",247,Test,Ni-Co/SiO2,Ni,10,Co,6,SiO2,90,None,CP,500,6,450,1,3,50,300,1,4.54,,0,45.4,0,0,2,31.343,,,,,,,,,,,,,,,,,,,,,,,,,,,,,,,,,
1770,"Guo M, Lu G. The regulating effects of cobalt addition on the catalytic properties of silica-supported Ni–Co bimetallic catalysts for CO2 methanation. React Kinet Mech Catal 2014;113:101–13. https://doi.org/10.1007/s11144-014-0732-0.",247,Test,Ni-Co/SiO2,Ni,10,Co,6,SiO2,90,None,CP,500,6,450,1,3,50,350,1,4.54,,0,45.4,0,0,2,40.485,,,,,,,,,,,,,,,,,,,,,,,,,,,,,,,,,
1771,"Guo M, Lu G. The regulating effects of cobalt addition on the catalytic properties of silica-supported Ni–Co bimetallic catalysts for CO2 methanation. React Kinet Mech Catal 2014;113:101–13. https://doi.org/10.1007/s11144-014-0732-0.",247,Test,Ni-Co/SiO2,Ni,10,Co,6,SiO2,90,None,CP,500,6,450,1,3,50,400,1,4.54,,0,45.4,0,0,2,40.485,,,,,,,,,,,,,,,,,,,,,,,,,,,,,,,,,
1772,"Guo M, Lu G. The regulating effects of cobalt addition on the catalytic properties of silica-supported Ni–Co bimetallic catalysts for CO2 methanation. React Kinet Mech Catal 2014;113:101–13. https://doi.org/10.1007/s11144-014-0732-0.",247,Test,Ni-Co/SiO2,Ni,10,Co,6,SiO2,90,None,CP,500,6,450,1,3,50,450,1,4.54,,0,45.4,0,0,2,37.873,,,,,,,,,,,,,,,,,,,,,,,,,,,,,,,,,
1773,"Guo M, Lu G. The regulating effects of cobalt addition on the catalytic properties of silica-supported Ni–Co bimetallic catalysts for CO2 methanation. React Kinet Mech Catal 2014;113:101–13. https://doi.org/10.1007/s11144-014-0732-0.",248,Test,Ni-Co/SiO2,Ni,10,Co,8,SiO2,90,None,CP,500,6,450,1,3,50,250,1,4.54,,0,45.4,0,0,2,12.313,,,,,,,,,,,,,,,,,,,,,,,,,,,,,,,,,
1774,"Guo M, Lu G. The regulating effects of cobalt addition on the catalytic properties of silica-supported Ni–Co bimetallic catalysts for CO2 methanation. React Kinet Mech Catal 2014;113:101–13. https://doi.org/10.1007/s11144-014-0732-0.",248,Test,Ni-Co/SiO2,Ni,10,Co,8,SiO2,90,None,CP,500,6,450,1,3,50,300,1,4.54,,0,45.4,0,0,2,33.582,,,,,,,,,,,,,,,,,,,,,,,,,,,,,,,,,
1775,"Guo M, Lu G. The regulating effects of cobalt addition on the catalytic properties of silica-supported Ni–Co bimetallic catalysts for CO2 methanation. React Kinet Mech Catal 2014;113:101–13. https://doi.org/10.1007/s11144-014-0732-0.",248,Test,Ni-Co/SiO2,Ni,10,Co,8,SiO2,90,None,CP,500,6,450,1,3,50,350,1,4.54,,0,45.4,0,0,2,41.418,,,,,,,,,,,,,,,,,,,,,,,,,,,,,,,,,
1776,"Guo M, Lu G. The regulating effects of cobalt addition on the catalytic properties of silica-supported Ni–Co bimetallic catalysts for CO2 methanation. React Kinet Mech Catal 2014;113:101–13. https://doi.org/10.1007/s11144-014-0732-0.",248,Test,Ni-Co/SiO2,Ni,10,Co,8,SiO2,90,None,CP,500,6,450,1,3,50,400,1,4.54,,0,45.4,0,0,2,39.925,,,,,,,,,,,,,,,,,,,,,,,,,,,,,,,,,
1777,"Guo M, Lu G. The regulating effects of cobalt addition on the catalytic properties of silica-supported Ni–Co bimetallic catalysts for CO2 methanation. React Kinet Mech Catal 2014;113:101–13. https://doi.org/10.1007/s11144-014-0732-0.",248,Test,Ni-Co/SiO2,Ni,10,Co,8,SiO2,90,None,CP,500,6,450,1,3,50,450,1,4.54,,0,45.4,0,0,2,40.672,,,,,,,,,,,,,,,,,,,,,,,,,,,,,,,,,
1778,"Guo M, Lu G. The regulating effects of cobalt addition on the catalytic properties of silica-supported Ni–Co bimetallic catalysts for CO2 methanation. React Kinet Mech Catal 2014;113:101–13. https://doi.org/10.1007/s11144-014-0732-0.",249,Train,Ni-Co/SiO2,Ni,10,Co,9,SiO2,90,None,CP,500,6,450,1,3,50,250,1,4.54,,0,45.4,0,0,2,17.164,,,,,,,,,,,,,,,,,,,,,,,,,,,,,,,,,
1779,"Guo M, Lu G. The regulating effects of cobalt addition on the catalytic properties of silica-supported Ni–Co bimetallic catalysts for CO2 methanation. React Kinet Mech Catal 2014;113:101–13. https://doi.org/10.1007/s11144-014-0732-0.",249,Train,Ni-Co/SiO2,Ni,10,Co,9,SiO2,90,None,CP,500,6,450,1,3,50,300,1,4.54,,0,45.4,0,0,2,37.313,,,,,,,,,,,,,,,,,,,,,,,,,,,,,,,,,
1780,"Guo M, Lu G. The regulating effects of cobalt addition on the catalytic properties of silica-supported Ni–Co bimetallic catalysts for CO2 methanation. React Kinet Mech Catal 2014;113:101–13. https://doi.org/10.1007/s11144-014-0732-0.",249,Train,Ni-Co/SiO2,Ni,10,Co,9,SiO2,90,None,CP,500,6,450,1,3,50,350,1,4.54,,0,45.4,0,0,2,41.791,,,,,,,,,,,,,,,,,,,,,,,,,,,,,,,,,
1781,"Guo M, Lu G. The regulating effects of cobalt addition on the catalytic properties of silica-supported Ni–Co bimetallic catalysts for CO2 methanation. React Kinet Mech Catal 2014;113:101–13. https://doi.org/10.1007/s11144-014-0732-0.",249,Train,Ni-Co/SiO2,Ni,10,Co,9,SiO2,90,None,CP,500,6,450,1,3,50,400,1,4.54,,0,45.4,0,0,2,40.112,,,,,,,,,,,,,,,,,,,,,,,,,,,,,,,,,
1782,"Guo M, Lu G. The regulating effects of cobalt addition on the catalytic properties of silica-supported Ni–Co bimetallic catalysts for CO2 methanation. React Kinet Mech Catal 2014;113:101–13. https://doi.org/10.1007/s11144-014-0732-0.",249,Train,Ni-Co/SiO2,Ni,10,Co,9,SiO2,90,None,CP,500,6,450,1,3,50,450,1,4.54,,0,45.4,0,0,2,39.179,,,,,,,,,,,,,,,,,,,,,,,,,,,,,,,,,
1783,"Li Y, Lu G, Ma J. Highly active and stable nano NiO-MgO catalyst encapsulated by silica with a core-shell structure for CO2 methanation. RSC Adv 2014;4:17420–8. https://doi.org/10.1039/c3ra46569a.",250,Train,Ni@SiO2,Ni,60,None,0,SiO2,40,None,CP-MSM,550,2,500,1,2,50,200,1,1,,0,44.5,0,0,4,1.765,,,,,,,,,,,,,,,,,,,,,,,,,,,,,,,,,
1784,"Li Y, Lu G, Ma J. Highly active and stable nano NiO-MgO catalyst encapsulated by silica with a core-shell structure for CO2 methanation. RSC Adv 2014;4:17420–8. https://doi.org/10.1039/c3ra46569a.",250,Train,Ni@SiO2,Ni,60,None,0,SiO2,40,None,CP-MSM,550,2,500,1,2,50,250,1,1,,0,44.5,0,0,4,15,,,,,,,,,,,,,,,,,,,,,,,,,,,,,,,,,
1785,"Li Y, Lu G, Ma J. Highly active and stable nano NiO-MgO catalyst encapsulated by silica with a core-shell structure for CO2 methanation. RSC Adv 2014;4:17420–8. https://doi.org/10.1039/c3ra46569a.",250,Train,Ni@SiO2,Ni,60,None,0,SiO2,40,None,CP-MSM,550,2,500,1,2,50,300,1,1,,0,44.5,0,0,4,52.353,,,,,,,,,,,,,,,,,,,,,,,,,,,,,,,,,
1786,"Li Y, Lu G, Ma J. Highly active and stable nano NiO-MgO catalyst encapsulated by silica with a core-shell structure for CO2 methanation. RSC Adv 2014;4:17420–8. https://doi.org/10.1039/c3ra46569a.",250,Train,Ni@SiO2,Ni,60,None,0,SiO2,40,None,CP-MSM,550,2,500,1,2,50,350,1,1,,0,44.5,0,0,4,74.118,,,,,,,,,,,,,,,,,,,,,,,,,,,,,,,,,
1787,"Li Y, Lu G, Ma J. Highly active and stable nano NiO-MgO catalyst encapsulated by silica with a core-shell structure for CO2 methanation. RSC Adv 2014;4:17420–8. https://doi.org/10.1039/c3ra46569a.",250,Train,Ni@SiO2,Ni,60,None,0,SiO2,40,None,CP-MSM,550,2,500,1,2,50,400,1,1,,0,44.5,0,0,4,78.235,,,,,,,,,,,,,,,,,,,,,,,,,,,,,,,,,
1788,"Li Y, Lu G, Ma J. Highly active and stable nano NiO-MgO catalyst encapsulated by silica with a core-shell structure for CO2 methanation. RSC Adv 2014;4:17420–8. https://doi.org/10.1039/c3ra46569a.",250,Train,Ni@SiO2,Ni,60,None,0,SiO2,40,None,CP-MSM,550,2,500,1,2,50,450,1,1,,0,44.5,0,0,4,72.353,,,,,,,,,,,,,,,,,,,,,,,,,,,,,,,,,
1789,"Li Y, Lu G, Ma J. Highly active and stable nano NiO-MgO catalyst encapsulated by silica with a core-shell structure for CO2 methanation. RSC Adv 2014;4:17420–8. https://doi.org/10.1039/c3ra46569a.",250,Train,Ni@SiO2,Ni,60,None,0,SiO2,40,None,CP-MSM,550,2,500,1,2,50,500,1,1,,0,44.5,0,0,4,65.294,,,,,,,,,,,,,,,,,,,,,,,,,,,,,,,,,
1790,"Li Y, Lu G, Ma J. Highly active and stable nano NiO-MgO catalyst encapsulated by silica with a core-shell structure for CO2 methanation. RSC Adv 2014;4:17420–8. https://doi.org/10.1039/c3ra46569a.",251,Train,Ni0.83Mg0.17O@SiO2,Ni,62,Mg,5,SiO2,33,None,CP-MSM,550,2,500,1,2,50,200,1,1,,0,44.5,0,0,4,7.647,,,,,,,,,,,,,,,,,,,,,,,,,,,,,,,,,
1791,"Li Y, Lu G, Ma J. Highly active and stable nano NiO-MgO catalyst encapsulated by silica with a core-shell structure for CO2 methanation. RSC Adv 2014;4:17420–8. https://doi.org/10.1039/c3ra46569a.",251,Train,Ni0.83Mg0.17O@SiO2,Ni,62,Mg,5,SiO2,33,None,CP-MSM,550,2,500,1,2,50,250,1,1,,0,44.5,0,0,4,69.412,,,,,,,,,,,,,,,,,,,,,,,,,,,,,,,,,
1792,"Li Y, Lu G, Ma J. Highly active and stable nano NiO-MgO catalyst encapsulated by silica with a core-shell structure for CO2 methanation. RSC Adv 2014;4:17420–8. https://doi.org/10.1039/c3ra46569a.",251,Train,Ni0.83Mg0.17O@SiO2,Ni,62,Mg,5,SiO2,33,None,CP-MSM,550,2,500,1,2,50,300,1,1,,0,44.5,0,0,4,83.824,,,,,,,,,,,,,,,,,,,,,,,,,,,,,,,,,
1793,"Li Y, Lu G, Ma J. Highly active and stable nano NiO-MgO catalyst encapsulated by silica with a core-shell structure for CO2 methanation. RSC Adv 2014;4:17420–8. https://doi.org/10.1039/c3ra46569a.",251,Train,Ni0.83Mg0.17O@SiO2,Ni,62,Mg,5,SiO2,33,None,CP-MSM,550,2,500,1,2,50,350,1,1,,0,44.5,0,0,4,84.118,,,,,,,,,,,,,,,,,,,,,,,,,,,,,,,,,
1794,"Li Y, Lu G, Ma J. Highly active and stable nano NiO-MgO catalyst encapsulated by silica with a core-shell structure for CO2 methanation. RSC Adv 2014;4:17420–8. https://doi.org/10.1039/c3ra46569a.",251,Train,Ni0.83Mg0.17O@SiO2,Ni,62,Mg,5,SiO2,33,None,CP-MSM,550,2,500,1,2,50,400,1,1,,0,44.5,0,0,4,78.235,,,,,,,,,,,,,,,,,,,,,,,,,,,,,,,,,
1795,"Li Y, Lu G, Ma J. Highly active and stable nano NiO-MgO catalyst encapsulated by silica with a core-shell structure for CO2 methanation. RSC Adv 2014;4:17420–8. https://doi.org/10.1039/c3ra46569a.",251,Train,Ni0.83Mg0.17O@SiO2,Ni,62,Mg,5,SiO2,33,None,CP-MSM,550,2,500,1,2,50,450,1,1,,0,44.5,0,0,4,70.588,,,,,,,,,,,,,,,,,,,,,,,,,,,,,,,,,
1796,"Li Y, Lu G, Ma J. Highly active and stable nano NiO-MgO catalyst encapsulated by silica with a core-shell structure for CO2 methanation. RSC Adv 2014;4:17420–8. https://doi.org/10.1039/c3ra46569a.",251,Train,Ni0.83Mg0.17O@SiO2,Ni,62,Mg,5,SiO2,33,None,CP-MSM,550,2,500,1,2,50,500,1,1,,0,44.5,0,0,4,65.294,,,,,,,,,,,,,,,,,,,,,,,,,,,,,,,,,
1797,"Li Y, Lu G, Ma J. Highly active and stable nano NiO-MgO catalyst encapsulated by silica with a core-shell structure for CO2 methanation. RSC Adv 2014;4:17420–8. https://doi.org/10.1039/c3ra46569a.",252,Train,Ni0.8Mg0.2O@SiO2,Ni,59,Mg,6,SiO2,35,None,CP-MSM,550,2,500,1,2,50,200,1,1,,0,44.5,0,0,4,17.059,,,,,,,,,,,,,,,,,,,,,,,,,,,,,,,,,
1798,"Li Y, Lu G, Ma J. Highly active and stable nano NiO-MgO catalyst encapsulated by silica with a core-shell structure for CO2 methanation. RSC Adv 2014;4:17420–8. https://doi.org/10.1039/c3ra46569a.",252,Train,Ni0.8Mg0.2O@SiO2,Ni,59,Mg,6,SiO2,35,None,CP-MSM,550,2,500,1,2,50,250,1,1,,0,44.5,0,0,4,73.235,,,,,,,,,,,,,,,,,,,,,,,,,,,,,,,,,
1799,"Li Y, Lu G, Ma J. Highly active and stable nano NiO-MgO catalyst encapsulated by silica with a core-shell structure for CO2 methanation. RSC Adv 2014;4:17420–8. https://doi.org/10.1039/c3ra46569a.",252,Train,Ni0.8Mg0.2O@SiO2,Ni,59,Mg,6,SiO2,35,None,CP-MSM,550,2,500,1,2,50,300,1,1,,0,44.5,0,0,4,86.471,,,,,,,,,,,,,,,,,,,,,,,,,,,,,,,,,
1800,"Li Y, Lu G, Ma J. Highly active and stable nano NiO-MgO catalyst encapsulated by silica with a core-shell structure for CO2 methanation. RSC Adv 2014;4:17420–8. https://doi.org/10.1039/c3ra46569a.",252,Train,Ni0.8Mg0.2O@SiO2,Ni,59,Mg,6,SiO2,35,None,CP-MSM,550,2,500,1,2,50,350,1,1,,0,44.5,0,0,4,85.294,,,,,,,,,,,,,,,,,,,,,,,,,,,,,,,,,
1801,"Li Y, Lu G, Ma J. Highly active and stable nano NiO-MgO catalyst encapsulated by silica with a core-shell structure for CO2 methanation. RSC Adv 2014;4:17420–8. https://doi.org/10.1039/c3ra46569a.",252,Train,Ni0.8Mg0.2O@SiO2,Ni,59,Mg,6,SiO2,35,None,CP-MSM,550,2,500,1,2,50,400,1,1,,0,44.5,0,0,4,79.706,,,,,,,,,,,,,,,,,,,,,,,,,,,,,,,,,
1802,"Li Y, Lu G, Ma J. Highly active and stable nano NiO-MgO catalyst encapsulated by silica with a core-shell structure for CO2 methanation. RSC Adv 2014;4:17420–8. https://doi.org/10.1039/c3ra46569a.",252,Train,Ni0.8Mg0.2O@SiO2,Ni,59,Mg,6,SiO2,35,None,CP-MSM,550,2,500,1,2,50,450,1,1,,0,44.5,0,0,4,72.353,,,,,,,,,,,,,,,,,,,,,,,,,,,,,,,,,
1803,"Li Y, Lu G, Ma J. Highly active and stable nano NiO-MgO catalyst encapsulated by silica with a core-shell structure for CO2 methanation. RSC Adv 2014;4:17420–8. https://doi.org/10.1039/c3ra46569a.",252,Train,Ni0.8Mg0.2O@SiO2,Ni,59,Mg,6,SiO2,35,None,CP-MSM,550,2,500,1,2,50,500,1,1,,0,44.5,0,0,4,65.294,,,,,,,,,,,,,,,,,,,,,,,,,,,,,,,,,
1804,"Li Y, Lu G, Ma J. Highly active and stable nano NiO-MgO catalyst encapsulated by silica with a core-shell structure for CO2 methanation. RSC Adv 2014;4:17420–8. https://doi.org/10.1039/c3ra46569a.",253,Train,Ni0.75Mg0.25O@SiO2,Ni,57,Mg,8,SiO2,35,None,CP-MSM,550,2,500,1,2,50,200,1,1,,0,44.5,0,0,4,4.412,,,,,,,,,,,,,,,,,,,,,,,,,,,,,,,,,
1805,"Li Y, Lu G, Ma J. Highly active and stable nano NiO-MgO catalyst encapsulated by silica with a core-shell structure for CO2 methanation. RSC Adv 2014;4:17420–8. https://doi.org/10.1039/c3ra46569a.",253,Train,Ni0.75Mg0.25O@SiO2,Ni,57,Mg,8,SiO2,35,None,CP-MSM,550,2,500,1,2,50,250,1,1,,0,44.5,0,0,4,61.765,,,,,,,,,,,,,,,,,,,,,,,,,,,,,,,,,
1806,"Li Y, Lu G, Ma J. Highly active and stable nano NiO-MgO catalyst encapsulated by silica with a core-shell structure for CO2 methanation. RSC Adv 2014;4:17420–8. https://doi.org/10.1039/c3ra46569a.",253,Train,Ni0.75Mg0.25O@SiO2,Ni,57,Mg,8,SiO2,35,None,CP-MSM,550,2,500,1,2,50,300,1,1,,0,44.5,0,0,4,79.706,,,,,,,,,,,,,,,,,,,,,,,,,,,,,,,,,
1807,"Li Y, Lu G, Ma J. Highly active and stable nano NiO-MgO catalyst encapsulated by silica with a core-shell structure for CO2 methanation. RSC Adv 2014;4:17420–8. https://doi.org/10.1039/c3ra46569a.",253,Train,Ni0.75Mg0.25O@SiO2,Ni,57,Mg,8,SiO2,35,None,CP-MSM,550,2,500,1,2,50,350,1,1,,0,44.5,0,0,4,82.941,,,,,,,,,,,,,,,,,,,,,,,,,,,,,,,,,
1808,"Li Y, Lu G, Ma J. Highly active and stable nano NiO-MgO catalyst encapsulated by silica with a core-shell structure for CO2 methanation. RSC Adv 2014;4:17420–8. https://doi.org/10.1039/c3ra46569a.",253,Train,Ni0.75Mg0.25O@SiO2,Ni,57,Mg,8,SiO2,35,None,CP-MSM,550,2,500,1,2,50,400,1,1,,0,44.5,0,0,4,78.824,,,,,,,,,,,,,,,,,,,,,,,,,,,,,,,,,
1809,"Li Y, Lu G, Ma J. Highly active and stable nano NiO-MgO catalyst encapsulated by silica with a core-shell structure for CO2 methanation. RSC Adv 2014;4:17420–8. https://doi.org/10.1039/c3ra46569a.",253,Train,Ni0.75Mg0.25O@SiO2,Ni,57,Mg,8,SiO2,35,None,CP-MSM,550,2,500,1,2,50,450,1,1,,0,44.5,0,0,4,73.235,,,,,,,,,,,,,,,,,,,,,,,,,,,,,,,,,
1810,"Li Y, Lu G, Ma J. Highly active and stable nano NiO-MgO catalyst encapsulated by silica with a core-shell structure for CO2 methanation. RSC Adv 2014;4:17420–8. https://doi.org/10.1039/c3ra46569a.",253,Train,Ni0.75Mg0.25O@SiO2,Ni,57,Mg,8,SiO2,35,None,CP-MSM,550,2,500,1,2,50,500,1,1,,0,44.5,0,0,4,67.059,,,,,,,,,,,,,,,,,,,,,,,,,,,,,,,,,
1811,"Li Y, Lu G, Ma J. Highly active and stable nano NiO-MgO catalyst encapsulated by silica with a core-shell structure for CO2 methanation. RSC Adv 2014;4:17420–8. https://doi.org/10.1039/c3ra46569a.",254,Train,Ni0.5Mg0.5O@SiO2,Ni,47,Mg,16,SiO2,37,None,CP-MSM,550,2,500,1,2,50,200,1,1,,0,44.5,0,0,4,0,,,,,,,,,,,,,,,,,,,,,,,,,,,,,,,,,
1812,"Li Y, Lu G, Ma J. Highly active and stable nano NiO-MgO catalyst encapsulated by silica with a core-shell structure for CO2 methanation. RSC Adv 2014;4:17420–8. https://doi.org/10.1039/c3ra46569a.",254,Train,Ni0.5Mg0.5O@SiO2,Ni,47,Mg,16,SiO2,37,None,CP-MSM,550,2,500,1,2,50,250,1,1,,0,44.5,0,0,4,7.941,,,,,,,,,,,,,,,,,,,,,,,,,,,,,,,,,
1813,"Li Y, Lu G, Ma J. Highly active and stable nano NiO-MgO catalyst encapsulated by silica with a core-shell structure for CO2 methanation. RSC Adv 2014;4:17420–8. https://doi.org/10.1039/c3ra46569a.",254,Train,Ni0.5Mg0.5O@SiO2,Ni,47,Mg,16,SiO2,37,None,CP-MSM,550,2,500,1,2,50,300,1,1,,0,44.5,0,0,4,40.588,,,,,,,,,,,,,,,,,,,,,,,,,,,,,,,,,
1814,"Li Y, Lu G, Ma J. Highly active and stable nano NiO-MgO catalyst encapsulated by silica with a core-shell structure for CO2 methanation. RSC Adv 2014;4:17420–8. https://doi.org/10.1039/c3ra46569a.",254,Train,Ni0.5Mg0.5O@SiO2,Ni,47,Mg,16,SiO2,37,None,CP-MSM,550,2,500,1,2,50,350,1,1,,0,44.5,0,0,4,67.941,,,,,,,,,,,,,,,,,,,,,,,,,,,,,,,,,
1815,"Li Y, Lu G, Ma J. Highly active and stable nano NiO-MgO catalyst encapsulated by silica with a core-shell structure for CO2 methanation. RSC Adv 2014;4:17420–8. https://doi.org/10.1039/c3ra46569a.",254,Train,Ni0.5Mg0.5O@SiO2,Ni,47,Mg,16,SiO2,37,None,CP-MSM,550,2,500,1,2,50,400,1,1,,0,44.5,0,0,4,75.588,,,,,,,,,,,,,,,,,,,,,,,,,,,,,,,,,
1816,"Li Y, Lu G, Ma J. Highly active and stable nano NiO-MgO catalyst encapsulated by silica with a core-shell structure for CO2 methanation. RSC Adv 2014;4:17420–8. https://doi.org/10.1039/c3ra46569a.",254,Train,Ni0.5Mg0.5O@SiO2,Ni,47,Mg,16,SiO2,37,None,CP-MSM,550,2,500,1,2,50,450,1,1,,0,44.5,0,0,4,70.882,,,,,,,,,,,,,,,,,,,,,,,,,,,,,,,,,
1817,"Li Y, Lu G, Ma J. Highly active and stable nano NiO-MgO catalyst encapsulated by silica with a core-shell structure for CO2 methanation. RSC Adv 2014;4:17420–8. https://doi.org/10.1039/c3ra46569a.",254,Train,Ni0.5Mg0.5O@SiO2,Ni,47,Mg,16,SiO2,37,None,CP-MSM,550,2,500,1,2,50,500,1,1,,0,44.5,0,0,4,64.118,,,,,,,,,,,,,,,,,,,,,,,,,,,,,,,,,
1818,"Li Y, Lu G, Ma J. Highly active and stable nano NiO-MgO catalyst encapsulated by silica with a core-shell structure for CO2 methanation. RSC Adv 2014;4:17420–8. https://doi.org/10.1039/c3ra46569a.",255,Train,Ni0.25Mg0.75O@SiO2,Ni,26,Mg,34,SiO2,40,None,CP-MSM,550,2,500,1,2,50,200,1,1,,0,44.5,0,0,4,0,,,,,,,,,,,,,,,,,,,,,,,,,,,,,,,,,
1819,"Li Y, Lu G, Ma J. Highly active and stable nano NiO-MgO catalyst encapsulated by silica with a core-shell structure for CO2 methanation. RSC Adv 2014;4:17420–8. https://doi.org/10.1039/c3ra46569a.",255,Train,Ni0.25Mg0.75O@SiO2,Ni,26,Mg,34,SiO2,40,None,CP-MSM,550,2,500,1,2,50,250,1,1,,0,44.5,0,0,4,0.588,,,,,,,,,,,,,,,,,,,,,,,,,,,,,,,,,
1820,"Li Y, Lu G, Ma J. Highly active and stable nano NiO-MgO catalyst encapsulated by silica with a core-shell structure for CO2 methanation. RSC Adv 2014;4:17420–8. https://doi.org/10.1039/c3ra46569a.",255,Train,Ni0.25Mg0.75O@SiO2,Ni,26,Mg,34,SiO2,40,None,CP-MSM,550,2,500,1,2,50,300,1,1,,0,44.5,0,0,4,5.294,,,,,,,,,,,,,,,,,,,,,,,,,,,,,,,,,
1821,"Li Y, Lu G, Ma J. Highly active and stable nano NiO-MgO catalyst encapsulated by silica with a core-shell structure for CO2 methanation. RSC Adv 2014;4:17420–8. https://doi.org/10.1039/c3ra46569a.",255,Train,Ni0.25Mg0.75O@SiO2,Ni,26,Mg,34,SiO2,40,None,CP-MSM,550,2,500,1,2,50,350,1,1,,0,44.5,0,0,4,17.941,,,,,,,,,,,,,,,,,,,,,,,,,,,,,,,,,
1822,"Li Y, Lu G, Ma J. Highly active and stable nano NiO-MgO catalyst encapsulated by silica with a core-shell structure for CO2 methanation. RSC Adv 2014;4:17420–8. https://doi.org/10.1039/c3ra46569a.",255,Train,Ni0.25Mg0.75O@SiO2,Ni,26,Mg,34,SiO2,40,None,CP-MSM,550,2,500,1,2,50,400,1,1,,0,44.5,0,0,4,40,,,,,,,,,,,,,,,,,,,,,,,,,,,,,,,,,
1823,"Li Y, Lu G, Ma J. Highly active and stable nano NiO-MgO catalyst encapsulated by silica with a core-shell structure for CO2 methanation. RSC Adv 2014;4:17420–8. https://doi.org/10.1039/c3ra46569a.",255,Train,Ni0.25Mg0.75O@SiO2,Ni,26,Mg,34,SiO2,40,None,CP-MSM,550,2,500,1,2,50,450,1,1,,0,44.5,0,0,4,56.765,,,,,,,,,,,,,,,,,,,,,,,,,,,,,,,,,
1824,"Li Y, Lu G, Ma J. Highly active and stable nano NiO-MgO catalyst encapsulated by silica with a core-shell structure for CO2 methanation. RSC Adv 2014;4:17420–8. https://doi.org/10.1039/c3ra46569a.",255,Train,Ni0.25Mg0.75O@SiO2,Ni,26,Mg,34,SiO2,40,None,CP-MSM,550,2,500,1,2,50,500,1,1,,0,44.5,0,0,4,62.941,,,,,,,,,,,,,,,,,,,,,,,,,,,,,,,,,
1825,"Li Y, Lu G, Ma J. Highly active and stable nano NiO-MgO catalyst encapsulated by silica with a core-shell structure for CO2 methanation. RSC Adv 2014;4:17420–8. https://doi.org/10.1039/c3ra46569a.",256,Train,MgO@SiO2,Mg,60,None,0,SiO2,40,None,CP-MSM,550,2,500,1,2,50,200,1,1,,0,44.5,0,0,4,0,,,,,,,,,,,,,,,,,,,,,,,,,,,,,,,,,
1826,"Li Y, Lu G, Ma J. Highly active and stable nano NiO-MgO catalyst encapsulated by silica with a core-shell structure for CO2 methanation. RSC Adv 2014;4:17420–8. https://doi.org/10.1039/c3ra46569a.",256,Train,MgO@SiO2,Mg,60,None,0,SiO2,40,None,CP-MSM,550,2,500,1,2,50,250,1,1,,0,44.5,0,0,4,0,,,,,,,,,,,,,,,,,,,,,,,,,,,,,,,,,
1827,"Li Y, Lu G, Ma J. Highly active and stable nano NiO-MgO catalyst encapsulated by silica with a core-shell structure for CO2 methanation. RSC Adv 2014;4:17420–8. https://doi.org/10.1039/c3ra46569a.",256,Train,MgO@SiO2,Mg,60,None,0,SiO2,40,None,CP-MSM,550,2,500,1,2,50,300,1,1,,0,44.5,0,0,4,0.882,,,,,,,,,,,,,,,,,,,,,,,,,,,,,,,,,
1828,"Li Y, Lu G, Ma J. Highly active and stable nano NiO-MgO catalyst encapsulated by silica with a core-shell structure for CO2 methanation. RSC Adv 2014;4:17420–8. https://doi.org/10.1039/c3ra46569a.",256,Train,MgO@SiO2,Mg,60,None,0,SiO2,40,None,CP-MSM,550,2,500,1,2,50,350,1,1,,0,44.5,0,0,4,4.706,,,,,,,,,,,,,,,,,,,,,,,,,,,,,,,,,
1829,"Li Y, Lu G, Ma J. Highly active and stable nano NiO-MgO catalyst encapsulated by silica with a core-shell structure for CO2 methanation. RSC Adv 2014;4:17420–8. https://doi.org/10.1039/c3ra46569a.",256,Train,MgO@SiO2,Mg,60,None,0,SiO2,40,None,CP-MSM,550,2,500,1,2,50,400,1,1,,0,44.5,0,0,4,12.059,,,,,,,,,,,,,,,,,,,,,,,,,,,,,,,,,
1830,"Li Y, Lu G, Ma J. Highly active and stable nano NiO-MgO catalyst encapsulated by silica with a core-shell structure for CO2 methanation. RSC Adv 2014;4:17420–8. https://doi.org/10.1039/c3ra46569a.",256,Train,MgO@SiO2,Mg,60,None,0,SiO2,40,None,CP-MSM,550,2,500,1,2,50,450,1,1,,0,44.5,0,0,4,26.471,,,,,,,,,,,,,,,,,,,,,,,,,,,,,,,,,
1831,"Li Y, Lu G, Ma J. Highly active and stable nano NiO-MgO catalyst encapsulated by silica with a core-shell structure for CO2 methanation. RSC Adv 2014;4:17420–8. https://doi.org/10.1039/c3ra46569a.",256,Train,MgO@SiO2,Mg,60,None,0,SiO2,40,None,CP-MSM,550,2,500,1,2,50,500,1,1,,0,44.5,0,0,4,41.765,,,,,,,,,,,,,,,,,,,,,,,,,,,,,,,,,
1832,"Li Y, Lu G, Ma J. Highly active and stable nano NiO-MgO catalyst encapsulated by silica with a core-shell structure for CO2 methanation. RSC Adv 2014;4:17420–8. https://doi.org/10.1039/c3ra46569a.",257,Test,Ni0.8Mg0.2O@SiO2,Ni,59,Mg,6,SiO2,35,None,CP-MSM,550,2,500,1,2,50,200,1,2,,0,44.5,0,0,4,21.504,,,,,,,,,,,,,,,,,,,,,,,,,,,,,,,,,
1833,"Li Y, Lu G, Ma J. Highly active and stable nano NiO-MgO catalyst encapsulated by silica with a core-shell structure for CO2 methanation. RSC Adv 2014;4:17420–8. https://doi.org/10.1039/c3ra46569a.",257,Test,Ni0.8Mg0.2O@SiO2,Ni,59,Mg,6,SiO2,35,None,CP-MSM,550,2,500,1,2,50,250,1,2,,0,44.5,0,0,4,77.76,,,,,,,,,,,,,,,,,,,,,,,,,,,,,,,,,
1834,"Li Y, Lu G, Ma J. Highly active and stable nano NiO-MgO catalyst encapsulated by silica with a core-shell structure for CO2 methanation. RSC Adv 2014;4:17420–8. https://doi.org/10.1039/c3ra46569a.",257,Test,Ni0.8Mg0.2O@SiO2,Ni,59,Mg,6,SiO2,35,None,CP-MSM,550,2,500,1,2,50,300,1,2,,0,44.5,0,0,4,89.853,,,,,,,,,,,,,,,,,,,,,,,,,,,,,,,,,
1835,"Li Y, Lu G, Ma J. Highly active and stable nano NiO-MgO catalyst encapsulated by silica with a core-shell structure for CO2 methanation. RSC Adv 2014;4:17420–8. https://doi.org/10.1039/c3ra46569a.",257,Test,Ni0.8Mg0.2O@SiO2,Ni,59,Mg,6,SiO2,35,None,CP-MSM,550,2,500,1,2,50,350,1,2,,0,44.5,0,0,4,87.224,,,,,,,,,,,,,,,,,,,,,,,,,,,,,,,,,
1836,"Li Y, Lu G, Ma J. Highly active and stable nano NiO-MgO catalyst encapsulated by silica with a core-shell structure for CO2 methanation. RSC Adv 2014;4:17420–8. https://doi.org/10.1039/c3ra46569a.",257,Test,Ni0.8Mg0.2O@SiO2,Ni,59,Mg,6,SiO2,35,None,CP-MSM,550,2,500,1,2,50,400,1,2,,0,44.5,0,0,4,80.389,,,,,,,,,,,,,,,,,,,,,,,,,,,,,,,,,
1837,"Li Y, Lu G, Ma J. Highly active and stable nano NiO-MgO catalyst encapsulated by silica with a core-shell structure for CO2 methanation. RSC Adv 2014;4:17420–8. https://doi.org/10.1039/c3ra46569a.",257,Test,Ni0.8Mg0.2O@SiO2,Ni,59,Mg,6,SiO2,35,None,CP-MSM,550,2,500,1,2,50,450,1,2,,0,44.5,0,0,4,71.714,,,,,,,,,,,,,,,,,,,,,,,,,,,,,,,,,
1838,"Li Y, Lu G, Ma J. Highly active and stable nano NiO-MgO catalyst encapsulated by silica with a core-shell structure for CO2 methanation. RSC Adv 2014;4:17420–8. https://doi.org/10.1039/c3ra46569a.",257,Test,Ni0.8Mg0.2O@SiO2,Ni,59,Mg,6,SiO2,35,None,CP-MSM,550,2,500,1,2,50,500,1,2,,0,44.5,0,0,4,62.776,,,,,,,,,,,,,,,,,,,,,,,,,,,,,,,,,
1839,"Li Y, Lu G, Ma J. Highly active and stable nano NiO-MgO catalyst encapsulated by silica with a core-shell structure for CO2 methanation. RSC Adv 2014;4:17420–8. https://doi.org/10.1039/c3ra46569a.",258,Train,Ni0.8Mg0.2O@SiO2,Ni,59,Mg,6,SiO2,35,None,CP-MSM,550,2,500,1,2,50,200,1,0.67,,0,44.5,0,0,4,7.045,,,,,,,,,,,,,,,,,,,,,,,,,,,,,,,,,
1840,"Li Y, Lu G, Ma J. Highly active and stable nano NiO-MgO catalyst encapsulated by silica with a core-shell structure for CO2 methanation. RSC Adv 2014;4:17420–8. https://doi.org/10.1039/c3ra46569a.",258,Train,Ni0.8Mg0.2O@SiO2,Ni,59,Mg,6,SiO2,35,None,CP-MSM,550,2,500,1,2,50,250,1,0.67,,0,44.5,0,0,4,61.199,,,,,,,,,,,,,,,,,,,,,,,,,,,,,,,,,
1841,"Li Y, Lu G, Ma J. Highly active and stable nano NiO-MgO catalyst encapsulated by silica with a core-shell structure for CO2 methanation. RSC Adv 2014;4:17420–8. https://doi.org/10.1039/c3ra46569a.",258,Train,Ni0.8Mg0.2O@SiO2,Ni,59,Mg,6,SiO2,35,None,CP-MSM,550,2,500,1,2,50,300,1,0.67,,0,44.5,0,0,4,79.6,,,,,,,,,,,,,,,,,,,,,,,,,,,,,,,,,
1842,"Li Y, Lu G, Ma J. Highly active and stable nano NiO-MgO catalyst encapsulated by silica with a core-shell structure for CO2 methanation. RSC Adv 2014;4:17420–8. https://doi.org/10.1039/c3ra46569a.",258,Train,Ni0.8Mg0.2O@SiO2,Ni,59,Mg,6,SiO2,35,None,CP-MSM,550,2,500,1,2,50,350,1,0.67,,0,44.5,0,0,4,81.703,,,,,,,,,,,,,,,,,,,,,,,,,,,,,,,,,
1843,"Li Y, Lu G, Ma J. Highly active and stable nano NiO-MgO catalyst encapsulated by silica with a core-shell structure for CO2 methanation. RSC Adv 2014;4:17420–8. https://doi.org/10.1039/c3ra46569a.",258,Train,Ni0.8Mg0.2O@SiO2,Ni,59,Mg,6,SiO2,35,None,CP-MSM,550,2,500,1,2,50,400,1,0.67,,0,44.5,0,0,4,77.234,,,,,,,,,,,,,,,,,,,,,,,,,,,,,,,,,
1844,"Li Y, Lu G, Ma J. Highly active and stable nano NiO-MgO catalyst encapsulated by silica with a core-shell structure for CO2 methanation. RSC Adv 2014;4:17420–8. https://doi.org/10.1039/c3ra46569a.",258,Train,Ni0.8Mg0.2O@SiO2,Ni,59,Mg,6,SiO2,35,None,CP-MSM,550,2,500,1,2,50,450,1,0.67,,0,44.5,0,0,4,69.348,,,,,,,,,,,,,,,,,,,,,,,,,,,,,,,,,
1845,"Li Y, Lu G, Ma J. Highly active and stable nano NiO-MgO catalyst encapsulated by silica with a core-shell structure for CO2 methanation. RSC Adv 2014;4:17420–8. https://doi.org/10.1039/c3ra46569a.",258,Train,Ni0.8Mg0.2O@SiO2,Ni,59,Mg,6,SiO2,35,None,CP-MSM,550,2,500,1,2,50,500,1,0.67,,0,44.5,0,0,4,60.41,,,,,,,,,,,,,,,,,,,,,,,,,,,,,,,,,
1846,"Li Y, Lu G, Ma J. Highly active and stable nano NiO-MgO catalyst encapsulated by silica with a core-shell structure for CO2 methanation. RSC Adv 2014;4:17420–8. https://doi.org/10.1039/c3ra46569a.",259,Train,Ni/SiO2,Ni,60,None,0,SiO2,40,None,WI,400,2,500,1,2,50,200,1,1,,0,44.5,0,0,4,9.146,,,,,,,,,,,,,,,,,,,,,,,,,,,,,,,,,
