Repository: Night-Time1809/ML_training_lab

## Materials/outline

| **Date** | **Section** | **Lab** | **Slide** | **Notebook** |
| ---- | ---- | ---- | ---- | ---- |
| 09 May 2023 | 01 - Machine Learning Overview and Decision Tree |  01 - Intro to Colab, pandas, NumPy - Decision Tree Model for Classification and Regression | [Go to slide](https://github.com/Night-Time1809/ML_training_lab/blob/main/slides/01_ML%20overview_decision%20tree.pdf) | [![Open In Colab](https://colab.research.google.com/assets/colab-badge.svg)](https://colab.research.google.com/drive/1m2KPAzuMQn_NBilSeYc1IJ7Eh76YsIhk?usp=sharing) |

File: dataset/dataset.csv (part 18 of 38)
Number of data,Reference,Experiment No,Train/Test Set,Catalyst,Base,Base wt%,Base 2,Base 2 wt%,Support,Support wt%,Support 2,Catalyst preparation method,Calcination Temperature (C),Calcination time (h),Reduction Temperature (C),Reduction Pressure (bar),Reduction time  (h),Reduction  H2 %,Temperature (C),Pressure (bar),W/F (mgcat/minml),Time on Stream (h),CO % in feed,Inert % in feed,CH4 % in feed,H2O % in feed,H2/CO2 in feed,CO2 Conversion %,,,,,,,,,,,,,,,,,,,,,,,,,,,,,,,,,
1847,"Li Y, Lu G, Ma J. Highly active and stable nano NiO-MgO catalyst encapsulated by silica with a core-shell structure for CO2 methanation. RSC Adv 2014;4:17420–8. https://doi.org/10.1039/c3ra46569a.",259,Train,Ni/SiO2,Ni,60,None,0,SiO2,40,None,WI,400,2,500,1,2,50,250,1,1,,0,44.5,0,0,4,21.206,,,,,,,,,,,,,,,,,,,,,,,,,,,,,,,,,
1848,"Li Y, Lu G, Ma J. Highly active and stable nano NiO-MgO catalyst encapsulated by silica with a core-shell structure for CO2 methanation. RSC Adv 2014;4:17420–8. https://doi.org/10.1039/c3ra46569a.",259,Train,Ni/SiO2,Ni,60,None,0,SiO2,40,None,WI,400,2,500,1,2,50,300,1,1,,0,44.5,0,0,4,37.487,,,,,,,,,,,,,,,,,,,,,,,,,,,,,,,,,
1849,"Li Y, Lu G, Ma J. Highly active and stable nano NiO-MgO catalyst encapsulated by silica with a core-shell structure for CO2 methanation. RSC Adv 2014;4:17420–8. https://doi.org/10.1039/c3ra46569a.",259,Train,Ni/SiO2,Ni,60,None,0,SiO2,40,None,WI,400,2,500,1,2,50,350,1,1,,0,44.5,0,0,4,61.307,,,,,,,,,,,,,,,,,,,,,,,,,,,,,,,,,
1850,"Li Y, Lu G, Ma J. Highly active and stable nano NiO-MgO catalyst encapsulated by silica with a core-shell structure for CO2 methanation. RSC Adv 2014;4:17420–8. https://doi.org/10.1039/c3ra46569a.",259,Train,Ni/SiO2,Ni,60,None,0,SiO2,40,None,WI,400,2,500,1,2,50,400,1,1,,0,44.5,0,0,4,69.749,,,,,,,,,,,,,,,,,,,,,,,,,,,,,,,,,
1851,"Li Y, Lu G, Ma J. Highly active and stable nano NiO-MgO catalyst encapsulated by silica with a core-shell structure for CO2 methanation. RSC Adv 2014;4:17420–8. https://doi.org/10.1039/c3ra46569a.",259,Train,Ni/SiO2,Ni,60,None,0,SiO2,40,None,WI,400,2,500,1,2,50,450,1,1,,0,44.5,0,0,4,67.94,,,,,,,,,,,,,,,,,,,,,,,,,,,,,,,,,
1852,"Li Y, Lu G, Ma J. Highly active and stable nano NiO-MgO catalyst encapsulated by silica with a core-shell structure for CO2 methanation. RSC Adv 2014;4:17420–8. https://doi.org/10.1039/c3ra46569a.",259,Train,Ni/SiO2,Ni,60,None,0,SiO2,40,None,WI,400,2,500,1,2,50,500,1,1,,0,44.5,0,0,4,64.02,,,,,,,,,,,,,,,,,,,,,,,,,,,,,,,,,
1853,"Rahmani S, Rezaei M, Meshkani F. Preparation of highly active nickel catalysts supported on mesoporous nanocrystalline ?-Al2O3 for CO2 methanation. J Ind Eng Chem 2014;20:1346–52. https://doi.org/10.1016/j.jiec.2013.07.017.",260,Train,Ni/Al2O3,Ni,10,None,0,Al2O3,90,None,WI,450,3,450,1,2,100,200,1,6.67,10,0,0,0,0,3.5,1.57,,,,,,,,,,,,,,,,,,,,,,,,,,,,,,,,,
1854,"Rahmani S, Rezaei M, Meshkani F. Preparation of highly active nickel catalysts supported on mesoporous nanocrystalline ?-Al2O3 for CO2 methanation. J Ind Eng Chem 2014;20:1346–52. https://doi.org/10.1016/j.jiec.2013.07.017.",260,Train,Ni/Al2O3,Ni,10,None,0,Al2O3,90,None,WI,450,3,450,1,2,100,250,1,6.67,10,0,0,0,0,3.5,6.278,,,,,,,,,,,,,,,,,,,,,,,,,,,,,,,,,
1855,"Rahmani S, Rezaei M, Meshkani F. Preparation of highly active nickel catalysts supported on mesoporous nanocrystalline ?-Al2O3 for CO2 methanation. J Ind Eng Chem 2014;20:1346–52. https://doi.org/10.1016/j.jiec.2013.07.017.",260,Train,Ni/Al2O3,Ni,10,None,0,Al2O3,90,None,WI,450,3,450,1,2,100,300,1,6.67,10,0,0,0,0,3.5,43.722,,,,,,,,,,,,,,,,,,,,,,,,,,,,,,,,,
1856,"Rahmani S, Rezaei M, Meshkani F. Preparation of highly active nickel catalysts supported on mesoporous nanocrystalline ?-Al2O3 for CO2 methanation. J Ind Eng Chem 2014;20:1346–52. https://doi.org/10.1016/j.jiec.2013.07.017.",260,Train,Ni/Al2O3,Ni,10,None,0,Al2O3,90,None,WI,450,3,450,1,2,100,350,1,6.67,10,0,0,0,0,3.5,69.507,,,,,,,,,,,,,,,,,,,,,,,,,,,,,,,,,
1857,"Rahmani S, Rezaei M, Meshkani F. Preparation of highly active nickel catalysts supported on mesoporous nanocrystalline ?-Al2O3 for CO2 methanation. J Ind Eng Chem 2014;20:1346–52. https://doi.org/10.1016/j.jiec.2013.07.017.",260,Train,Ni/Al2O3,Ni,10,None,0,Al2O3,90,None,WI,450,3,450,1,2,100,400,1,6.67,10,0,0,0,0,3.5,68.834,,,,,,,,,,,,,,,,,,,,,,,,,,,,,,,,,
1858,"Rahmani S, Rezaei M, Meshkani F. Preparation of highly active nickel catalysts supported on mesoporous nanocrystalline ?-Al2O3 for CO2 methanation. J Ind Eng Chem 2014;20:1346–52. https://doi.org/10.1016/j.jiec.2013.07.017.",260,Train,Ni/Al2O3,Ni,10,None,0,Al2O3,90,None,WI,450,3,450,1,2,100,450,1,6.67,10,0,0,0,0,3.5,66.143,,,,,,,,,,,,,,,,,,,,,,,,,,,,,,,,,
1859,"Rahmani S, Rezaei M, Meshkani F. Preparation of highly active nickel catalysts supported on mesoporous nanocrystalline ?-Al2O3 for CO2 methanation. J Ind Eng Chem 2014;20:1346–52. https://doi.org/10.1016/j.jiec.2013.07.017.",260,Train,Ni/Al2O3,Ni,10,None,0,Al2O3,90,None,WI,450,3,450,1,2,100,500,1,6.67,10,0,0,0,0,3.5,64.798,,,,,,,,,,,,,,,,,,,,,,,,,,,,,,,,,
1860,"Rahmani S, Rezaei M, Meshkani F. Preparation of highly active nickel catalysts supported on mesoporous nanocrystalline ?-Al2O3 for CO2 methanation. J Ind Eng Chem 2014;20:1346–52. https://doi.org/10.1016/j.jiec.2013.07.017.",261,Test,Ni/Al2O3,Ni,15,None,0,Al2O3,85,None,WI,450,3,450,1,2,100,200,1,6.67,10,0,0,0,0,3.5,3.363,,,,,,,,,,,,,,,,,,,,,,,,,,,,,,,,,
1861,"Rahmani S, Rezaei M, Meshkani F. Preparation of highly active nickel catalysts supported on mesoporous nanocrystalline ?-Al2O3 for CO2 methanation. J Ind Eng Chem 2014;20:1346–52. https://doi.org/10.1016/j.jiec.2013.07.017.",261,Test,Ni/Al2O3,Ni,15,None,0,Al2O3,85,None,WI,450,3,450,1,2,100,250,1,6.67,10,0,0,0,0,3.5,10.762,,,,,,,,,,,,,,,,,,,,,,,,,,,,,,,,,
1862,"Rahmani S, Rezaei M, Meshkani F. Preparation of highly active nickel catalysts supported on mesoporous nanocrystalline ?-Al2O3 for CO2 methanation. J Ind Eng Chem 2014;20:1346–52. https://doi.org/10.1016/j.jiec.2013.07.017.",261,Test,Ni/Al2O3,Ni,15,None,0,Al2O3,85,None,WI,450,3,450,1,2,100,300,1,6.67,10,0,0,0,0,3.5,46.861,,,,,,,,,,,,,,,,,,,,,,,,,,,,,,,,,
1863,"Rahmani S, Rezaei M, Meshkani F. Preparation of highly active nickel catalysts supported on mesoporous nanocrystalline ?-Al2O3 for CO2 methanation. J Ind Eng Chem 2014;20:1346–52. https://doi.org/10.1016/j.jiec.2013.07.017.",261,Test,Ni/Al2O3,Ni,15,None,0,Al2O3,85,None,WI,450,3,450,1,2,100,350,1,6.67,10,0,0,0,0,3.5,71.3,,,,,,,,,,,,,,,,,,,,,,,,,,,,,,,,,
1864,"Rahmani S, Rezaei M, Meshkani F. Preparation of highly active nickel catalysts supported on mesoporous nanocrystalline ?-Al2O3 for CO2 methanation. J Ind Eng Chem 2014;20:1346–52. https://doi.org/10.1016/j.jiec.2013.07.017.",261,Test,Ni/Al2O3,Ni,15,None,0,Al2O3,85,None,WI,450,3,450,1,2,100,400,1,6.67,10,0,0,0,0,3.5,71.749,,,,,,,,,,,,,,,,,,,,,,,,,,,,,,,,,
1865,"Rahmani S, Rezaei M, Meshkani F. Preparation of highly active nickel catalysts supported on mesoporous nanocrystalline ?-Al2O3 for CO2 methanation. J Ind Eng Chem 2014;20:1346–52. https://doi.org/10.1016/j.jiec.2013.07.017.",261,Test,Ni/Al2O3,Ni,15,None,0,Al2O3,85,None,WI,450,3,450,1,2,100,450,1,6.67,10,0,0,0,0,3.5,68.834,,,,,,,,,,,,,,,,,,,,,,,,,,,,,,,,,
1866,"Rahmani S, Rezaei M, Meshkani F. Preparation of highly active nickel catalysts supported on mesoporous nanocrystalline ?-Al2O3 for CO2 methanation. J Ind Eng Chem 2014;20:1346–52. https://doi.org/10.1016/j.jiec.2013.07.017.",261,Test,Ni/Al2O3,Ni,15,None,0,Al2O3,85,None,WI,450,3,450,1,2,100,500,1,6.67,10,0,0,0,0,3.5,65.471,,,,,,,,,,,,,,,,,,,,,,,,,,,,,,,,,
1867,"Rahmani S, Rezaei M, Meshkani F. Preparation of highly active nickel catalysts supported on mesoporous nanocrystalline ?-Al2O3 for CO2 methanation. J Ind Eng Chem 2014;20:1346–52. https://doi.org/10.1016/j.jiec.2013.07.017.",262,Train,Ni/Al2O3,Ni,20,None,0,Al2O3,80,None,WI,450,3,450,1,2,100,200,1,6.67,10,0,0,0,0,3.5,7.623,,,,,,,,,,,,,,,,,,,,,,,,,,,,,,,,,
1868,"Rahmani S, Rezaei M, Meshkani F. Preparation of highly active nickel catalysts supported on mesoporous nanocrystalline ?-Al2O3 for CO2 methanation. J Ind Eng Chem 2014;20:1346–52. https://doi.org/10.1016/j.jiec.2013.07.017.",262,Train,Ni/Al2O3,Ni,20,None,0,Al2O3,80,None,WI,450,3,450,1,2,100,250,1,6.67,10,0,0,0,0,3.5,42.377,,,,,,,,,,,,,,,,,,,,,,,,,,,,,,,,,
1869,"Rahmani S, Rezaei M, Meshkani F. Preparation of highly active nickel catalysts supported on mesoporous nanocrystalline ?-Al2O3 for CO2 methanation. J Ind Eng Chem 2014;20:1346–52. https://doi.org/10.1016/j.jiec.2013.07.017.",262,Train,Ni/Al2O3,Ni,20,None,0,Al2O3,80,None,WI,450,3,450,1,2,100,300,1,6.67,10,0,0,0,0,3.5,73.991,,,,,,,,,,,,,,,,,,,,,,,,,,,,,,,,,
1870,"Rahmani S, Rezaei M, Meshkani F. Preparation of highly active nickel catalysts supported on mesoporous nanocrystalline ?-Al2O3 for CO2 methanation. J Ind Eng Chem 2014;20:1346–52. https://doi.org/10.1016/j.jiec.2013.07.017.",262,Train,Ni/Al2O3,Ni,20,None,0,Al2O3,80,None,WI,450,3,450,1,2,100,350,1,6.67,10,0,0,0,0,3.5,77.354,,,,,,,,,,,,,,,,,,,,,,,,,,,,,,,,,
1871,"Rahmani S, Rezaei M, Meshkani F. Preparation of highly active nickel catalysts supported on mesoporous nanocrystalline ?-Al2O3 for CO2 methanation. J Ind Eng Chem 2014;20:1346–52. https://doi.org/10.1016/j.jiec.2013.07.017.",262,Train,Ni/Al2O3,Ni,20,None,0,Al2O3,80,None,WI,450,3,450,1,2,100,400,1,6.67,10,0,0,0,0,3.5,72.646,,,,,,,,,,,,,,,,,,,,,,,,,,,,,,,,,
1872,"Rahmani S, Rezaei M, Meshkani F. Preparation of highly active nickel catalysts supported on mesoporous nanocrystalline ?-Al2O3 for CO2 methanation. J Ind Eng Chem 2014;20:1346–52. https://doi.org/10.1016/j.jiec.2013.07.017.",262,Train,Ni/Al2O3,Ni,20,None,0,Al2O3,80,None,WI,450,3,450,1,2,100,450,1,6.67,10,0,0,0,0,3.5,69.731,,,,,,,,,,,,,,,,,,,,,,,,,,,,,,,,,
1873,"Rahmani S, Rezaei M, Meshkani F. Preparation of highly active nickel catalysts supported on mesoporous nanocrystalline ?-Al2O3 for CO2 methanation. J Ind Eng Chem 2014;20:1346–52. https://doi.org/10.1016/j.jiec.2013.07.017.",262,Train,Ni/Al2O3,Ni,20,None,0,Al2O3,80,None,WI,450,3,450,1,2,100,500,1,6.67,10,0,0,0,0,3.5,65.695,,,,,,,,,,,,,,,,,,,,,,,,,,,,,,,,,
1874,"Rahmani S, Rezaei M, Meshkani F. Preparation of highly active nickel catalysts supported on mesoporous nanocrystalline ?-Al2O3 for CO2 methanation. J Ind Eng Chem 2014;20:1346–52. https://doi.org/10.1016/j.jiec.2013.07.017.",263,Test,Ni/Al2O3,Ni,25,None,0,Al2O3,75,None,WI,450,3,450,1,2,100,200,1,6.67,10,0,0,0,0,3.5,2.466,,,,,,,,,,,,,,,,,,,,,,,,,,,,,,,,,
1875,"Rahmani S, Rezaei M, Meshkani F. Preparation of highly active nickel catalysts supported on mesoporous nanocrystalline ?-Al2O3 for CO2 methanation. J Ind Eng Chem 2014;20:1346–52. https://doi.org/10.1016/j.jiec.2013.07.017.",263,Test,Ni/Al2O3,Ni,25,None,0,Al2O3,75,None,WI,450,3,450,1,2,100,250,1,6.67,10,0,0,0,0,3.5,17.265,,,,,,,,,,,,,,,,,,,,,,,,,,,,,,,,,
1876,"Rahmani S, Rezaei M, Meshkani F. Preparation of highly active nickel catalysts supported on mesoporous nanocrystalline ?-Al2O3 for CO2 methanation. J Ind Eng Chem 2014;20:1346–52. https://doi.org/10.1016/j.jiec.2013.07.017.",263,Test,Ni/Al2O3,Ni,25,None,0,Al2O3,75,None,WI,450,3,450,1,2,100,300,1,6.67,10,0,0,0,0,3.5,64.574,,,,,,,,,,,,,,,,,,,,,,,,,,,,,,,,,
1877,"Rahmani S, Rezaei M, Meshkani F. Preparation of highly active nickel catalysts supported on mesoporous nanocrystalline ?-Al2O3 for CO2 methanation. J Ind Eng Chem 2014;20:1346–52. https://doi.org/10.1016/j.jiec.2013.07.017.",263,Test,Ni/Al2O3,Ni,25,None,0,Al2O3,75,None,WI,450,3,450,1,2,100,350,1,6.67,10,0,0,0,0,3.5,74.888,,,,,,,,,,,,,,,,,,,,,,,,,,,,,,,,,
1878,"Rahmani S, Rezaei M, Meshkani F. Preparation of highly active nickel catalysts supported on mesoporous nanocrystalline ?-Al2O3 for CO2 methanation. J Ind Eng Chem 2014;20:1346–52. https://doi.org/10.1016/j.jiec.2013.07.017.",263,Test,Ni/Al2O3,Ni,25,None,0,Al2O3,75,None,WI,450,3,450,1,2,100,400,1,6.67,10,0,0,0,0,3.5,73.991,,,,,,,,,,,,,,,,,,,,,,,,,,,,,,,,,
1879,"Rahmani S, Rezaei M, Meshkani F. Preparation of highly active nickel catalysts supported on mesoporous nanocrystalline ?-Al2O3 for CO2 methanation. J Ind Eng Chem 2014;20:1346–52. https://doi.org/10.1016/j.jiec.2013.07.017.",263,Test,Ni/Al2O3,Ni,25,None,0,Al2O3,75,None,WI,450,3,450,1,2,100,450,1,6.67,10,0,0,0,0,3.5,70.628,,,,,,,,,,,,,,,,,,,,,,,,,,,,,,,,,
1880,"Rahmani S, Rezaei M, Meshkani F. Preparation of highly active nickel catalysts supported on mesoporous nanocrystalline ?-Al2O3 for CO2 methanation. J Ind Eng Chem 2014;20:1346–52. https://doi.org/10.1016/j.jiec.2013.07.017.",263,Test,Ni/Al2O3,Ni,25,None,0,Al2O3,75,None,WI,450,3,450,1,2,100,500,1,6.67,10,0,0,0,0,3.5,66.143,,,,,,,,,,,,,,,,,,,,,,,,,,,,,,,,,
1881,"Rahmani S, Rezaei M, Meshkani F. Preparation of highly active nickel catalysts supported on mesoporous nanocrystalline ?-Al2O3 for CO2 methanation. J Ind Eng Chem 2014;20:1346–52. https://doi.org/10.1016/j.jiec.2013.07.017.",264,Test,Ni/Al2O3,Ni,20,None,0,Al2O3,80,None,WI,550,3,450,1,2,100,200,1,6.67,10,0,0,0,0,3.5,9.234,,,,,,,,,,,,,,,,,,,,,,,,,,,,,,,,,
1882,"Rahmani S, Rezaei M, Meshkani F. Preparation of highly active nickel catalysts supported on mesoporous nanocrystalline ?-Al2O3 for CO2 methanation. J Ind Eng Chem 2014;20:1346–52. https://doi.org/10.1016/j.jiec.2013.07.017.",264,Test,Ni/Al2O3,Ni,20,None,0,Al2O3,80,None,WI,550,3,450,1,2,100,250,1,6.67,10,0,0,0,0,3.5,12.838,,,,,,,,,,,,,,,,,,,,,,,,,,,,,,,,,
1883,"Rahmani S, Rezaei M, Meshkani F. Preparation of highly active nickel catalysts supported on mesoporous nanocrystalline ?-Al2O3 for CO2 methanation. J Ind Eng Chem 2014;20:1346–52. https://doi.org/10.1016/j.jiec.2013.07.017.",264,Test,Ni/Al2O3,Ni,20,None,0,Al2O3,80,None,WI,550,3,450,1,2,100,300,1,6.67,10,0,0,0,0,3.5,28.153,,,,,,,,,,,,,,,,,,,,,,,,,,,,,,,,,
1884,"Rahmani S, Rezaei M, Meshkani F. Preparation of highly active nickel catalysts supported on mesoporous nanocrystalline ?-Al2O3 for CO2 methanation. J Ind Eng Chem 2014;20:1346–52. https://doi.org/10.1016/j.jiec.2013.07.017.",264,Test,Ni/Al2O3,Ni,20,None,0,Al2O3,80,None,WI,550,3,450,1,2,100,350,1,6.67,10,0,0,0,0,3.5,59.91,,,,,,,,,,,,,,,,,,,,,,,,,,,,,,,,,
1885,"Rahmani S, Rezaei M, Meshkani F. Preparation of highly active nickel catalysts supported on mesoporous nanocrystalline ?-Al2O3 for CO2 methanation. J Ind Eng Chem 2014;20:1346–52. https://doi.org/10.1016/j.jiec.2013.07.017.",264,Test,Ni/Al2O3,Ni,20,None,0,Al2O3,80,None,WI,550,3,450,1,2,100,400,1,6.67,10,0,0,0,0,3.5,71.396,,,,,,,,,,,,,,,,,,,,,,,,,,,,,,,,,
1886,"Rahmani S, Rezaei M, Meshkani F. Preparation of highly active nickel catalysts supported on mesoporous nanocrystalline ?-Al2O3 for CO2 methanation. J Ind Eng Chem 2014;20:1346–52. https://doi.org/10.1016/j.jiec.2013.07.017.",264,Test,Ni/Al2O3,Ni,20,None,0,Al2O3,80,None,WI,550,3,450,1,2,100,450,1,6.67,10,0,0,0,0,3.5,69.369,,,,,,,,,,,,,,,,,,,,,,,,,,,,,,,,,
1887,"Rahmani S, Rezaei M, Meshkani F. Preparation of highly active nickel catalysts supported on mesoporous nanocrystalline ?-Al2O3 for CO2 methanation. J Ind Eng Chem 2014;20:1346–52. https://doi.org/10.1016/j.jiec.2013.07.017.",264,Test,Ni/Al2O3,Ni,20,None,0,Al2O3,80,None,WI,550,3,450,1,2,100,500,1,6.67,10,0,0,0,0,3.5,67.342,,,,,,,,,,,,,,,,,,,,,,,,,,,,,,,,,
1888,"Rahmani S, Rezaei M, Meshkani F. Preparation of highly active nickel catalysts supported on mesoporous nanocrystalline ?-Al2O3 for CO2 methanation. J Ind Eng Chem 2014;20:1346–52. https://doi.org/10.1016/j.jiec.2013.07.017.",265,Train,Ni/Al2O3,Ni,20,None,0,Al2O3,80,None,WI,650,3,450,1,2,100,200,1,6.67,10,0,0,0,0,3.5,9.234,,,,,,,,,,,,,,,,,,,,,,,,,,,,,,,,,
1889,"Rahmani S, Rezaei M, Meshkani F. Preparation of highly active nickel catalysts supported on mesoporous nanocrystalline ?-Al2O3 for CO2 methanation. J Ind Eng Chem 2014;20:1346–52. https://doi.org/10.1016/j.jiec.2013.07.017.",265,Train,Ni/Al2O3,Ni,20,None,0,Al2O3,80,None,WI,650,3,450,1,2,100,250,1,6.67,10,0,0,0,0,3.5,9.234,,,,,,,,,,,,,,,,,,,,,,,,,,,,,,,,,
1890,"Rahmani S, Rezaei M, Meshkani F. Preparation of highly active nickel catalysts supported on mesoporous nanocrystalline ?-Al2O3 for CO2 methanation. J Ind Eng Chem 2014;20:1346–52. https://doi.org/10.1016/j.jiec.2013.07.017.",265,Train,Ni/Al2O3,Ni,20,None,0,Al2O3,80,None,WI,650,3,450,1,2,100,300,1,6.67,10,0,0,0,0,3.5,9.009,,,,,,,,,,,,,,,,,,,,,,,,,,,,,,,,,
1891,"Rahmani S, Rezaei M, Meshkani F. Preparation of highly active nickel catalysts supported on mesoporous nanocrystalline ?-Al2O3 for CO2 methanation. J Ind Eng Chem 2014;20:1346–52. https://doi.org/10.1016/j.jiec.2013.07.017.",265,Train,Ni/Al2O3,Ni,20,None,0,Al2O3,80,None,WI,650,3,450,1,2,100,350,1,6.67,10,0,0,0,0,3.5,16.892,,,,,,,,,,,,,,,,,,,,,,,,,,,,,,,,,
1892,"Rahmani S, Rezaei M, Meshkani F. Preparation of highly active nickel catalysts supported on mesoporous nanocrystalline ?-Al2O3 for CO2 methanation. J Ind Eng Chem 2014;20:1346–52. https://doi.org/10.1016/j.jiec.2013.07.017.",265,Train,Ni/Al2O3,Ni,20,None,0,Al2O3,80,None,WI,650,3,450,1,2,100,400,1,6.67,10,0,0,0,0,3.5,28.153,,,,,,,,,,,,,,,,,,,,,,,,,,,,,,,,,
1893,"Rahmani S, Rezaei M, Meshkani F. Preparation of highly active nickel catalysts supported on mesoporous nanocrystalline ?-Al2O3 for CO2 methanation. J Ind Eng Chem 2014;20:1346–52. https://doi.org/10.1016/j.jiec.2013.07.017.",265,Train,Ni/Al2O3,Ni,20,None,0,Al2O3,80,None,WI,650,3,450,1,2,100,450,1,6.67,10,0,0,0,0,3.5,49.324,,,,,,,,,,,,,,,,,,,,,,,,,,,,,,,,,
1894,"Rahmani S, Rezaei M, Meshkani F. Preparation of highly active nickel catalysts supported on mesoporous nanocrystalline ?-Al2O3 for CO2 methanation. J Ind Eng Chem 2014;20:1346–52. https://doi.org/10.1016/j.jiec.2013.07.017.",265,Train,Ni/Al2O3,Ni,20,None,0,Al2O3,80,None,WI,650,3,450,1,2,100,500,1,6.67,10,0,0,0,0,3.5,62.613,,,,,,,,,,,,,,,,,,,,,,,,,,,,,,,,,
1895,"Rahmani S, Rezaei M, Meshkani F. Preparation of highly active nickel catalysts supported on mesoporous nanocrystalline ?-Al2O3 for CO2 methanation. J Ind Eng Chem 2014;20:1346–52. https://doi.org/10.1016/j.jiec.2013.07.017.",266,Train,Ni/Al2O3,Ni,20,None,0,Al2O3,80,None,WI,450,3,450,1,2,100,350,1,10,10,0,0,0,0,3.5,83.656,,,,,,,,,,,,,,,,,,,,,,,,,,,,,,,,,
1896,"Rahmani S, Rezaei M, Meshkani F. Preparation of highly active nickel catalysts supported on mesoporous nanocrystalline ?-Al2O3 for CO2 methanation. J Ind Eng Chem 2014;20:1346–52. https://doi.org/10.1016/j.jiec.2013.07.017.",266,Train,Ni/Al2O3,Ni,20,None,0,Al2O3,80,None,WI,450,3,450,1,2,100,350,1,5,10,0,0,0,0,3.5,71.308,,,,,,,,,,,,,,,,,,,,,,,,,,,,,,,,,
1897,"Rahmani S, Rezaei M, Meshkani F. Preparation of highly active nickel catalysts supported on mesoporous nanocrystalline ?-Al2O3 for CO2 methanation. J Ind Eng Chem 2014;20:1346–52. https://doi.org/10.1016/j.jiec.2013.07.017.",266,Train,Ni/Al2O3,Ni,20,None,0,Al2O3,80,None,WI,450,3,450,1,2,100,350,1,4,10,0,0,0,0,3.5,70.581,,,,,,,,,,,,,,,,,,,,,,,,,,,,,,,,,
1898,"Rahmani S, Rezaei M, Meshkani F. Preparation of highly active nickel catalysts supported on mesoporous nanocrystalline ?-Al2O3 for CO2 methanation. J Ind Eng Chem 2014;20:1346–52. https://doi.org/10.1016/j.jiec.2013.07.017.",266,Train,Ni/Al2O3,Ni,20,None,0,Al2O3,80,None,WI,450,3,450,1,2,100,350,1,3.33,10,0,0,0,0,3.5,69.007,,,,,,,,,,,,,,,,,,,,,,,,,,,,,,,,,
1899,"Lu X, Gu F, Liu Q, Gao J, Liu Y, Li H, et al. VOx promoted Ni catalysts supported on the modified bentonite for CO and CO2 methanation. Fuel Process Technol 2015;135:34–46. https://doi.org/10.1016/j.fuproc.2014.10.009.",267,Train,Ni/B,Ni,20,None,0,B,80,None,CI,400,5,550,1,1,100,260,1,2,120,0,25,0,0,4,1.351,,,,,,,,,,,,,,,,,,,,,,,,,,,,,,,,,
1900,"Lu X, Gu F, Liu Q, Gao J, Liu Y, Li H, et al. VOx promoted Ni catalysts supported on the modified bentonite for CO and CO2 methanation. Fuel Process Technol 2015;135:34–46. https://doi.org/10.1016/j.fuproc.2014.10.009.",267,Train,Ni/B,Ni,20,None,0,B,80,None,CI,400,5,550,1,1,100,280,1,2,120,0,25,0,0,4,3.784,,,,,,,,,,,,,,,,,,,,,,,,,,,,,,,,,
1901,"Lu X, Gu F, Liu Q, Gao J, Liu Y, Li H, et al. VOx promoted Ni catalysts supported on the modified bentonite for CO and CO2 methanation. Fuel Process Technol 2015;135:34–46. https://doi.org/10.1016/j.fuproc.2014.10.009.",267,Train,Ni/B,Ni,20,None,0,B,80,None,CI,400,5,550,1,1,100,300,1,2,120,0,25,0,0,4,11.081,,,,,,,,,,,,,,,,,,,,,,,,,,,,,,,,,
1902,"Lu X, Gu F, Liu Q, Gao J, Liu Y, Li H, et al. VOx promoted Ni catalysts supported on the modified bentonite for CO and CO2 methanation. Fuel Process Technol 2015;135:34–46. https://doi.org/10.1016/j.fuproc.2014.10.009.",267,Train,Ni/B,Ni,20,None,0,B,80,None,CI,400,5,550,1,1,100,320,1,2,120,0,25,0,0,4,18.649,,,,,,,,,,,,,,,,,,,,,,,,,,,,,,,,,
1903,"Lu X, Gu F, Liu Q, Gao J, Liu Y, Li H, et al. VOx promoted Ni catalysts supported on the modified bentonite for CO and CO2 methanation. Fuel Process Technol 2015;135:34–46. https://doi.org/10.1016/j.fuproc.2014.10.009.",267,Train,Ni/B,Ni,20,None,0,B,80,None,CI,400,5,550,1,1,100,340,1,2,120,0,25,0,0,4,35.405,,,,,,,,,,,,,,,,,,,,,,,,,,,,,,,,,
1904,"Lu X, Gu F, Liu Q, Gao J, Liu Y, Li H, et al. VOx promoted Ni catalysts supported on the modified bentonite for CO and CO2 methanation. Fuel Process Technol 2015;135:34–46. https://doi.org/10.1016/j.fuproc.2014.10.009.",267,Train,Ni/B,Ni,20,None,0,B,80,None,CI,400,5,550,1,1,100,360,1,2,120,0,25,0,0,4,55.405,,,,,,,,,,,,,,,,,,,,,,,,,,,,,,,,,
1905,"Lu X, Gu F, Liu Q, Gao J, Liu Y, Li H, et al. VOx promoted Ni catalysts supported on the modified bentonite for CO and CO2 methanation. Fuel Process Technol 2015;135:34–46. https://doi.org/10.1016/j.fuproc.2014.10.009.",267,Train,Ni/B,Ni,20,None,0,B,80,None,CI,400,5,550,1,1,100,380,1,2,120,0,25,0,0,4,73.243,,,,,,,,,,,,,,,,,,,,,,,,,,,,,,,,,
1906,"Lu X, Gu F, Liu Q, Gao J, Liu Y, Li H, et al. VOx promoted Ni catalysts supported on the modified bentonite for CO and CO2 methanation. Fuel Process Technol 2015;135:34–46. https://doi.org/10.1016/j.fuproc.2014.10.009.",267,Train,Ni/B,Ni,20,None,0,B,80,None,CI,400,5,550,1,1,100,400,1,2,120,0,25,0,0,4,74.324,,,,,,,,,,,,,,,,,,,,,,,,,,,,,,,,,
1907,"Lu X, Gu F, Liu Q, Gao J, Liu Y, Li H, et al. VOx promoted Ni catalysts supported on the modified bentonite for CO and CO2 methanation. Fuel Process Technol 2015;135:34–46. https://doi.org/10.1016/j.fuproc.2014.10.009.",267,Train,Ni/B,Ni,20,None,0,B,80,None,CI,400,5,550,1,1,100,420,1,2,120,0,25,0,0,4,75.946,,,,,,,,,,,,,,,,,,,,,,,,,,,,,,,,,
1908,"Lu X, Gu F, Liu Q, Gao J, Liu Y, Li H, et al. VOx promoted Ni catalysts supported on the modified bentonite for CO and CO2 methanation. Fuel Process Technol 2015;135:34–46. https://doi.org/10.1016/j.fuproc.2014.10.009.",267,Train,Ni/B,Ni,20,None,0,B,80,None,CI,400,5,550,1,1,100,450,1,2,120,0,25,0,0,4,74.324,,,,,,,,,,,,,,,,,,,,,,,,,,,,,,,,,
1909,"Lu X, Gu F, Liu Q, Gao J, Liu Y, Li H, et al. VOx promoted Ni catalysts supported on the modified bentonite for CO and CO2 methanation. Fuel Process Technol 2015;135:34–46. https://doi.org/10.1016/j.fuproc.2014.10.009.",267,Train,Ni/B,Ni,20,None,0,B,80,None,CI,400,5,550,1,1,100,500,1,2,120,0,25,0,0,4,67.027,,,,,,,,,,,,,,,,,,,,,,,,,,,,,,,,,
1910,"Lu X, Gu F, Liu Q, Gao J, Liu Y, Li H, et al. VOx promoted Ni catalysts supported on the modified bentonite for CO and CO2 methanation. Fuel Process Technol 2015;135:34–46. https://doi.org/10.1016/j.fuproc.2014.10.009.",267,Train,Ni/B,Ni,20,None,0,B,80,None,CI,400,5,550,1,1,100,550,1,2,120,0,25,0,0,4,62.432,,,,,,,,,,,,,,,,,,,,,,,,,,,,,,,,,
1911,"Lu X, Gu F, Liu Q, Gao J, Liu Y, Li H, et al. VOx promoted Ni catalysts supported on the modified bentonite for CO and CO2 methanation. Fuel Process Technol 2015;135:34–46. https://doi.org/10.1016/j.fuproc.2014.10.009.",268,Train,Ni-VOx/B,Ni,20,VOx,3,B,77,None,CI,400,5,550,1,1,100,260,1,2,120,0,25,0,0,4,18.378,,,,,,,,,,,,,,,,,,,,,,,,,,,,,,,,,
1912,"Lu X, Gu F, Liu Q, Gao J, Liu Y, Li H, et al. VOx promoted Ni catalysts supported on the modified bentonite for CO and CO2 methanation. Fuel Process Technol 2015;135:34–46. https://doi.org/10.1016/j.fuproc.2014.10.009.",268,Train,Ni-VOx/B,Ni,20,VOx,3,B,77,None,CI,400,5,550,1,1,100,280,1,2,120,0,25,0,0,4,35.946,,,,,,,,,,,,,,,,,,,,,,,,,,,,,,,,,
1913,"Lu X, Gu F, Liu Q, Gao J, Liu Y, Li H, et al. VOx promoted Ni catalysts supported on the modified bentonite for CO and CO2 methanation. Fuel Process Technol 2015;135:34–46. https://doi.org/10.1016/j.fuproc.2014.10.009.",268,Train,Ni-VOx/B,Ni,20,VOx,3,B,77,None,CI,400,5,550,1,1,100,300,1,2,120,0,25,0,0,4,57.838,,,,,,,,,,,,,,,,,,,,,,,,,,,,,,,,,
1914,"Lu X, Gu F, Liu Q, Gao J, Liu Y, Li H, et al. VOx promoted Ni catalysts supported on the modified bentonite for CO and CO2 methanation. Fuel Process Technol 2015;135:34–46. https://doi.org/10.1016/j.fuproc.2014.10.009.",268,Train,Ni-VOx/B,Ni,20,VOx,3,B,77,None,CI,400,5,550,1,1,100,320,1,2,120,0,25,0,0,4,72.703,,,,,,,,,,,,,,,,,,,,,,,,,,,,,,,,,
1915,"Lu X, Gu F, Liu Q, Gao J, Liu Y, Li H, et al. VOx promoted Ni catalysts supported on the modified bentonite for CO and CO2 methanation. Fuel Process Technol 2015;135:34–46. https://doi.org/10.1016/j.fuproc.2014.10.009.",268,Train,Ni-VOx/B,Ni,20,VOx,3,B,77,None,CI,400,5,550,1,1,100,340,1,2,120,0,25,0,0,4,81.351,,,,,,,,,,,,,,,,,,,,,,,,,,,,,,,,,
1916,"Lu X, Gu F, Liu Q, Gao J, Liu Y, Li H, et al. VOx promoted Ni catalysts supported on the modified bentonite for CO and CO2 methanation. Fuel Process Technol 2015;135:34–46. https://doi.org/10.1016/j.fuproc.2014.10.009.",268,Train,Ni-VOx/B,Ni,20,VOx,3,B,77,None,CI,400,5,550,1,1,100,360,1,2,120,0,25,0,0,4,86.486,,,,,,,,,,,,,,,,,,,,,,,,,,,,,,,,,
1917,"Lu X, Gu F, Liu Q, Gao J, Liu Y, Li H, et al. VOx promoted Ni catalysts supported on the modified bentonite for CO and CO2 methanation. Fuel Process Technol 2015;135:34–46. https://doi.org/10.1016/j.fuproc.2014.10.009.",268,Train,Ni-VOx/B,Ni,20,VOx,3,B,77,None,CI,400,5,550,1,1,100,380,1,2,120,0,25,0,0,4,88.919,,,,,,,,,,,,,,,,,,,,,,,,,,,,,,,,,
1918,"Lu X, Gu F, Liu Q, Gao J, Liu Y, Li H, et al. VOx promoted Ni catalysts supported on the modified bentonite for CO and CO2 methanation. Fuel Process Technol 2015;135:34–46. https://doi.org/10.1016/j.fuproc.2014.10.009.",268,Train,Ni-VOx/B,Ni,20,VOx,3,B,77,None,CI,400,5,550,1,1,100,400,1,2,120,0,25,0,0,4,88.378,,,,,,,,,,,,,,,,,,,,,,,,,,,,,,,,,
1919,"Lu X, Gu F, Liu Q, Gao J, Liu Y, Li H, et al. VOx promoted Ni catalysts supported on the modified bentonite for CO and CO2 methanation. Fuel Process Technol 2015;135:34–46. https://doi.org/10.1016/j.fuproc.2014.10.009.",268,Train,Ni-VOx/B,Ni,20,VOx,3,B,77,None,CI,400,5,550,1,1,100,420,1,2,120,0,25,0,0,4,86.486,,,,,,,,,,,,,,,,,,,,,,,,,,,,,,,,,
1920,"Lu X, Gu F, Liu Q, Gao J, Liu Y, Li H, et al. VOx promoted Ni catalysts supported on the modified bentonite for CO and CO2 methanation. Fuel Process Technol 2015;135:34–46. https://doi.org/10.1016/j.fuproc.2014.10.009.",268,Train,Ni-VOx/B,Ni,20,VOx,3,B,77,None,CI,400,5,550,1,1,100,450,1,2,120,0,25,0,0,4,82.973,,,,,,,,,,,,,,,,,,,,,,,,,,,,,,,,,
1921,"Lu X, Gu F, Liu Q, Gao J, Liu Y, Li H, et al. VOx promoted Ni catalysts supported on the modified bentonite for CO and CO2 methanation. Fuel Process Technol 2015;135:34–46. https://doi.org/10.1016/j.fuproc.2014.10.009.",268,Train,Ni-VOx/B,Ni,20,VOx,3,B,77,None,CI,400,5,550,1,1,100,500,1,2,120,0,25,0,0,4,76.757,,,,,,,,,,,,,,,,,,,,,,,,,,,,,,,,,
1922,"Lu X, Gu F, Liu Q, Gao J, Liu Y, Li H, et al. VOx promoted Ni catalysts supported on the modified bentonite for CO and CO2 methanation. Fuel Process Technol 2015;135:34–46. https://doi.org/10.1016/j.fuproc.2014.10.009.",268,Train,Ni-VOx/B,Ni,20,VOx,3,B,77,None,CI,400,5,550,1,1,100,550,1,2,120,0,25,0,0,4,68.919,,,,,,,,,,,,,,,,,,,,,,,,,,,,,,,,,
1923,"Lu X, Gu F, Liu Q, Gao J, Liu Y, Li H, et al. VOx promoted Ni catalysts supported on the modified bentonite for CO and CO2 methanation. Fuel Process Technol 2015;135:34–46. https://doi.org/10.1016/j.fuproc.2014.10.009.",269,Train,Ni-VOx/B,Ni,20,VOx,5,B,75,None,CI,400,5,550,1,1,100,260,1,2,120,0,25,0,0,4,5.135,,,,,,,,,,,,,,,,,,,,,,,,,,,,,,,,,
1924,"Lu X, Gu F, Liu Q, Gao J, Liu Y, Li H, et al. VOx promoted Ni catalysts supported on the modified bentonite for CO and CO2 methanation. Fuel Process Technol 2015;135:34–46. https://doi.org/10.1016/j.fuproc.2014.10.009.",269,Train,Ni-VOx/B,Ni,20,VOx,5,B,75,None,CI,400,5,550,1,1,100,280,1,2,120,0,25,0,0,4,11.081,,,,,,,,,,,,,,,,,,,,,,,,,,,,,,,,,
1925,"Lu X, Gu F, Liu Q, Gao J, Liu Y, Li H, et al. VOx promoted Ni catalysts supported on the modified bentonite for CO and CO2 methanation. Fuel Process Technol 2015;135:34–46. https://doi.org/10.1016/j.fuproc.2014.10.009.",269,Train,Ni-VOx/B,Ni,20,VOx,5,B,75,None,CI,400,5,550,1,1,100,300,1,2,120,0,25,0,0,4,23.784,,,,,,,,,,,,,,,,,,,,,,,,,,,,,,,,,
1926,"Lu X, Gu F, Liu Q, Gao J, Liu Y, Li H, et al. VOx promoted Ni catalysts supported on the modified bentonite for CO and CO2 methanation. Fuel Process Technol 2015;135:34–46. https://doi.org/10.1016/j.fuproc.2014.10.009.",269,Train,Ni-VOx/B,Ni,20,VOx,5,B,75,None,CI,400,5,550,1,1,100,320,1,2,120,0,25,0,0,4,42.432,,,,,,,,,,,,,,,,,,,,,,,,,,,,,,,,,
1927,"Lu X, Gu F, Liu Q, Gao J, Liu Y, Li H, et al. VOx promoted Ni catalysts supported on the modified bentonite for CO and CO2 methanation. Fuel Process Technol 2015;135:34–46. https://doi.org/10.1016/j.fuproc.2014.10.009.",269,Train,Ni-VOx/B,Ni,20,VOx,5,B,75,None,CI,400,5,550,1,1,100,340,1,2,120,0,25,0,0,4,60,,,,,,,,,,,,,,,,,,,,,,,,,,,,,,,,,
1928,"Lu X, Gu F, Liu Q, Gao J, Liu Y, Li H, et al. VOx promoted Ni catalysts supported on the modified bentonite for CO and CO2 methanation. Fuel Process Technol 2015;135:34–46. https://doi.org/10.1016/j.fuproc.2014.10.009.",269,Train,Ni-VOx/B,Ni,20,VOx,5,B,75,None,CI,400,5,550,1,1,100,360,1,2,120,0,25,0,0,4,70.811,,,,,,,,,,,,,,,,,,,,,,,,,,,,,,,,,
1929,"Lu X, Gu F, Liu Q, Gao J, Liu Y, Li H, et al. VOx promoted Ni catalysts supported on the modified bentonite for CO and CO2 methanation. Fuel Process Technol 2015;135:34–46. https://doi.org/10.1016/j.fuproc.2014.10.009.",269,Train,Ni-VOx/B,Ni,20,VOx,5,B,75,None,CI,400,5,550,1,1,100,380,1,2,120,0,25,0,0,4,77.838,,,,,,,,,,,,,,,,,,,,,,,,,,,,,,,,,
1930,"Lu X, Gu F, Liu Q, Gao J, Liu Y, Li H, et al. VOx promoted Ni catalysts supported on the modified bentonite for CO and CO2 methanation. Fuel Process Technol 2015;135:34–46. https://doi.org/10.1016/j.fuproc.2014.10.009.",269,Train,Ni-VOx/B,Ni,20,VOx,5,B,75,None,CI,400,5,550,1,1,100,400,1,2,120,0,25,0,0,4,81.892,,,,,,,,,,,,,,,,,,,,,,,,,,,,,,,,,
1931,"Lu X, Gu F, Liu Q, Gao J, Liu Y, Li H, et al. VOx promoted Ni catalysts supported on the modified bentonite for CO and CO2 methanation. Fuel Process Technol 2015;135:34–46. https://doi.org/10.1016/j.fuproc.2014.10.009.",269,Train,Ni-VOx/B,Ni,20,VOx,5,B,75,None,CI,400,5,550,1,1,100,420,1,2,120,0,25,0,0,4,83.784,,,,,,,,,,,,,,,,,,,,,,,,,,,,,,,,,
1932,"Lu X, Gu F, Liu Q, Gao J, Liu Y, Li H, et al. VOx promoted Ni catalysts supported on the modified bentonite for CO and CO2 methanation. Fuel Process Technol 2015;135:34–46. https://doi.org/10.1016/j.fuproc.2014.10.009.",269,Train,Ni-VOx/B,Ni,20,VOx,5,B,75,None,CI,400,5,550,1,1,100,450,1,2,120,0,25,0,0,4,82.973,,,,,,,,,,,,,,,,,,,,,,,,,,,,,,,,,
1933,"Lu X, Gu F, Liu Q, Gao J, Liu Y, Li H, et al. VOx promoted Ni catalysts supported on the modified bentonite for CO and CO2 methanation. Fuel Process Technol 2015;135:34–46. https://doi.org/10.1016/j.fuproc.2014.10.009.",269,Train,Ni-VOx/B,Ni,20,VOx,5,B,75,None,CI,400,5,550,1,1,100,500,1,2,120,0,25,0,0,4,75.946,,,,,,,,,,,,,,,,,,,,,,,,,,,,,,,,,
1934,"Lu X, Gu F, Liu Q, Gao J, Liu Y, Li H, et al. VOx promoted Ni catalysts supported on the modified bentonite for CO and CO2 methanation. Fuel Process Technol 2015;135:34–46. https://doi.org/10.1016/j.fuproc.2014.10.009.",269,Train,Ni-VOx/B,Ni,20,VOx,5,B,75,None,CI,400,5,550,1,1,100,550,1,2,120,0,25,0,0,4,67.838,,,,,,,,,,,,,,,,,,,,,,,,,,,,,,,,,
1935,"Lu X, Gu F, Liu Q, Gao J, Liu Y, Li H, et al. VOx promoted Ni catalysts supported on the modified bentonite for CO and CO2 methanation. Fuel Process Technol 2015;135:34–46. https://doi.org/10.1016/j.fuproc.2014.10.009.",270,Train,Ni-VOx/B,Ni,20,VOx,8,B,72,None,CI,400,5,550,1,1,100,260,1,2,120,0,25,0,0,4,6.486,,,,,,,,,,,,,,,,,,,,,,,,,,,,,,,,,
1936,"Lu X, Gu F, Liu Q, Gao J, Liu Y, Li H, et al. VOx promoted Ni catalysts supported on the modified bentonite for CO and CO2 methanation. Fuel Process Technol 2015;135:34–46. https://doi.org/10.1016/j.fuproc.2014.10.009.",270,Train,Ni-VOx/B,Ni,20,VOx,8,B,72,None,CI,400,5,550,1,1,100,280,1,2,120,0,25,0,0,4,10.27,,,,,,,,,,,,,,,,,,,,,,,,,,,,,,,,,
1937,"Lu X, Gu F, Liu Q, Gao J, Liu Y, Li H, et al. VOx promoted Ni catalysts supported on the modified bentonite for CO and CO2 methanation. Fuel Process Technol 2015;135:34–46. https://doi.org/10.1016/j.fuproc.2014.10.009.",270,Train,Ni-VOx/B,Ni,20,VOx,8,B,72,None,CI,400,5,550,1,1,100,300,1,2,120,0,25,0,0,4,21.622,,,,,,,,,,,,,,,,,,,,,,,,,,,,,,,,,
1938,"Lu X, Gu F, Liu Q, Gao J, Liu Y, Li H, et al. VOx promoted Ni catalysts supported on the modified bentonite for CO and CO2 methanation. Fuel Process Technol 2015;135:34–46. https://doi.org/10.1016/j.fuproc.2014.10.009.",270,Train,Ni-VOx/B,Ni,20,VOx,8,B,72,None,CI,400,5,550,1,1,100,320,1,2,120,0,25,0,0,4,37.568,,,,,,,,,,,,,,,,,,,,,,,,,,,,,,,,,
1939,"Lu X, Gu F, Liu Q, Gao J, Liu Y, Li H, et al. VOx promoted Ni catalysts supported on the modified bentonite for CO and CO2 methanation. Fuel Process Technol 2015;135:34–46. https://doi.org/10.1016/j.fuproc.2014.10.009.",270,Train,Ni-VOx/B,Ni,20,VOx,8,B,72,None,CI,400,5,550,1,1,100,340,1,2,120,0,25,0,0,4,54.865,,,,,,,,,,,,,,,,,,,,,,,,,,,,,,,,,
1940,"Lu X, Gu F, Liu Q, Gao J, Liu Y, Li H, et al. VOx promoted Ni catalysts supported on the modified bentonite for CO and CO2 methanation. Fuel Process Technol 2015;135:34–46. https://doi.org/10.1016/j.fuproc.2014.10.009.",270,Train,Ni-VOx/B,Ni,20,VOx,8,B,72,None,CI,400,5,550,1,1,100,360,1,2,120,0,25,0,0,4,68.378,,,,,,,,,,,,,,,,,,,,,,,,,,,,,,,,,
1941,"Lu X, Gu F, Liu Q, Gao J, Liu Y, Li H, et al. VOx promoted Ni catalysts supported on the modified bentonite for CO and CO2 methanation. Fuel Process Technol 2015;135:34–46. https://doi.org/10.1016/j.fuproc.2014.10.009.",270,Train,Ni-VOx/B,Ni,20,VOx,8,B,72,None,CI,400,5,550,1,1,100,380,1,2,120,0,25,0,0,4,76.486,,,,,,,,,,,,,,,,,,,,,,,,,,,,,,,,,
1942,"Lu X, Gu F, Liu Q, Gao J, Liu Y, Li H, et al. VOx promoted Ni catalysts supported on the modified bentonite for CO and CO2 methanation. Fuel Process Technol 2015;135:34–46. https://doi.org/10.1016/j.fuproc.2014.10.009.",270,Train,Ni-VOx/B,Ni,20,VOx,8,B,72,None,CI,400,5,550,1,1,100,400,1,2,120,0,25,0,0,4,80.811,,,,,,,,,,,,,,,,,,,,,,,,,,,,,,,,,
1943,"Lu X, Gu F, Liu Q, Gao J, Liu Y, Li H, et al. VOx promoted Ni catalysts supported on the modified bentonite for CO and CO2 methanation. Fuel Process Technol 2015;135:34–46. https://doi.org/10.1016/j.fuproc.2014.10.009.",270,Train,Ni-VOx/B,Ni,20,VOx,8,B,72,None,CI,400,5,550,1,1,100,420,1,2,120,0,25,0,0,4,82.973,,,,,,,,,,,,,,,,,,,,,,,,,,,,,,,,,
1944,"Lu X, Gu F, Liu Q, Gao J, Liu Y, Li H, et al. VOx promoted Ni catalysts supported on the modified bentonite for CO and CO2 methanation. Fuel Process Technol 2015;135:34–46. https://doi.org/10.1016/j.fuproc.2014.10.009.",270,Train,Ni-VOx/B,Ni,20,VOx,8,B,72,None,CI,400,5,550,1,1,100,450,1,2,120,0,25,0,0,4,81.892,,,,,,,,,,,,,,,,,,,,,,,,,,,,,,,,,
1945,"Lu X, Gu F, Liu Q, Gao J, Liu Y, Li H, et al. VOx promoted Ni catalysts supported on the modified bentonite for CO and CO2 methanation. Fuel Process Technol 2015;135:34–46. https://doi.org/10.1016/j.fuproc.2014.10.009.",270,Train,Ni-VOx/B,Ni,20,VOx,8,B,72,None,CI,400,5,550,1,1,100,500,1,2,120,0,25,0,0,4,76.757,,,,,,,,,,,,,,,,,,,,,,,,,,,,,,,,,
1946,"Lu X, Gu F, Liu Q, Gao J, Liu Y, Li H, et al. VOx promoted Ni catalysts supported on the modified bentonite for CO and CO2 methanation. Fuel Process Technol 2015;135:34–46. https://doi.org/10.1016/j.fuproc.2014.10.009.",270,Train,Ni-VOx/B,Ni,20,VOx,8,B,72,None,CI,400,5,550,1,1,100,550,1,2,120,0,25,0,0,4,66.216,,,,,,,,,,,,,,,,,,,,,,,,,,,,,,,,,
1947,"Delmelle R, Duarte RB, Franken T, Burnat D, Holzer L, Borgschulte A, et al. Development of improved nickel catalysts for sorption enhanced CO2 methanation. Int J Hydrogen Energy 2016;41:20185–91. https://doi.org/10.1016/j.ijhydene.2016.09.045.",271,Train,Ni/LTA,Ni,5,None,0,Zeolite,95,None,WI,500,4,500,1,1,50,300,1,0.48,,0,0,0,0,4.05,86.59,,,,,,,,,,,,,,,,,,,,,,,,,,,,,,,,,
1948,"Yang Lim J, McGregor J, Sederman AJ, Dennis JS. Kinetic studies of CO2 methanation over a Ni/?-Al2O3 catalyst using a batch reactor. Chem Eng Sci 2016;141:28–45. https://doi.org/10.1016/j.ces.2015.10.026.",272,Train,Ni/Al2O3,Ni,12,None,0,Al2O3,88,None,IWI,450,4,700,1,6,100,190,9.6,,,0,0,0,0,3,81.2,,,,,,,,,,,,,,,,,,,,,,,,,,,,,,,,,
1949,"Yang Lim J, McGregor J, Sederman AJ, Dennis JS. Kinetic studies of CO2 methanation over a Ni/?-Al2O3 catalyst using a batch reactor. Chem Eng Sci 2016;141:28–45. https://doi.org/10.1016/j.ces.2015.10.026.",272,Train,Ni/Al2O3,Ni,12,None,0,Al2O3,88,None,IWI,450,4,700,1,6,100,170,9.6,,,0,0,0,0,3,77.136,,,,,,,,,,,,,,,,,,,,,,,,,,,,,,,,,
1950,"Yang Lim J, McGregor J, Sederman AJ, Dennis JS. Kinetic studies of CO2 methanation over a Ni/?-Al2O3 catalyst using a batch reactor. Chem Eng Sci 2016;141:28–45. https://doi.org/10.1016/j.ces.2015.10.026.",272,Train,Ni/Al2O3,Ni,12,None,0,Al2O3,88,None,IWI,450,4,700,1,6,100,180,9.6,,,0,0,0,0,3,79.648,,,,,,,,,,,,,,,,,,,,,,,,,,,,,,,,,
1951,"Yang Lim J, McGregor J, Sederman AJ, Dennis JS. Kinetic studies of CO2 methanation over a Ni/?-Al2O3 catalyst using a batch reactor. Chem Eng Sci 2016;141:28–45. https://doi.org/10.1016/j.ces.2015.10.026.",272,Train,Ni/Al2O3,Ni,12,None,0,Al2O3,88,None,IWI,450,4,700,1,6,100,200,9.6,,,0,0,0,0,3,80.151,,,,,,,,,,,,,,,,,,,,,,,,,,,,,,,,,
1952,"Yang Lim J, McGregor J, Sederman AJ, Dennis JS. Kinetic studies of CO2 methanation over a Ni/?-Al2O3 catalyst using a batch reactor. Chem Eng Sci 2016;141:28–45. https://doi.org/10.1016/j.ces.2015.10.026.",272,Train,Ni/Al2O3,Ni,12,None,0,Al2O3,88,None,IWI,450,4,700,1,6,100,210,9.6,,,0,0,0,0,3,79.397,,,,,,,,,,,,,,,,,,,,,,,,,,,,,,,,,
1953,"Yang Lim J, McGregor J, Sederman AJ, Dennis JS. Kinetic studies of CO2 methanation over a Ni/?-Al2O3 catalyst using a batch reactor. Chem Eng Sci 2016;141:28–45. https://doi.org/10.1016/j.ces.2015.10.026.",273,Train,Ni/Al2O3,Ni,12,None,0,Al2O3,88,None,IWI,450,4,700,1,6,100,190,12.6,,,0,24,0,0,3,77.3,,,,,,,,,,,,,,,,,,,,,,,,,,,,,,,,,
1954,"Yang Lim J, McGregor J, Sederman AJ, Dennis JS. Kinetic studies of CO2 methanation over a Ni/?-Al2O3 catalyst using a batch reactor. Chem Eng Sci 2016;141:28–45. https://doi.org/10.1016/j.ces.2015.10.026.",274,Train,Ni/Al2O3,Ni,12,None,0,Al2O3,88,None,IWI,450,4,700,1,6,100,190,15.6,,,0,38.4,0,0,3,75.7,,,,,,,,,,,,,,,,,,,,,,,,,,,,,,,,,
1955,"Yang Lim J, McGregor J, Sederman AJ, Dennis JS. Kinetic studies of CO2 methanation over a Ni/?-Al2O3 catalyst using a batch reactor. Chem Eng Sci 2016;141:28–45. https://doi.org/10.1016/j.ces.2015.10.026.",275,Train,Ni/Al2O3,Ni,12,None,0,Al2O3,88,None,IWI,450,4,700,1,6,100,190,13.6,,,0,0,0,0,4.68,98.867,,,,,,,,,,,,,,,,,,,,,,,,,,,,,,,,,
1956,"Yang Lim J, McGregor J, Sederman AJ, Dennis JS. Kinetic studies of CO2 methanation over a Ni/?-Al2O3 catalyst using a batch reactor. Chem Eng Sci 2016;141:28–45. https://doi.org/10.1016/j.ces.2015.10.026.",276,Train,Ni/Al2O3,Ni,12,None,0,Al2O3,88,None,IWI,450,4,700,1,6,100,190,17.6,,,0,0,0,0,6.35,97.45,,,,,,,,,,,,,,,,,,,,,,,,,,,,,,,,,
1957,"Yang Lim J, McGregor J, Sederman AJ, Dennis JS. Kinetic studies of CO2 methanation over a Ni/?-Al2O3 catalyst using a batch reactor. Chem Eng Sci 2016;141:28–45. https://doi.org/10.1016/j.ces.2015.10.026.",277,Train,Ni/Al2O3,Ni,12,None,0,Al2O3,88,None,IWI,450,4,700,1,6,100,190,18.1,,,0,0,0,0,5.24,99.686,,,,,,,,,,,,,,,,,,,,,,,,,,,,,,,,,
1958,"Yang Lim J, McGregor J, Sederman AJ, Dennis JS. Kinetic studies of CO2 methanation over a Ni/?-Al2O3 catalyst using a batch reactor. Chem Eng Sci 2016;141:28–45. https://doi.org/10.1016/j.ces.2015.10.026.",277,Train,Ni/Al2O3,Ni,12,None,0,Al2O3,88,None,IWI,450,4,700,1,6,100,190,18.6,,,0,0,0,0,5.41,99.371,,,,,,,,,,,,,,,,,,,,,,,,,,,,,,,,,
1959,"Liu J, Bing W, Xue X, Wang F, Wang B, He S, et al. Alkaline-assisted Ni nanocatalysts with largely enhanced low-temperature activity toward CO2 methanation. Catal Sci Technol 2016;6:3976–83. https://doi.org/10.1039/c5cy02026c.",278,Train,Ni/MgO-Al2O3,Ni,37,None,0,MgO,,Al2O3,CP,400,3,500,1,4,10,110,1,12.5,100,0,25,0,0,4,0.532,,,,,,,,,,,,,,,,,,,,,,,,,,,,,,,,,
