Repository: Night-Time1809/ML_training_lab

## Materials/outline

| **Date** | **Section** | **Lab** | **Slide** | **Notebook** |
| ---- | ---- | ---- | ---- | ---- |
| 09 May 2023 | 01 - Machine Learning Overview and Decision Tree |  01 - Intro to Colab, pandas, NumPy - Decision Tree Model for Classification and Regression | [Go to slide](https://github.com/Night-Time1809/ML_training_lab/blob/main/slides/01_ML%20overview_decision%20tree.pdf) | [![Open In Colab](https://colab.research.google.com/assets/colab-badge.svg)](https://colab.research.google.com/drive/1m2KPAzuMQn_NBilSeYc1IJ7Eh76YsIhk?usp=sharing) |

File: dataset/dataset.csv (part 19 of 38)
Number of data,Reference,Experiment No,Train/Test Set,Catalyst,Base,Base wt%,Base 2,Base 2 wt%,Support,Support wt%,Support 2,Catalyst preparation method,Calcination Temperature (C),Calcination time (h),Reduction Temperature (C),Reduction Pressure (bar),Reduction time  (h),Reduction  H2 %,Temperature (C),Pressure (bar),W/F (mgcat/minml),Time on Stream (h),CO % in feed,Inert % in feed,CH4 % in feed,H2O % in feed,H2/CO2 in feed,CO2 Conversion %,,,,,,,,,,,,,,,,,,,,,,,,,,,,,,,,,
1960,"Liu J, Bing W, Xue X, Wang F, Wang B, He S, et al. Alkaline-assisted Ni nanocatalysts with largely enhanced low-temperature activity toward CO2 methanation. Catal Sci Technol 2016;6:3976–83. https://doi.org/10.1039/c5cy02026c.",278,Train,Ni/MgO-Al2O3,Ni,37,None,0,MgO,,Al2O3,CP,400,3,500,1,4,10,150,1,12.5,100,0,25,0,0,4,9.043,,,,,,,,,,,,,,,,,,,,,,,,,,,,,,,,,
1961,"Liu J, Bing W, Xue X, Wang F, Wang B, He S, et al. Alkaline-assisted Ni nanocatalysts with largely enhanced low-temperature activity toward CO2 methanation. Catal Sci Technol 2016;6:3976–83. https://doi.org/10.1039/c5cy02026c.",278,Train,Ni/MgO-Al2O3,Ni,37,None,0,MgO,,Al2O3,CP,400,3,500,1,4,10,170,1,12.5,100,0,25,0,0,4,18.883,,,,,,,,,,,,,,,,,,,,,,,,,,,,,,,,,
1962,"Liu J, Bing W, Xue X, Wang F, Wang B, He S, et al. Alkaline-assisted Ni nanocatalysts with largely enhanced low-temperature activity toward CO2 methanation. Catal Sci Technol 2016;6:3976–83. https://doi.org/10.1039/c5cy02026c.",278,Train,Ni/MgO-Al2O3,Ni,37,None,0,MgO,,Al2O3,CP,400,3,500,1,4,10,200,1,12.5,100,0,25,0,0,4,57.447,,,,,,,,,,,,,,,,,,,,,,,,,,,,,,,,,
1963,"Liu J, Bing W, Xue X, Wang F, Wang B, He S, et al. Alkaline-assisted Ni nanocatalysts with largely enhanced low-temperature activity toward CO2 methanation. Catal Sci Technol 2016;6:3976–83. https://doi.org/10.1039/c5cy02026c.",278,Train,Ni/MgO-Al2O3,Ni,37,None,0,MgO,,Al2O3,CP,400,3,500,1,4,10,230,1,12.5,100,0,25,0,0,4,87.766,,,,,,,,,,,,,,,,,,,,,,,,,,,,,,,,,
1964,"Liu J, Bing W, Xue X, Wang F, Wang B, He S, et al. Alkaline-assisted Ni nanocatalysts with largely enhanced low-temperature activity toward CO2 methanation. Catal Sci Technol 2016;6:3976–83. https://doi.org/10.1039/c5cy02026c.",278,Train,Ni/MgO-Al2O3,Ni,37,None,0,MgO,,Al2O3,CP,400,3,500,1,4,10,250,1,12.5,100,0,25,0,0,4,95.745,,,,,,,,,,,,,,,,,,,,,,,,,,,,,,,,,
1965,"Liu J, Bing W, Xue X, Wang F, Wang B, He S, et al. Alkaline-assisted Ni nanocatalysts with largely enhanced low-temperature activity toward CO2 methanation. Catal Sci Technol 2016;6:3976–83. https://doi.org/10.1039/c5cy02026c.",278,Train,Ni/MgO-Al2O3,Ni,37,None,0,MgO,,Al2O3,CP,400,3,500,1,4,10,275,1,12.5,100,0,25,0,0,4,94.947,,,,,,,,,,,,,,,,,,,,,,,,,,,,,,,,,
1966,"Liu J, Bing W, Xue X, Wang F, Wang B, He S, et al. Alkaline-assisted Ni nanocatalysts with largely enhanced low-temperature activity toward CO2 methanation. Catal Sci Technol 2016;6:3976–83. https://doi.org/10.1039/c5cy02026c.",278,Train,Ni/MgO-Al2O3,Ni,17,None,0,MgO,,Al2O3,CP,400,3,500,1,4,10,300,1,12.5,100,0,25,0,0,4,95.1,,,,,,,,,,,,,,,,,,,,,,,,,,,,,,,,,
1967,"Liu J, Bing W, Xue X, Wang F, Wang B, He S, et al. Alkaline-assisted Ni nanocatalysts with largely enhanced low-temperature activity toward CO2 methanation. Catal Sci Technol 2016;6:3976–83. https://doi.org/10.1039/c5cy02026c.",278,Train,Ni/MgO-Al2O3,Ni,27,None,0,MgO,,Al2O3,CP,400,3,500,1,4,10,280,1,12.5,100,0,25,0,0,4,96.7,,,,,,,,,,,,,,,,,,,,,,,,,,,,,,,,,
1968,"Liu J, Bing W, Xue X, Wang F, Wang B, He S, et al. Alkaline-assisted Ni nanocatalysts with largely enhanced low-temperature activity toward CO2 methanation. Catal Sci Technol 2016;6:3976–83. https://doi.org/10.1039/c5cy02026c.",278,Train,Ni/MgO-Al2O3,Ni,58,None,0,MgO,,Al2O3,CP,400,3,500,1,4,10,270,1,12.5,100,0,25,0,0,4,96.5,,,,,,,,,,,,,,,,,,,,,,,,,,,,,,,,,
1969,"Liu J, Bing W, Xue X, Wang F, Wang B, He S, et al. Alkaline-assisted Ni nanocatalysts with largely enhanced low-temperature activity toward CO2 methanation. Catal Sci Technol 2016;6:3976–83. https://doi.org/10.1039/c5cy02026c.",279,Train,Ni/MgO,Ni,37,None,0,MgO,63,None,WI,400,3,500,1,4,10,110,1,12.5,100,0,25,0,0,4,0.532,,,,,,,,,,,,,,,,,,,,,,,,,,,,,,,,,
1970,"Liu J, Bing W, Xue X, Wang F, Wang B, He S, et al. Alkaline-assisted Ni nanocatalysts with largely enhanced low-temperature activity toward CO2 methanation. Catal Sci Technol 2016;6:3976–83. https://doi.org/10.1039/c5cy02026c.",279,Train,Ni/MgO,Ni,37,None,0,MgO,63,None,WI,400,3,500,1,4,10,150,1,12.5,100,0,25,0,0,4,2.128,,,,,,,,,,,,,,,,,,,,,,,,,,,,,,,,,
1971,"Liu J, Bing W, Xue X, Wang F, Wang B, He S, et al. Alkaline-assisted Ni nanocatalysts with largely enhanced low-temperature activity toward CO2 methanation. Catal Sci Technol 2016;6:3976–83. https://doi.org/10.1039/c5cy02026c.",279,Train,Ni/MgO,Ni,37,None,0,MgO,63,None,WI,400,3,500,1,4,10,170,1,12.5,100,0,25,0,0,4,5.851,,,,,,,,,,,,,,,,,,,,,,,,,,,,,,,,,
1972,"Liu J, Bing W, Xue X, Wang F, Wang B, He S, et al. Alkaline-assisted Ni nanocatalysts with largely enhanced low-temperature activity toward CO2 methanation. Catal Sci Technol 2016;6:3976–83. https://doi.org/10.1039/c5cy02026c.",279,Train,Ni/MgO,Ni,37,None,0,MgO,63,None,WI,400,3,500,1,4,10,195,1,12.5,100,0,25,0,0,4,10.638,,,,,,,,,,,,,,,,,,,,,,,,,,,,,,,,,
1973,"Liu J, Bing W, Xue X, Wang F, Wang B, He S, et al. Alkaline-assisted Ni nanocatalysts with largely enhanced low-temperature activity toward CO2 methanation. Catal Sci Technol 2016;6:3976–83. https://doi.org/10.1039/c5cy02026c.",279,Train,Ni/MgO,Ni,37,None,0,MgO,63,None,WI,400,3,500,1,4,10,220,1,12.5,100,0,25,0,0,4,18.085,,,,,,,,,,,,,,,,,,,,,,,,,,,,,,,,,
1974,"Liu J, Bing W, Xue X, Wang F, Wang B, He S, et al. Alkaline-assisted Ni nanocatalysts with largely enhanced low-temperature activity toward CO2 methanation. Catal Sci Technol 2016;6:3976–83. https://doi.org/10.1039/c5cy02026c.",279,Train,Ni/MgO,Ni,37,None,0,MgO,63,None,WI,400,3,500,1,4,10,240,1,12.5,100,0,25,0,0,4,28.723,,,,,,,,,,,,,,,,,,,,,,,,,,,,,,,,,
1975,"Liu J, Bing W, Xue X, Wang F, Wang B, He S, et al. Alkaline-assisted Ni nanocatalysts with largely enhanced low-temperature activity toward CO2 methanation. Catal Sci Technol 2016;6:3976–83. https://doi.org/10.1039/c5cy02026c.",279,Train,Ni/MgO,Ni,37,None,0,MgO,63,None,WI,400,3,500,1,4,10,270,1,12.5,100,0,25,0,0,4,57.181,,,,,,,,,,,,,,,,,,,,,,,,,,,,,,,,,
1976,"Liu J, Bing W, Xue X, Wang F, Wang B, He S, et al. Alkaline-assisted Ni nanocatalysts with largely enhanced low-temperature activity toward CO2 methanation. Catal Sci Technol 2016;6:3976–83. https://doi.org/10.1039/c5cy02026c.",279,Train,Ni/MgO,Ni,37,None,0,MgO,63,None,WI,400,3,500,1,4,10,300,1,12.5,100,0,25,0,0,4,81.117,,,,,,,,,,,,,,,,,,,,,,,,,,,,,,,,,
1977,"Liu J, Bing W, Xue X, Wang F, Wang B, He S, et al. Alkaline-assisted Ni nanocatalysts with largely enhanced low-temperature activity toward CO2 methanation. Catal Sci Technol 2016;6:3976–83. https://doi.org/10.1039/c5cy02026c.",279,Train,Ni/MgO,Ni,37,None,0,MgO,63,None,WI,400,3,500,1,4,10,320,1,12.5,100,0,25,0,0,4,86.702,,,,,,,,,,,,,,,,,,,,,,,,,,,,,,,,,
1978,"Liu J, Bing W, Xue X, Wang F, Wang B, He S, et al. Alkaline-assisted Ni nanocatalysts with largely enhanced low-temperature activity toward CO2 methanation. Catal Sci Technol 2016;6:3976–83. https://doi.org/10.1039/c5cy02026c.",279,Train,Ni/MgO,Ni,37,None,0,MgO,63,None,WI,400,3,500,1,4,10,345,1,12.5,100,0,25,0,0,4,88.032,,,,,,,,,,,,,,,,,,,,,,,,,,,,,,,,,
1979,"Liu J, Bing W, Xue X, Wang F, Wang B, He S, et al. Alkaline-assisted Ni nanocatalysts with largely enhanced low-temperature activity toward CO2 methanation. Catal Sci Technol 2016;6:3976–83. https://doi.org/10.1039/c5cy02026c.",279,Train,Ni/MgO,Ni,37,None,0,MgO,63,None,WI,400,3,500,1,4,10,370,1,12.5,100,0,25,0,0,4,85.106,,,,,,,,,,,,,,,,,,,,,,,,,,,,,,,,,
1980,"Liu J, Bing W, Xue X, Wang F, Wang B, He S, et al. Alkaline-assisted Ni nanocatalysts with largely enhanced low-temperature activity toward CO2 methanation. Catal Sci Technol 2016;6:3976–83. https://doi.org/10.1039/c5cy02026c.",280,Train,Ni/Al2O3,Ni,37,None,0,Al2O3,63,None,WI,400,3,500,1,4,10,110,1,12.5,100,0,25,0,0,4,0.532,,,,,,,,,,,,,,,,,,,,,,,,,,,,,,,,,
1981,"Liu J, Bing W, Xue X, Wang F, Wang B, He S, et al. Alkaline-assisted Ni nanocatalysts with largely enhanced low-temperature activity toward CO2 methanation. Catal Sci Technol 2016;6:3976–83. https://doi.org/10.1039/c5cy02026c.",280,Train,Ni/Al2O3,Ni,37,None,0,Al2O3,63,None,WI,400,3,500,1,4,10,145,1,12.5,100,0,25,0,0,4,0.532,,,,,,,,,,,,,,,,,,,,,,,,,,,,,,,,,
1982,"Liu J, Bing W, Xue X, Wang F, Wang B, He S, et al. Alkaline-assisted Ni nanocatalysts with largely enhanced low-temperature activity toward CO2 methanation. Catal Sci Technol 2016;6:3976–83. https://doi.org/10.1039/c5cy02026c.",280,Train,Ni/Al2O3,Ni,37,None,0,Al2O3,63,None,WI,400,3,500,1,4,10,170,1,12.5,100,0,25,0,0,4,1.064,,,,,,,,,,,,,,,,,,,,,,,,,,,,,,,,,
1983,"Liu J, Bing W, Xue X, Wang F, Wang B, He S, et al. Alkaline-assisted Ni nanocatalysts with largely enhanced low-temperature activity toward CO2 methanation. Catal Sci Technol 2016;6:3976–83. https://doi.org/10.1039/c5cy02026c.",280,Train,Ni/Al2O3,Ni,37,None,0,Al2O3,63,None,WI,400,3,500,1,4,10,200,1,12.5,100,0,25,0,0,4,3.723,,,,,,,,,,,,,,,,,,,,,,,,,,,,,,,,,
1984,"Liu J, Bing W, Xue X, Wang F, Wang B, He S, et al. Alkaline-assisted Ni nanocatalysts with largely enhanced low-temperature activity toward CO2 methanation. Catal Sci Technol 2016;6:3976–83. https://doi.org/10.1039/c5cy02026c.",280,Train,Ni/Al2O3,Ni,37,None,0,Al2O3,63,None,WI,400,3,500,1,4,10,230,1,12.5,100,0,25,0,0,4,7.713,,,,,,,,,,,,,,,,,,,,,,,,,,,,,,,,,
1985,"Liu J, Bing W, Xue X, Wang F, Wang B, He S, et al. Alkaline-assisted Ni nanocatalysts with largely enhanced low-temperature activity toward CO2 methanation. Catal Sci Technol 2016;6:3976–83. https://doi.org/10.1039/c5cy02026c.",280,Train,Ni/Al2O3,Ni,37,None,0,Al2O3,63,None,WI,400,3,500,1,4,10,255,1,12.5,100,0,25,0,0,4,14.362,,,,,,,,,,,,,,,,,,,,,,,,,,,,,,,,,
1986,"Liu J, Bing W, Xue X, Wang F, Wang B, He S, et al. Alkaline-assisted Ni nanocatalysts with largely enhanced low-temperature activity toward CO2 methanation. Catal Sci Technol 2016;6:3976–83. https://doi.org/10.1039/c5cy02026c.",280,Train,Ni/Al2O3,Ni,37,None,0,Al2O3,63,None,WI,400,3,500,1,4,10,280,1,12.5,100,0,25,0,0,4,28.723,,,,,,,,,,,,,,,,,,,,,,,,,,,,,,,,,
1987,"Liu J, Bing W, Xue X, Wang F, Wang B, He S, et al. Alkaline-assisted Ni nanocatalysts with largely enhanced low-temperature activity toward CO2 methanation. Catal Sci Technol 2016;6:3976–83. https://doi.org/10.1039/c5cy02026c.",280,Train,Ni/Al2O3,Ni,37,None,0,Al2O3,63,None,WI,400,3,500,1,4,10,305,1,12.5,100,0,25,0,0,4,48.67,,,,,,,,,,,,,,,,,,,,,,,,,,,,,,,,,
1988,"Liu J, Bing W, Xue X, Wang F, Wang B, He S, et al. Alkaline-assisted Ni nanocatalysts with largely enhanced low-temperature activity toward CO2 methanation. Catal Sci Technol 2016;6:3976–83. https://doi.org/10.1039/c5cy02026c.",280,Train,Ni/Al2O3,Ni,37,None,0,Al2O3,63,None,WI,400,3,500,1,4,10,330,1,12.5,100,0,25,0,0,4,73.67,,,,,,,,,,,,,,,,,,,,,,,,,,,,,,,,,
1989,"Liu J, Bing W, Xue X, Wang F, Wang B, He S, et al. Alkaline-assisted Ni nanocatalysts with largely enhanced low-temperature activity toward CO2 methanation. Catal Sci Technol 2016;6:3976–83. https://doi.org/10.1039/c5cy02026c.",280,Train,Ni/Al2O3,Ni,37,None,0,Al2O3,63,None,WI,400,3,500,1,4,10,350,1,12.5,100,0,25,0,0,4,78.191,,,,,,,,,,,,,,,,,,,,,,,,,,,,,,,,,
1990,"Liu J, Bing W, Xue X, Wang F, Wang B, He S, et al. Alkaline-assisted Ni nanocatalysts with largely enhanced low-temperature activity toward CO2 methanation. Catal Sci Technol 2016;6:3976–83. https://doi.org/10.1039/c5cy02026c.",280,Train,Ni/Al2O3,Ni,37,None,0,Al2O3,63,None,WI,400,3,500,1,4,10,370,1,12.5,100,0,25,0,0,4,74.734,,,,,,,,,,,,,,,,,,,,,,,,,,,,,,,,,
1991,"Liu J, Bing W, Xue X, Wang F, Wang B, He S, et al. Alkaline-assisted Ni nanocatalysts with largely enhanced low-temperature activity toward CO2 methanation. Catal Sci Technol 2016;6:3976–83. https://doi.org/10.1039/c5cy02026c.",281,Train,Ni/CNT,Ni,37,None,0,NC,63,None,WI,400,3,500,1,4,10,110,1,12.5,100,0,25,0,0,4,0.532,,,,,,,,,,,,,,,,,,,,,,,,,,,,,,,,,
1992,"Liu J, Bing W, Xue X, Wang F, Wang B, He S, et al. Alkaline-assisted Ni nanocatalysts with largely enhanced low-temperature activity toward CO2 methanation. Catal Sci Technol 2016;6:3976–83. https://doi.org/10.1039/c5cy02026c.",281,Train,Ni/CNT,Ni,37,None,0,NC,63,None,WI,400,3,500,1,4,10,140,1,12.5,100,0,25,0,0,4,1.064,,,,,,,,,,,,,,,,,,,,,,,,,,,,,,,,,
1993,"Liu J, Bing W, Xue X, Wang F, Wang B, He S, et al. Alkaline-assisted Ni nanocatalysts with largely enhanced low-temperature activity toward CO2 methanation. Catal Sci Technol 2016;6:3976–83. https://doi.org/10.1039/c5cy02026c.",281,Train,Ni/CNT,Ni,37,None,0,NC,63,None,WI,400,3,500,1,4,10,190,1,12.5,100,0,25,0,0,4,1.064,,,,,,,,,,,,,,,,,,,,,,,,,,,,,,,,,
1994,"Liu J, Bing W, Xue X, Wang F, Wang B, He S, et al. Alkaline-assisted Ni nanocatalysts with largely enhanced low-temperature activity toward CO2 methanation. Catal Sci Technol 2016;6:3976–83. https://doi.org/10.1039/c5cy02026c.",281,Train,Ni/CNT,Ni,37,None,0,NC,63,None,WI,400,3,500,1,4,10,230,1,12.5,100,0,25,0,0,4,1.33,,,,,,,,,,,,,,,,,,,,,,,,,,,,,,,,,
1995,"Liu J, Bing W, Xue X, Wang F, Wang B, He S, et al. Alkaline-assisted Ni nanocatalysts with largely enhanced low-temperature activity toward CO2 methanation. Catal Sci Technol 2016;6:3976–83. https://doi.org/10.1039/c5cy02026c.",281,Train,Ni/CNT,Ni,37,None,0,NC,63,None,WI,400,3,500,1,4,10,280,1,12.5,100,0,25,0,0,4,1.862,,,,,,,,,,,,,,,,,,,,,,,,,,,,,,,,,
1996,"Liu J, Bing W, Xue X, Wang F, Wang B, He S, et al. Alkaline-assisted Ni nanocatalysts with largely enhanced low-temperature activity toward CO2 methanation. Catal Sci Technol 2016;6:3976–83. https://doi.org/10.1039/c5cy02026c.",281,Train,Ni/CNT,Ni,37,None,0,NC,63,None,WI,400,3,500,1,4,10,330,1,12.5,100,0,25,0,0,4,2.128,,,,,,,,,,,,,,,,,,,,,,,,,,,,,,,,,
1997,"Liu J, Bing W, Xue X, Wang F, Wang B, He S, et al. Alkaline-assisted Ni nanocatalysts with largely enhanced low-temperature activity toward CO2 methanation. Catal Sci Technol 2016;6:3976–83. https://doi.org/10.1039/c5cy02026c.",281,Train,Ni/CNT,Ni,37,None,0,NC,63,None,WI,400,3,500,1,4,10,380,1,12.5,100,0,25,0,0,4,2.926,,,,,,,,,,,,,,,,,,,,,,,,,,,,,,,,,
1998,"Liu J, Bing W, Xue X, Wang F, Wang B, He S, et al. Alkaline-assisted Ni nanocatalysts with largely enhanced low-temperature activity toward CO2 methanation. Catal Sci Technol 2016;6:3976–83. https://doi.org/10.1039/c5cy02026c.",281,Train,Ni/CNT,Ni,37,None,0,NC,63,None,WI,400,3,500,1,4,10,420,1,12.5,100,0,25,0,0,4,3.989,,,,,,,,,,,,,,,,,,,,,,,,,,,,,,,,,
1999,"Roldán L, Marco Y, García-Bordejé E. Origin of the Excellent Performance of Ru on Nitrogen-Doped Carbon Nanofibers for CO2 Hydrogenation to CH4. ChemSusChem 2017;10:1139–44. https://doi.org/10.1002/cssc.201601217.",282,Test,Ru/Al2O3,Ru,5,None,0,Al2O3,95,None,IWI,500,,425,1,1,50,200,1,4.167,20,0,80,0,0,3,3.094,,,,,,,,,,,,,,,,,,,,,,,,,,,,,,,,,
2000,"Roldán L, Marco Y, García-Bordejé E. Origin of the Excellent Performance of Ru on Nitrogen-Doped Carbon Nanofibers for CO2 Hydrogenation to CH4. ChemSusChem 2017;10:1139–44. https://doi.org/10.1002/cssc.201601217.",282,Test,Ru/Al2O3,Ru,5,None,0,Al2O3,95,None,IWI,500,,425,1,1,50,225,1,4.167,20,0,80,0,0,3,4.199,,,,,,,,,,,,,,,,,,,,,,,,,,,,,,,,,
2001,"Roldán L, Marco Y, García-Bordejé E. Origin of the Excellent Performance of Ru on Nitrogen-Doped Carbon Nanofibers for CO2 Hydrogenation to CH4. ChemSusChem 2017;10:1139–44. https://doi.org/10.1002/cssc.201601217.",282,Test,Ru/Al2O3,Ru,5,None,0,Al2O3,95,None,IWI,500,,425,1,1,50,250,1,4.167,20,0,80,0,0,3,8.398,,,,,,,,,,,,,,,,,,,,,,,,,,,,,,,,,
2002,"Roldán L, Marco Y, García-Bordejé E. Origin of the Excellent Performance of Ru on Nitrogen-Doped Carbon Nanofibers for CO2 Hydrogenation to CH4. ChemSusChem 2017;10:1139–44. https://doi.org/10.1002/cssc.201601217.",282,Test,Ru/Al2O3,Ru,5,None,0,Al2O3,95,None,IWI,500,,425,1,1,50,275,1,4.167,20,0,80,0,0,3,15.912,,,,,,,,,,,,,,,,,,,,,,,,,,,,,,,,,
2003,"Roldán L, Marco Y, García-Bordejé E. Origin of the Excellent Performance of Ru on Nitrogen-Doped Carbon Nanofibers for CO2 Hydrogenation to CH4. ChemSusChem 2017;10:1139–44. https://doi.org/10.1002/cssc.201601217.",282,Test,Ru/Al2O3,Ru,5,None,0,Al2O3,95,None,IWI,500,,425,1,1,50,300,1,4.167,20,0,80,0,0,3,28.729,,,,,,,,,,,,,,,,,,,,,,,,,,,,,,,,,
2004,"Roldán L, Marco Y, García-Bordejé E. Origin of the Excellent Performance of Ru on Nitrogen-Doped Carbon Nanofibers for CO2 Hydrogenation to CH4. ChemSusChem 2017;10:1139–44. https://doi.org/10.1002/cssc.201601217.",282,Test,Ru/Al2O3,Ru,5,None,0,Al2O3,95,None,IWI,500,,425,1,1,50,325,1,4.167,20,0,80,0,0,3,46.851,,,,,,,,,,,,,,,,,,,,,,,,,,,,,,,,,
2005,"Roldán L, Marco Y, García-Bordejé E. Origin of the Excellent Performance of Ru on Nitrogen-Doped Carbon Nanofibers for CO2 Hydrogenation to CH4. ChemSusChem 2017;10:1139–44. https://doi.org/10.1002/cssc.201601217.",282,Test,Ru/Al2O3,Ru,5,None,0,Al2O3,95,None,IWI,500,,425,1,1,50,350,1,4.167,20,0,80,0,0,3,58.122,,,,,,,,,,,,,,,,,,,,,,,,,,,,,,,,,
2006,"Roldán L, Marco Y, García-Bordejé E. Origin of the Excellent Performance of Ru on Nitrogen-Doped Carbon Nanofibers for CO2 Hydrogenation to CH4. ChemSusChem 2017;10:1139–44. https://doi.org/10.1002/cssc.201601217.",282,Test,Ru/Al2O3,Ru,5,None,0,Al2O3,95,None,IWI,500,,425,1,1,50,375,1,4.167,20,0,80,0,0,3,60.773,,,,,,,,,,,,,,,,,,,,,,,,,,,,,,,,,
2007,"Roldán L, Marco Y, García-Bordejé E. Origin of the Excellent Performance of Ru on Nitrogen-Doped Carbon Nanofibers for CO2 Hydrogenation to CH4. ChemSusChem 2017;10:1139–44. https://doi.org/10.1002/cssc.201601217.",282,Test,Ru/Al2O3,Ru,5,None,0,Al2O3,95,None,IWI,500,,425,1,1,50,400,1,4.167,20,0,80,0,0,3,58.785,,,,,,,,,,,,,,,,,,,,,,,,,,,,,,,,,
2008,"Roldán L, Marco Y, García-Bordejé E. Origin of the Excellent Performance of Ru on Nitrogen-Doped Carbon Nanofibers for CO2 Hydrogenation to CH4. ChemSusChem 2017;10:1139–44. https://doi.org/10.1002/cssc.201601217.",283,Train,Ru/CNT,Ru,5,None,0,NC,95,None,IWI,500,,425,1,1,50,425,1,4.167,20,0,80,0,0,3,54.365,,,,,,,,,,,,,,,,,,,,,,,,,,,,,,,,,
2009,"Roldán L, Marco Y, García-Bordejé E. Origin of the Excellent Performance of Ru on Nitrogen-Doped Carbon Nanofibers for CO2 Hydrogenation to CH4. ChemSusChem 2017;10:1139–44. https://doi.org/10.1002/cssc.201601217.",283,Train,Ru/CNT,Ru,5,None,0,NC,95,None,IWI,500,,425,1,1,50,450,1,4.167,20,0,80,0,0,3,51.602,,,,,,,,,,,,,,,,,,,,,,,,,,,,,,,,,
2010,"Roldán L, Marco Y, García-Bordejé E. Origin of the Excellent Performance of Ru on Nitrogen-Doped Carbon Nanofibers for CO2 Hydrogenation to CH4. ChemSusChem 2017;10:1139–44. https://doi.org/10.1002/cssc.201601217.",283,Train,Ru/NCNF,Ru,5,None,0,NC,95,None,IWI,500,,425,1,1,50,200,1,4.167,20,0,80,0,0,3,1.51,,,,,,,,,,,,,,,,,,,,,,,,,,,,,,,,,
2011,"Roldán L, Marco Y, García-Bordejé E. Origin of the Excellent Performance of Ru on Nitrogen-Doped Carbon Nanofibers for CO2 Hydrogenation to CH4. ChemSusChem 2017;10:1139–44. https://doi.org/10.1002/cssc.201601217.",283,Train,Ru/NCNF,Ru,5,None,0,NC,95,None,IWI,500,,425,1,1,50,225,1,4.167,20,0,80,0,0,3,2.431,,,,,,,,,,,,,,,,,,,,,,,,,,,,,,,,,
2012,"Roldán L, Marco Y, García-Bordejé E. Origin of the Excellent Performance of Ru on Nitrogen-Doped Carbon Nanofibers for CO2 Hydrogenation to CH4. ChemSusChem 2017;10:1139–44. https://doi.org/10.1002/cssc.201601217.",283,Train,Ru/NCNF,Ru,5,None,0,NC,95,None,IWI,500,,425,1,1,50,250,1,4.167,20,0,80,0,0,3,3.904,,,,,,,,,,,,,,,,,,,,,,,,,,,,,,,,,
2013,"Roldán L, Marco Y, García-Bordejé E. Origin of the Excellent Performance of Ru on Nitrogen-Doped Carbon Nanofibers for CO2 Hydrogenation to CH4. ChemSusChem 2017;10:1139–44. https://doi.org/10.1002/cssc.201601217.",283,Train,Ru/NCNF,Ru,5,None,0,NC,95,None,IWI,500,,425,1,1,50,275,1,4.167,20,0,80,0,0,3,13.112,,,,,,,,,,,,,,,,,,,,,,,,,,,,,,,,,
2014,"Roldán L, Marco Y, García-Bordejé E. Origin of the Excellent Performance of Ru on Nitrogen-Doped Carbon Nanofibers for CO2 Hydrogenation to CH4. ChemSusChem 2017;10:1139–44. https://doi.org/10.1002/cssc.201601217.",283,Train,Ru/NCNF,Ru,5,None,0,NC,95,None,IWI,500,,425,1,1,50,300,1,4.167,20,0,80,0,0,3,28.029,,,,,,,,,,,,,,,,,,,,,,,,,,,,,,,,,
2015,"Roldán L, Marco Y, García-Bordejé E. Origin of the Excellent Performance of Ru on Nitrogen-Doped Carbon Nanofibers for CO2 Hydrogenation to CH4. ChemSusChem 2017;10:1139–44. https://doi.org/10.1002/cssc.201601217.",283,Train,Ru/NCNF,Ru,5,None,0,NC,95,None,IWI,500,,425,1,1,50,325,1,4.167,20,0,80,0,0,3,46.63,,,,,,,,,,,,,,,,,,,,,,,,,,,,,,,,,
2016,"Roldán L, Marco Y, García-Bordejé E. Origin of the Excellent Performance of Ru on Nitrogen-Doped Carbon Nanofibers for CO2 Hydrogenation to CH4. ChemSusChem 2017;10:1139–44. https://doi.org/10.1002/cssc.201601217.",283,Train,Ru/NCNF,Ru,5,None,0,NC,95,None,IWI,500,,425,1,1,50,350,1,4.167,20,0,80,0,0,3,57.311,,,,,,,,,,,,,,,,,,,,,,,,,,,,,,,,,
2017,"Roldán L, Marco Y, García-Bordejé E. Origin of the Excellent Performance of Ru on Nitrogen-Doped Carbon Nanofibers for CO2 Hydrogenation to CH4. ChemSusChem 2017;10:1139–44. https://doi.org/10.1002/cssc.201601217.",283,Train,Ru/NCNF,Ru,5,None,0,NC,95,None,IWI,500,,425,1,1,50,375,1,4.167,20,0,80,0,0,3,61.363,,,,,,,,,,,,,,,,,,,,,,,,,,,,,,,,,
2018,"Roldán L, Marco Y, García-Bordejé E. Origin of the Excellent Performance of Ru on Nitrogen-Doped Carbon Nanofibers for CO2 Hydrogenation to CH4. ChemSusChem 2017;10:1139–44. https://doi.org/10.1002/cssc.201601217.",283,Train,Ru/NCNF,Ru,5,None,0,NC,95,None,IWI,500,,425,1,1,50,400,1,4.167,20,0,80,0,0,3,59.153,,,,,,,,,,,,,,,,,,,,,,,,,,,,,,,,,
2019,"Zhao K, Li Z, Bian L. CO2 methanation and co-methanation of CO and CO2 over Mn-promoted Ni/Al2O3 catalysts. Front Chem Sci Eng 2016;10:273–80. https://doi.org/10.1007/s11705-016-1563-5.",284,Train,Ni/Al2O3,Ni,15,None,0,Al2O3,85,None,IWI,500,4,500,1,2,50,250,1,1.25,,0,10,0,0,4,3.662,,,,,,,,,,,,,,,,,,,,,,,,,,,,,,,,,
2020,"Zhao K, Li Z, Bian L. CO2 methanation and co-methanation of CO and CO2 over Mn-promoted Ni/Al2O3 catalysts. Front Chem Sci Eng 2016;10:273–80. https://doi.org/10.1007/s11705-016-1563-5.",284,Train,Ni/Al2O3,Ni,15,None,0,Al2O3,85,None,IWI,500,4,500,1,2,50,300,1,1.25,,0,10,0,0,4,23.146,,,,,,,,,,,,,,,,,,,,,,,,,,,,,,,,,
2021,"Zhao K, Li Z, Bian L. CO2 methanation and co-methanation of CO and CO2 over Mn-promoted Ni/Al2O3 catalysts. Front Chem Sci Eng 2016;10:273–80. https://doi.org/10.1007/s11705-016-1563-5.",284,Train,Ni/Al2O3,Ni,15,None,0,Al2O3,85,None,IWI,500,4,500,1,2,50,350,1,1.25,,0,10,0,0,4,67.042,,,,,,,,,,,,,,,,,,,,,,,,,,,,,,,,,
2022,"Zhao K, Li Z, Bian L. CO2 methanation and co-methanation of CO and CO2 over Mn-promoted Ni/Al2O3 catalysts. Front Chem Sci Eng 2016;10:273–80. https://doi.org/10.1007/s11705-016-1563-5.",284,Train,Ni/Al2O3,Ni,15,None,0,Al2O3,85,None,IWI,500,4,500,1,2,50,400,1,1.25,,0,10,0,0,4,79.249,,,,,,,,,,,,,,,,,,,,,,,,,,,,,,,,,
2023,"Zhao K, Li Z, Bian L. CO2 methanation and co-methanation of CO and CO2 over Mn-promoted Ni/Al2O3 catalysts. Front Chem Sci Eng 2016;10:273–80. https://doi.org/10.1007/s11705-016-1563-5.",284,Train,Ni/Al2O3,Ni,15,None,0,Al2O3,85,None,IWI,500,4,500,1,2,50,450,1,1.25,,0,10,0,0,4,83.239,,,,,,,,,,,,,,,,,,,,,,,,,,,,,,,,,
2024,"Zhao K, Li Z, Bian L. CO2 methanation and co-methanation of CO and CO2 over Mn-promoted Ni/Al2O3 catalysts. Front Chem Sci Eng 2016;10:273–80. https://doi.org/10.1007/s11705-016-1563-5.",284,Train,Ni/Al2O3,Ni,15,None,0,Al2O3,85,None,IWI,500,4,500,1,2,50,500,1,1.25,,0,10,0,0,4,79.718,,,,,,,,,,,,,,,,,,,,,,,,,,,,,,,,,
2025,"Zhao K, Li Z, Bian L. CO2 methanation and co-methanation of CO and CO2 over Mn-promoted Ni/Al2O3 catalysts. Front Chem Sci Eng 2016;10:273–80. https://doi.org/10.1007/s11705-016-1563-5.",284,Train,Ni/Al2O3,Ni,15,None,0,Al2O3,85,None,IWI,500,4,500,1,2,50,550,1,1.25,,0,10,0,0,4,70.111,,,,,,,,,,,,,,,,,,,,,,,,,,,,,,,,,
2026,"Zhao K, Li Z, Bian L. CO2 methanation and co-methanation of CO and CO2 over Mn-promoted Ni/Al2O3 catalysts. Front Chem Sci Eng 2016;10:273–80. https://doi.org/10.1007/s11705-016-1563-5.",284,Train,Ni/Al2O3,Ni,15,None,0,Al2O3,85,None,IWI,500,4,500,1,2,50,600,1,1.25,,0,10,0,0,4,46.963,,,,,,,,,,,,,,,,,,,,,,,,,,,,,,,,,
2027,"Zhao K, Li Z, Bian L. CO2 methanation and co-methanation of CO and CO2 over Mn-promoted Ni/Al2O3 catalysts. Front Chem Sci Eng 2016;10:273–80. https://doi.org/10.1007/s11705-016-1563-5.",285,Train,Ni-Mn/Al2O3,Ni,15,Mn,0.86,Al2O3,84.14,None,IWI,500,4,500,1,2,50,250,1,1.25,,0,10,0,0,4,5.54,,,,,,,,,,,,,,,,,,,,,,,,,,,,,,,,,
2028,"Zhao K, Li Z, Bian L. CO2 methanation and co-methanation of CO and CO2 over Mn-promoted Ni/Al2O3 catalysts. Front Chem Sci Eng 2016;10:273–80. https://doi.org/10.1007/s11705-016-1563-5.",285,Train,Ni-Mn/Al2O3,Ni,15,Mn,0.86,Al2O3,84.14,None,IWI,500,4,500,1,2,50,300,1,1.25,,0,10,0,0,4,56.009,,,,,,,,,,,,,,,,,,,,,,,,,,,,,,,,,
2029,"Zhao K, Li Z, Bian L. CO2 methanation and co-methanation of CO and CO2 over Mn-promoted Ni/Al2O3 catalysts. Front Chem Sci Eng 2016;10:273–80. https://doi.org/10.1007/s11705-016-1563-5.",285,Train,Ni-Mn/Al2O3,Ni,15,Mn,0.86,Al2O3,84.14,None,IWI,500,4,500,1,2,50,350,1,1.25,,0,10,0,0,4,75.258,,,,,,,,,,,,,,,,,,,,,,,,,,,,,,,,,
2030,"Zhao K, Li Z, Bian L. CO2 methanation and co-methanation of CO and CO2 over Mn-promoted Ni/Al2O3 catalysts. Front Chem Sci Eng 2016;10:273–80. https://doi.org/10.1007/s11705-016-1563-5.",285,Train,Ni-Mn/Al2O3,Ni,15,Mn,0.86,Al2O3,84.14,None,IWI,500,4,500,1,2,50,400,1,1.25,,0,10,0,0,4,83.474,,,,,,,,,,,,,,,,,,,,,,,,,,,,,,,,,
2031,"Zhao K, Li Z, Bian L. CO2 methanation and co-methanation of CO and CO2 over Mn-promoted Ni/Al2O3 catalysts. Front Chem Sci Eng 2016;10:273–80. https://doi.org/10.1007/s11705-016-1563-5.",285,Train,Ni-Mn/Al2O3,Ni,15,Mn,0.86,Al2O3,84.14,None,IWI,500,4,500,1,2,50,450,1,1.25,,0,10,0,0,4,83.474,,,,,,,,,,,,,,,,,,,,,,,,,,,,,,,,,
2032,"Zhao K, Li Z, Bian L. CO2 methanation and co-methanation of CO and CO2 over Mn-promoted Ni/Al2O3 catalysts. Front Chem Sci Eng 2016;10:273–80. https://doi.org/10.1007/s11705-016-1563-5.",285,Train,Ni-Mn/Al2O3,Ni,15,Mn,0.86,Al2O3,84.14,None,IWI,500,4,500,1,2,50,500,1,1.25,,0,10,0,0,4,64.695,,,,,,,,,,,,,,,,,,,,,,,,,,,,,,,,,
2033,"Zhao K, Li Z, Bian L. CO2 methanation and co-methanation of CO and CO2 over Mn-promoted Ni/Al2O3 catalysts. Front Chem Sci Eng 2016;10:273–80. https://doi.org/10.1007/s11705-016-1563-5.",286,Train,Ni-Mn/Al2O3,Ni,15,Mn,1.71,Al2O3,83.29,None,IWI,500,4,500,1,2,50,250,1,1.25,,0,10,0,0,4,7.887,,,,,,,,,,,,,,,,,,,,,,,,,,,,,,,,,
2034,"Zhao K, Li Z, Bian L. CO2 methanation and co-methanation of CO and CO2 over Mn-promoted Ni/Al2O3 catalysts. Front Chem Sci Eng 2016;10:273–80. https://doi.org/10.1007/s11705-016-1563-5.",286,Train,Ni-Mn/Al2O3,Ni,15,Mn,1.71,Al2O3,83.29,None,IWI,500,4,500,1,2,50,300,1,1.25,,0,10,0,0,4,66.103,,,,,,,,,,,,,,,,,,,,,,,,,,,,,,,,,
2035,"Zhao K, Li Z, Bian L. CO2 methanation and co-methanation of CO and CO2 over Mn-promoted Ni/Al2O3 catalysts. Front Chem Sci Eng 2016;10:273–80. https://doi.org/10.1007/s11705-016-1563-5.",286,Train,Ni-Mn/Al2O3,Ni,15,Mn,1.71,Al2O3,83.29,None,IWI,500,4,500,1,2,50,350,1,1.25,,0,10,0,0,4,79.718,,,,,,,,,,,,,,,,,,,,,,,,,,,,,,,,,
2036,"Zhao K, Li Z, Bian L. CO2 methanation and co-methanation of CO and CO2 over Mn-promoted Ni/Al2O3 catalysts. Front Chem Sci Eng 2016;10:273–80. https://doi.org/10.1007/s11705-016-1563-5.",286,Train,Ni-Mn/Al2O3,Ni,15,Mn,1.71,Al2O3,83.29,None,IWI,500,4,500,1,2,50,400,1,1.25,,0,10,0,0,4,85.117,,,,,,,,,,,,,,,,,,,,,,,,,,,,,,,,,
2037,"Zhao K, Li Z, Bian L. CO2 methanation and co-methanation of CO and CO2 over Mn-promoted Ni/Al2O3 catalysts. Front Chem Sci Eng 2016;10:273–80. https://doi.org/10.1007/s11705-016-1563-5.",286,Train,Ni-Mn/Al2O3,Ni,15,Mn,1.71,Al2O3,83.29,None,IWI,500,4,500,1,2,50,500,1,1.25,,0,10,0,0,4,77.136,,,,,,,,,,,,,,,,,,,,,,,,,,,,,,,,,
2038,"Zhao K, Li Z, Bian L. CO2 methanation and co-methanation of CO and CO2 over Mn-promoted Ni/Al2O3 catalysts. Front Chem Sci Eng 2016;10:273–80. https://doi.org/10.1007/s11705-016-1563-5.",286,Train,Ni-Mn/Al2O3,Ni,15,Mn,1.71,Al2O3,83.29,None,IWI,500,4,500,1,2,50,550,1,1.25,,0,10,0,0,4,72.426,,,,,,,,,,,,,,,,,,,,,,,,,,,,,,,,,
2039,"Zhao K, Li Z, Bian L. CO2 methanation and co-methanation of CO and CO2 over Mn-promoted Ni/Al2O3 catalysts. Front Chem Sci Eng 2016;10:273–80. https://doi.org/10.1007/s11705-016-1563-5.",286,Train,Ni-Mn/Al2O3,Ni,15,Mn,1.71,Al2O3,83.29,None,IWI,500,4,500,1,2,50,600,1,1.25,,0,10,0,0,4,47.426,,,,,,,,,,,,,,,,,,,,,,,,,,,,,,,,,
2040,"Zhao K, Li Z, Bian L. CO2 methanation and co-methanation of CO and CO2 over Mn-promoted Ni/Al2O3 catalysts. Front Chem Sci Eng 2016;10:273–80. https://doi.org/10.1007/s11705-016-1563-5.",286,Train,Ni-Mn/Al2O3,Ni,15,Mn,1.71,Al2O3,83.29,None,IWI,500,4,500,1,2,50,450,1,5,,0,10,0,0,4,100,,,,,,,,,,,,,,,,,,,,,,,,,,,,,,,,,
2041,"Zhao K, Li Z, Bian L. CO2 methanation and co-methanation of CO and CO2 over Mn-promoted Ni/Al2O3 catalysts. Front Chem Sci Eng 2016;10:273–80. https://doi.org/10.1007/s11705-016-1563-5.",286,Train,Ni-Mn/Al2O3,Ni,15,Mn,1.71,Al2O3,83.29,None,IWI,500,4,500,1,2,50,450,1,2.5,,0,10,0,0,4,99.744,,,,,,,,,,,,,,,,,,,,,,,,,,,,,,,,,
2042,"Zhao K, Li Z, Bian L. CO2 methanation and co-methanation of CO and CO2 over Mn-promoted Ni/Al2O3 catalysts. Front Chem Sci Eng 2016;10:273–80. https://doi.org/10.1007/s11705-016-1563-5.",286,Train,Ni-Mn/Al2O3,Ni,15,Mn,1.71,Al2O3,83.29,None,IWI,500,4,500,1,2,50,450,1,1.667,,0,10,0,0,4,100,,,,,,,,,,,,,,,,,,,,,,,,,,,,,,,,,
2043,"Zhao K, Li Z, Bian L. CO2 methanation and co-methanation of CO and CO2 over Mn-promoted Ni/Al2O3 catalysts. Front Chem Sci Eng 2016;10:273–80. https://doi.org/10.1007/s11705-016-1563-5.",286,Train,Ni-Mn/Al2O3,Ni,15,Mn,1.71,Al2O3,83.29,None,IWI,500,4,500,1,2,50,450,1,1.25,,0,10,0,0,4,100,,,,,,,,,,,,,,,,,,,,,,,,,,,,,,,,,
2044,"Zhao K, Li Z, Bian L. CO2 methanation and co-methanation of CO and CO2 over Mn-promoted Ni/Al2O3 catalysts. Front Chem Sci Eng 2016;10:273–80. https://doi.org/10.1007/s11705-016-1563-5.",286,Train,Ni-Mn/Al2O3,Ni,15,Mn,1.71,Al2O3,83.29,None,IWI,500,4,500,1,2,50,450,1,1,,0,10,0,0,4,86.667,,,,,,,,,,,,,,,,,,,,,,,,,,,,,,,,,
2045,"Zhao K, Li Z, Bian L. CO2 methanation and co-methanation of CO and CO2 over Mn-promoted Ni/Al2O3 catalysts. Front Chem Sci Eng 2016;10:273–80. https://doi.org/10.1007/s11705-016-1563-5.",286,Train,Ni-Mn/Al2O3,Ni,15,Mn,1.71,Al2O3,83.29,None,IWI,500,4,500,1,2,50,450,1,0.833,,0,10,0,0,4,82.051,,,,,,,,,,,,,,,,,,,,,,,,,,,,,,,,,
2046,"Zhao K, Li Z, Bian L. CO2 methanation and co-methanation of CO and CO2 over Mn-promoted Ni/Al2O3 catalysts. Front Chem Sci Eng 2016;10:273–80. https://doi.org/10.1007/s11705-016-1563-5.",286,Train,Ni-Mn/Al2O3,Ni,15,Mn,1.71,Al2O3,83.29,None,IWI,500,4,500,1,2,50,450,1,0.714,,0,10,0,0,4,76.667,,,,,,,,,,,,,,,,,,,,,,,,,,,,,,,,,
2047,"Zhao K, Li Z, Bian L. CO2 methanation and co-methanation of CO and CO2 over Mn-promoted Ni/Al2O3 catalysts. Front Chem Sci Eng 2016;10:273–80. https://doi.org/10.1007/s11705-016-1563-5.",287,Train,Ni-Mn/Al2O3,Ni,15,Mn,2.54,Al2O3,82.46,None,IWI,500,4,500,1,2,50,250,1,1.25,,0,10,0,0,4,9.765,,,,,,,,,,,,,,,,,,,,,,,,,,,,,,,,,
2048,"Zhao K, Li Z, Bian L. CO2 methanation and co-methanation of CO and CO2 over Mn-promoted Ni/Al2O3 catalysts. Front Chem Sci Eng 2016;10:273–80. https://doi.org/10.1007/s11705-016-1563-5.",287,Train,Ni-Mn/Al2O3,Ni,15,Mn,2.54,Al2O3,82.46,None,IWI,500,4,500,1,2,50,300,1,1.25,,0,10,0,0,4,49.671,,,,,,,,,,,,,,,,,,,,,,,,,,,,,,,,,
2049,"Zhao K, Li Z, Bian L. CO2 methanation and co-methanation of CO and CO2 over Mn-promoted Ni/Al2O3 catalysts. Front Chem Sci Eng 2016;10:273–80. https://doi.org/10.1007/s11705-016-1563-5.",287,Train,Ni-Mn/Al2O3,Ni,15,Mn,2.54,Al2O3,82.46,None,IWI,500,4,500,1,2,50,350,1,1.25,,0,10,0,0,4,72.441,,,,,,,,,,,,,,,,,,,,,,,,,,,,,,,,,
2050,"Zhao K, Li Z, Bian L. CO2 methanation and co-methanation of CO and CO2 over Mn-promoted Ni/Al2O3 catalysts. Front Chem Sci Eng 2016;10:273–80. https://doi.org/10.1007/s11705-016-1563-5.",287,Train,Ni-Mn/Al2O3,Ni,15,Mn,2.54,Al2O3,82.46,None,IWI,500,4,500,1,2,50,400,1,1.25,,0,10,0,0,4,83.944,,,,,,,,,,,,,,,,,,,,,,,,,,,,,,,,,
2051,"Zhao K, Li Z, Bian L. CO2 methanation and co-methanation of CO and CO2 over Mn-promoted Ni/Al2O3 catalysts. Front Chem Sci Eng 2016;10:273–80. https://doi.org/10.1007/s11705-016-1563-5.",287,Train,Ni-Mn/Al2O3,Ni,15,Mn,2.54,Al2O3,82.46,None,IWI,500,4,500,1,2,50,450,1,1.25,,0,10,0,0,4,84.413,,,,,,,,,,,,,,,,,,,,,,,,,,,,,,,,,
2052,"Zhao K, Li Z, Bian L. CO2 methanation and co-methanation of CO and CO2 over Mn-promoted Ni/Al2O3 catalysts. Front Chem Sci Eng 2016;10:273–80. https://doi.org/10.1007/s11705-016-1563-5.",287,Train,Ni-Mn/Al2O3,Ni,15,Mn,2.54,Al2O3,82.46,None,IWI,500,4,500,1,2,50,500,1,1.25,,0,10,0,0,4,80.657,,,,,,,,,,,,,,,,,,,,,,,,,,,,,,,,,
2053,"Zhao K, Li Z, Bian L. CO2 methanation and co-methanation of CO and CO2 over Mn-promoted Ni/Al2O3 catalysts. Front Chem Sci Eng 2016;10:273–80. https://doi.org/10.1007/s11705-016-1563-5.",288,Train,Ni/Al2O3,Ni,15,None,0,Al2O3,85,None,IWI,500,4,500,1,2,50,450,1,5,,0,10,0,0,4,100,,,,,,,,,,,,,,,,,,,,,,,,,,,,,,,,,
2054,"Zhao K, Li Z, Bian L. CO2 methanation and co-methanation of CO and CO2 over Mn-promoted Ni/Al2O3 catalysts. Front Chem Sci Eng 2016;10:273–80. https://doi.org/10.1007/s11705-016-1563-5.",288,Train,Ni/Al2O3,Ni,15,None,0,Al2O3,85,None,IWI,500,4,500,1,2,50,450,1,2.5,,0,10,0,0,4,100,,,,,,,,,,,,,,,,,,,,,,,,,,,,,,,,,
2055,"Zhao K, Li Z, Bian L. CO2 methanation and co-methanation of CO and CO2 over Mn-promoted Ni/Al2O3 catalysts. Front Chem Sci Eng 2016;10:273–80. https://doi.org/10.1007/s11705-016-1563-5.",288,Train,Ni/Al2O3,Ni,15,None,0,Al2O3,85,None,IWI,500,4,500,1,2,50,450,1,1.667,,0,10,0,0,4,90.256,,,,,,,,,,,,,,,,,,,,,,,,,,,,,,,,,
2056,"Zhao K, Li Z, Bian L. CO2 methanation and co-methanation of CO and CO2 over Mn-promoted Ni/Al2O3 catalysts. Front Chem Sci Eng 2016;10:273–80. https://doi.org/10.1007/s11705-016-1563-5.",288,Train,Ni/Al2O3,Ni,15,None,0,Al2O3,85,None,IWI,500,4,500,1,2,50,450,1,1,,0,10,0,0,4,74.615,,,,,,,,,,,,,,,,,,,,,,,,,,,,,,,,,
2057,"Zhao K, Li Z, Bian L. CO2 methanation and co-methanation of CO and CO2 over Mn-promoted Ni/Al2O3 catalysts. Front Chem Sci Eng 2016;10:273–80. https://doi.org/10.1007/s11705-016-1563-5.",288,Train,Ni/Al2O3,Ni,15,None,0,Al2O3,85,None,IWI,500,4,500,1,2,50,450,1,0.833,,0,10,0,0,4,67.692,,,,,,,,,,,,,,,,,,,,,,,,,,,,,,,,,
2058,"Zhao K, Li Z, Bian L. CO2 methanation and co-methanation of CO and CO2 over Mn-promoted Ni/Al2O3 catalysts. Front Chem Sci Eng 2016;10:273–80. https://doi.org/10.1007/s11705-016-1563-5.",288,Train,Ni/Al2O3,Ni,15,None,0,Al2O3,85,None,IWI,500,4,500,1,2,50,450,1,0.714,,0,10,0,0,4,62.564,,,,,,,,,,,,,,,,,,,,,,,,,,,,,,,,,
2059,"Ahmad W, Younis MN, Shawabkeh R, Ahmed S. Synthesis of lanthanide series (La, Ce, Pr, Eu & Gd) promoted Ni/?-Al2O3 catalysts for methanation of CO2 at low temperature under atmospheric pressure. Catal Commun 2017;100:121–6. https://doi.org/10.1016/j.catcom.2017.06.044.",289,Train,Ni/Al2O3,Ni,6,None,0,Al2O3,94,None,IWI,450,0.5,750,1,1,10,200,1,10,48,0,0,0,0,4,16.65,,,,,,,,,,,,,,,,,,,,,,,,,,,,,,,,,
2060,"Ahmad W, Younis MN, Shawabkeh R, Ahmed S. Synthesis of lanthanide series (La, Ce, Pr, Eu & Gd) promoted Ni/?-Al2O3 catalysts for methanation of CO2 at low temperature under atmospheric pressure. Catal Commun 2017;100:121–6. https://doi.org/10.1016/j.catcom.2017.06.044.",289,Train,Ni/Al2O3,Ni,6,None,0,Al2O3,94,None,IWI,450,0.5,750,1,1,10,225,1,10,48,0,0,0,0,4,46.1,,,,,,,,,,,,,,,,,,,,,,,,,,,,,,,,,
2061,"Ahmad W, Younis MN, Shawabkeh R, Ahmed S. Synthesis of lanthanide series (La, Ce, Pr, Eu & Gd) promoted Ni/?-Al2O3 catalysts for methanation of CO2 at low temperature under atmospheric pressure. Catal Commun 2017;100:121–6. https://doi.org/10.1016/j.catcom.2017.06.044.",289,Train,Ni/Al2O3,Ni,6,None,0,Al2O3,94,None,IWI,450,0.5,750,1,1,10,250,1,10,48,0,0,0,0,4,65.15,,,,,,,,,,,,,,,,,,,,,,,,,,,,,,,,,
2062,"Ahmad W, Younis MN, Shawabkeh R, Ahmed S. Synthesis of lanthanide series (La, Ce, Pr, Eu & Gd) promoted Ni/?-Al2O3 catalysts for methanation of CO2 at low temperature under atmospheric pressure. Catal Commun 2017;100:121–6. https://doi.org/10.1016/j.catcom.2017.06.044.",289,Train,Ni/Al2O3,Ni,6,None,0,Al2O3,94,None,IWI,450,0.5,750,1,1,10,275,1,10,48,0,0,0,0,4,75.45,,,,,,,,,,,,,,,,,,,,,,,,,,,,,,,,,
2063,"Ahmad W, Younis MN, Shawabkeh R, Ahmed S. Synthesis of lanthanide series (La, Ce, Pr, Eu & Gd) promoted Ni/?-Al2O3 catalysts for methanation of CO2 at low temperature under atmospheric pressure. Catal Commun 2017;100:121–6. https://doi.org/10.1016/j.catcom.2017.06.044.",289,Train,Ni/Al2O3,Ni,6,None,0,Al2O3,94,None,IWI,450,0.5,750,1,1,10,300,1,10,48,0,0,0,0,4,84.75,,,,,,,,,,,,,,,,,,,,,,,,,,,,,,,,,
2064,"Ahmad W, Younis MN, Shawabkeh R, Ahmed S. Synthesis of lanthanide series (La, Ce, Pr, Eu & Gd) promoted Ni/?-Al2O3 catalysts for methanation of CO2 at low temperature under atmospheric pressure. Catal Commun 2017;100:121–6. https://doi.org/10.1016/j.catcom.2017.06.044.",289,Train,Ni/Al2O3,Ni,6,None,0,Al2O3,94,None,IWI,450,0.5,750,1,1,10,325,1,10,48,0,0,0,0,4,81.7,,,,,,,,,,,,,,,,,,,,,,,,,,,,,,,,,
2065,"Ahmad W, Younis MN, Shawabkeh R, Ahmed S. Synthesis of lanthanide series (La, Ce, Pr, Eu & Gd) promoted Ni/?-Al2O3 catalysts for methanation of CO2 at low temperature under atmospheric pressure. Catal Commun 2017;100:121–6. https://doi.org/10.1016/j.catcom.2017.06.044.",289,Train,Ni/Al2O3,Ni,6,None,0,Al2O3,94,None,IWI,450,0.5,750,1,1,10,350,1,10,48,0,0,0,0,4,79.25,,,,,,,,,,,,,,,,,,,,,,,,,,,,,,,,,
2066,"Ahmad W, Younis MN, Shawabkeh R, Ahmed S. Synthesis of lanthanide series (La, Ce, Pr, Eu & Gd) promoted Ni/?-Al2O3 catalysts for methanation of CO2 at low temperature under atmospheric pressure. Catal Commun 2017;100:121–6. https://doi.org/10.1016/j.catcom.2017.06.044.",290,Train,Ni/Al2O3,Ni,12,None,0,Al2O3,88,None,IWI,450,0.5,750,1,1,10,200,1,10,48,0,0,0,0,4,20.8,,,,,,,,,,,,,,,,,,,,,,,,,,,,,,,,,
2067,"Ahmad W, Younis MN, Shawabkeh R, Ahmed S. Synthesis of lanthanide series (La, Ce, Pr, Eu & Gd) promoted Ni/?-Al2O3 catalysts for methanation of CO2 at low temperature under atmospheric pressure. Catal Commun 2017;100:121–6. https://doi.org/10.1016/j.catcom.2017.06.044.",290,Train,Ni/Al2O3,Ni,12,None,0,Al2O3,88,None,IWI,450,0.5,750,1,1,10,225,1,10,48,0,0,0,0,4,48.8,,,,,,,,,,,,,,,,,,,,,,,,,,,,,,,,,
2068,"Ahmad W, Younis MN, Shawabkeh R, Ahmed S. Synthesis of lanthanide series (La, Ce, Pr, Eu & Gd) promoted Ni/?-Al2O3 catalysts for methanation of CO2 at low temperature under atmospheric pressure. Catal Commun 2017;100:121–6. https://doi.org/10.1016/j.catcom.2017.06.044.",290,Train,Ni/Al2O3,Ni,12,None,0,Al2O3,88,None,IWI,450,0.5,750,1,1,10,250,1,10,48,0,0,0,0,4,70.1,,,,,,,,,,,,,,,,,,,,,,,,,,,,,,,,,
2069,"Ahmad W, Younis MN, Shawabkeh R, Ahmed S. Synthesis of lanthanide series (La, Ce, Pr, Eu & Gd) promoted Ni/?-Al2O3 catalysts for methanation of CO2 at low temperature under atmospheric pressure. Catal Commun 2017;100:121–6. https://doi.org/10.1016/j.catcom.2017.06.044.",290,Train,Ni/Al2O3,Ni,12,None,0,Al2O3,88,None,IWI,450,0.5,750,1,1,10,275,1,10,48,0,0,0,0,4,80.4,,,,,,,,,,,,,,,,,,,,,,,,,,,,,,,,,
2070,"Ahmad W, Younis MN, Shawabkeh R, Ahmed S. Synthesis of lanthanide series (La, Ce, Pr, Eu & Gd) promoted Ni/?-Al2O3 catalysts for methanation of CO2 at low temperature under atmospheric pressure. Catal Commun 2017;100:121–6. https://doi.org/10.1016/j.catcom.2017.06.044.",290,Train,Ni/Al2O3,Ni,12,None,0,Al2O3,88,None,IWI,450,0.5,750,1,1,10,300,1,10,48,0,0,0,0,4,87.5,,,,,,,,,,,,,,,,,,,,,,,,,,,,,,,,,
2071,"Ahmad W, Younis MN, Shawabkeh R, Ahmed S. Synthesis of lanthanide series (La, Ce, Pr, Eu & Gd) promoted Ni/?-Al2O3 catalysts for methanation of CO2 at low temperature under atmospheric pressure. Catal Commun 2017;100:121–6. https://doi.org/10.1016/j.catcom.2017.06.044.",290,Train,Ni/Al2O3,Ni,12,None,0,Al2O3,88,None,IWI,450,0.5,750,1,1,10,325,1,10,48,0,0,0,0,4,85.55,,,,,,,,,,,,,,,,,,,,,,,,,,,,,,,,,
2072,"Ahmad W, Younis MN, Shawabkeh R, Ahmed S. Synthesis of lanthanide series (La, Ce, Pr, Eu & Gd) promoted Ni/?-Al2O3 catalysts for methanation of CO2 at low temperature under atmospheric pressure. Catal Commun 2017;100:121–6. https://doi.org/10.1016/j.catcom.2017.06.044.",290,Train,Ni/Al2O3,Ni,12,None,0,Al2O3,88,None,IWI,450,0.5,750,1,1,10,350,1,10,48,0,0,0,0,4,81.6,,,,,,,,,,,,,,,,,,,,,,,,,,,,,,,,,
