Repository: Night-Time1809/ML_training_lab

## Materials/outline

| **Date** | **Section** | **Lab** | **Slide** | **Notebook** |
| ---- | ---- | ---- | ---- | ---- |
| 09 May 2023 | 01 - Machine Learning Overview and Decision Tree |  01 - Intro to Colab, pandas, NumPy - Decision Tree Model for Classification and Regression | [Go to slide](https://github.com/Night-Time1809/ML_training_lab/blob/main/slides/01_ML%20overview_decision%20tree.pdf) | [![Open In Colab](https://colab.research.google.com/assets/colab-badge.svg)](https://colab.research.google.com/drive/1m2KPAzuMQn_NBilSeYc1IJ7Eh76YsIhk?usp=sharing) |

File: dataset/dataset.csv (part 20 of 38)
Number of data,Reference,Experiment No,Train/Test Set,Catalyst,Base,Base wt%,Base 2,Base 2 wt%,Support,Support wt%,Support 2,Catalyst preparation method,Calcination Temperature (C),Calcination time (h),Reduction Temperature (C),Reduction Pressure (bar),Reduction time  (h),Reduction  H2 %,Temperature (C),Pressure (bar),W/F (mgcat/minml),Time on Stream (h),CO % in feed,Inert % in feed,CH4 % in feed,H2O % in feed,H2/CO2 in feed,CO2 Conversion %,,,,,,,,,,,,,,,,,,,,,,,,,,,,,,,,,
2073,"Ahmad W, Younis MN, Shawabkeh R, Ahmed S. Synthesis of lanthanide series (La, Ce, Pr, Eu & Gd) promoted Ni/?-Al2O3 catalysts for methanation of CO2 at low temperature under atmospheric pressure. Catal Commun 2017;100:121–6. https://doi.org/10.1016/j.catcom.2017.06.044.",291,Train,Ni/Al2O3,Ni,18,None,0,Al2O3,82,None,IWI,450,0.5,750,1,1,10,200,1,10,48,0,0,0,0,4,31.65,,,,,,,,,,,,,,,,,,,,,,,,,,,,,,,,,
2074,"Ahmad W, Younis MN, Shawabkeh R, Ahmed S. Synthesis of lanthanide series (La, Ce, Pr, Eu & Gd) promoted Ni/?-Al2O3 catalysts for methanation of CO2 at low temperature under atmospheric pressure. Catal Commun 2017;100:121–6. https://doi.org/10.1016/j.catcom.2017.06.044.",291,Train,Ni/Al2O3,Ni,18,None,0,Al2O3,82,None,IWI,450,0.5,750,1,1,10,225,1,10,48,0,0,0,0,4,49.05,,,,,,,,,,,,,,,,,,,,,,,,,,,,,,,,,
2075,"Ahmad W, Younis MN, Shawabkeh R, Ahmed S. Synthesis of lanthanide series (La, Ce, Pr, Eu & Gd) promoted Ni/?-Al2O3 catalysts for methanation of CO2 at low temperature under atmospheric pressure. Catal Commun 2017;100:121–6. https://doi.org/10.1016/j.catcom.2017.06.044.",291,Train,Ni/Al2O3,Ni,18,None,0,Al2O3,82,None,IWI,450,0.5,750,1,1,10,250,1,10,48,0,0,0,0,4,68.55,,,,,,,,,,,,,,,,,,,,,,,,,,,,,,,,,
2076,"Ahmad W, Younis MN, Shawabkeh R, Ahmed S. Synthesis of lanthanide series (La, Ce, Pr, Eu & Gd) promoted Ni/?-Al2O3 catalysts for methanation of CO2 at low temperature under atmospheric pressure. Catal Commun 2017;100:121–6. https://doi.org/10.1016/j.catcom.2017.06.044.",291,Train,Ni/Al2O3,Ni,18,None,0,Al2O3,82,None,IWI,450,0.5,750,1,1,10,275,1,10,48,0,0,0,0,4,81.8,,,,,,,,,,,,,,,,,,,,,,,,,,,,,,,,,
2077,"Ahmad W, Younis MN, Shawabkeh R, Ahmed S. Synthesis of lanthanide series (La, Ce, Pr, Eu & Gd) promoted Ni/?-Al2O3 catalysts for methanation of CO2 at low temperature under atmospheric pressure. Catal Commun 2017;100:121–6. https://doi.org/10.1016/j.catcom.2017.06.044.",291,Train,Ni/Al2O3,Ni,18,None,0,Al2O3,82,None,IWI,450,0.5,750,1,1,10,300,1,10,48,0,0,0,0,4,88.05,,,,,,,,,,,,,,,,,,,,,,,,,,,,,,,,,
2078,"Ahmad W, Younis MN, Shawabkeh R, Ahmed S. Synthesis of lanthanide series (La, Ce, Pr, Eu & Gd) promoted Ni/?-Al2O3 catalysts for methanation of CO2 at low temperature under atmospheric pressure. Catal Commun 2017;100:121–6. https://doi.org/10.1016/j.catcom.2017.06.044.",291,Train,Ni/Al2O3,Ni,18,None,0,Al2O3,82,None,IWI,450,0.5,750,1,1,10,325,1,10,48,0,0,0,0,4,86.95,,,,,,,,,,,,,,,,,,,,,,,,,,,,,,,,,
2079,"Ahmad W, Younis MN, Shawabkeh R, Ahmed S. Synthesis of lanthanide series (La, Ce, Pr, Eu & Gd) promoted Ni/?-Al2O3 catalysts for methanation of CO2 at low temperature under atmospheric pressure. Catal Commun 2017;100:121–6. https://doi.org/10.1016/j.catcom.2017.06.044.",291,Train,Ni/Al2O3,Ni,18,None,0,Al2O3,82,None,IWI,450,0.5,750,1,1,10,350,1,10,48,0,0,0,0,4,80.6,,,,,,,,,,,,,,,,,,,,,,,,,,,,,,,,,
2080,"Ahmad W, Younis MN, Shawabkeh R, Ahmed S. Synthesis of lanthanide series (La, Ce, Pr, Eu & Gd) promoted Ni/?-Al2O3 catalysts for methanation of CO2 at low temperature under atmospheric pressure. Catal Commun 2017;100:121–6. https://doi.org/10.1016/j.catcom.2017.06.044.",292,Test,Ni-La/Al2O3,Ni,12,La,5,Al2O3,83,None,IWI,450,0.5,750,1,1,10,200,1,10,48,0,0,0,0,4,34.85,,,,,,,,,,,,,,,,,,,,,,,,,,,,,,,,,
2081,"Ahmad W, Younis MN, Shawabkeh R, Ahmed S. Synthesis of lanthanide series (La, Ce, Pr, Eu & Gd) promoted Ni/?-Al2O3 catalysts for methanation of CO2 at low temperature under atmospheric pressure. Catal Commun 2017;100:121–6. https://doi.org/10.1016/j.catcom.2017.06.044.",292,Test,Ni-La/Al2O3,Ni,12,La,5,Al2O3,83,None,IWI,450,0.5,750,1,1,10,225,1,10,48,0,0,0,0,4,63.25,,,,,,,,,,,,,,,,,,,,,,,,,,,,,,,,,
2082,"Ahmad W, Younis MN, Shawabkeh R, Ahmed S. Synthesis of lanthanide series (La, Ce, Pr, Eu & Gd) promoted Ni/?-Al2O3 catalysts for methanation of CO2 at low temperature under atmospheric pressure. Catal Commun 2017;100:121–6. https://doi.org/10.1016/j.catcom.2017.06.044.",292,Test,Ni-La/Al2O3,Ni,12,La,5,Al2O3,83,None,IWI,450,0.5,750,1,1,10,250,1,10,48,0,0,0,0,4,75.3,,,,,,,,,,,,,,,,,,,,,,,,,,,,,,,,,
2083,"Ahmad W, Younis MN, Shawabkeh R, Ahmed S. Synthesis of lanthanide series (La, Ce, Pr, Eu & Gd) promoted Ni/?-Al2O3 catalysts for methanation of CO2 at low temperature under atmospheric pressure. Catal Commun 2017;100:121–6. https://doi.org/10.1016/j.catcom.2017.06.044.",292,Test,Ni-La/Al2O3,Ni,12,La,5,Al2O3,83,None,IWI,450,0.5,750,1,1,10,275,1,10,48,0,0,0,0,4,81.1,,,,,,,,,,,,,,,,,,,,,,,,,,,,,,,,,
2084,"Ahmad W, Younis MN, Shawabkeh R, Ahmed S. Synthesis of lanthanide series (La, Ce, Pr, Eu & Gd) promoted Ni/?-Al2O3 catalysts for methanation of CO2 at low temperature under atmospheric pressure. Catal Commun 2017;100:121–6. https://doi.org/10.1016/j.catcom.2017.06.044.",292,Test,Ni-La/Al2O3,Ni,12,La,5,Al2O3,83,None,IWI,450,0.5,750,1,1,10,300,1,10,48,0,0,0,0,4,84.9,,,,,,,,,,,,,,,,,,,,,,,,,,,,,,,,,
2085,"Ahmad W, Younis MN, Shawabkeh R, Ahmed S. Synthesis of lanthanide series (La, Ce, Pr, Eu & Gd) promoted Ni/?-Al2O3 catalysts for methanation of CO2 at low temperature under atmospheric pressure. Catal Commun 2017;100:121–6. https://doi.org/10.1016/j.catcom.2017.06.044.",292,Test,Ni-La/Al2O3,Ni,12,La,5,Al2O3,83,None,IWI,450,0.5,750,1,1,10,325,1,10,48,0,0,0,0,4,82.85,,,,,,,,,,,,,,,,,,,,,,,,,,,,,,,,,
2086,"Ahmad W, Younis MN, Shawabkeh R, Ahmed S. Synthesis of lanthanide series (La, Ce, Pr, Eu & Gd) promoted Ni/?-Al2O3 catalysts for methanation of CO2 at low temperature under atmospheric pressure. Catal Commun 2017;100:121–6. https://doi.org/10.1016/j.catcom.2017.06.044.",292,Test,Ni-La/Al2O3,Ni,12,La,5,Al2O3,83,None,IWI,450,0.5,750,1,1,10,350,1,10,48,0,0,0,0,4,80.6,,,,,,,,,,,,,,,,,,,,,,,,,,,,,,,,,
2087,"Ahmad W, Younis MN, Shawabkeh R, Ahmed S. Synthesis of lanthanide series (La, Ce, Pr, Eu & Gd) promoted Ni/?-Al2O3 catalysts for methanation of CO2 at low temperature under atmospheric pressure. Catal Commun 2017;100:121–6. https://doi.org/10.1016/j.catcom.2017.06.044.",293,Test,Ni-Ce/Al2O3,Ni,12,Ce,5,Al2O3,83,None,IWI,450,0.5,750,1,1,10,200,1,10,48,0,0,0,0,4,39.8,,,,,,,,,,,,,,,,,,,,,,,,,,,,,,,,,
2088,"Ahmad W, Younis MN, Shawabkeh R, Ahmed S. Synthesis of lanthanide series (La, Ce, Pr, Eu & Gd) promoted Ni/?-Al2O3 catalysts for methanation of CO2 at low temperature under atmospheric pressure. Catal Commun 2017;100:121–6. https://doi.org/10.1016/j.catcom.2017.06.044.",293,Test,Ni-Ce/Al2O3,Ni,12,Ce,5,Al2O3,83,None,IWI,450,0.5,750,1,1,10,225,1,10,48,0,0,0,0,4,56.45,,,,,,,,,,,,,,,,,,,,,,,,,,,,,,,,,
2089,"Ahmad W, Younis MN, Shawabkeh R, Ahmed S. Synthesis of lanthanide series (La, Ce, Pr, Eu & Gd) promoted Ni/?-Al2O3 catalysts for methanation of CO2 at low temperature under atmospheric pressure. Catal Commun 2017;100:121–6. https://doi.org/10.1016/j.catcom.2017.06.044.",293,Test,Ni-Ce/Al2O3,Ni,12,Ce,5,Al2O3,83,None,IWI,450,0.5,750,1,1,10,250,1,10,48,0,0,0,0,4,77.6,,,,,,,,,,,,,,,,,,,,,,,,,,,,,,,,,
2090,"Ahmad W, Younis MN, Shawabkeh R, Ahmed S. Synthesis of lanthanide series (La, Ce, Pr, Eu & Gd) promoted Ni/?-Al2O3 catalysts for methanation of CO2 at low temperature under atmospheric pressure. Catal Commun 2017;100:121–6. https://doi.org/10.1016/j.catcom.2017.06.044.",293,Test,Ni-Ce/Al2O3,Ni,12,Ce,5,Al2O3,83,None,IWI,450,0.5,750,1,1,10,275,1,10,48,0,0,0,0,4,85.55,,,,,,,,,,,,,,,,,,,,,,,,,,,,,,,,,
2091,"Ahmad W, Younis MN, Shawabkeh R, Ahmed S. Synthesis of lanthanide series (La, Ce, Pr, Eu & Gd) promoted Ni/?-Al2O3 catalysts for methanation of CO2 at low temperature under atmospheric pressure. Catal Commun 2017;100:121–6. https://doi.org/10.1016/j.catcom.2017.06.044.",293,Test,Ni-Ce/Al2O3,Ni,12,Ce,5,Al2O3,83,None,IWI,450,0.5,750,1,1,10,300,1,10,48,0,0,0,0,4,90.1,,,,,,,,,,,,,,,,,,,,,,,,,,,,,,,,,
2092,"Ahmad W, Younis MN, Shawabkeh R, Ahmed S. Synthesis of lanthanide series (La, Ce, Pr, Eu & Gd) promoted Ni/?-Al2O3 catalysts for methanation of CO2 at low temperature under atmospheric pressure. Catal Commun 2017;100:121–6. https://doi.org/10.1016/j.catcom.2017.06.044.",293,Test,Ni-Ce/Al2O3,Ni,12,Ce,5,Al2O3,83,None,IWI,450,0.5,750,1,1,10,325,1,10,48,0,0,0,0,4,84.75,,,,,,,,,,,,,,,,,,,,,,,,,,,,,,,,,
2093,"Ahmad W, Younis MN, Shawabkeh R, Ahmed S. Synthesis of lanthanide series (La, Ce, Pr, Eu & Gd) promoted Ni/?-Al2O3 catalysts for methanation of CO2 at low temperature under atmospheric pressure. Catal Commun 2017;100:121–6. https://doi.org/10.1016/j.catcom.2017.06.044.",293,Test,Ni-Ce/Al2O3,Ni,12,Ce,5,Al2O3,83,None,IWI,450,0.5,750,1,1,10,350,1,10,48,0,0,0,0,4,79.85,,,,,,,,,,,,,,,,,,,,,,,,,,,,,,,,,
2094,"Ahmad W, Younis MN, Shawabkeh R, Ahmed S. Synthesis of lanthanide series (La, Ce, Pr, Eu & Gd) promoted Ni/?-Al2O3 catalysts for methanation of CO2 at low temperature under atmospheric pressure. Catal Commun 2017;100:121–6. https://doi.org/10.1016/j.catcom.2017.06.044.",294,Train,Ni-Pr/Al2O3,Ni,12,Pr,5,Al2O3,83,None,IWI,450,0.5,750,1,1,10,200,1,10,48,0,0,0,0,4,47.9,,,,,,,,,,,,,,,,,,,,,,,,,,,,,,,,,
2095,"Ahmad W, Younis MN, Shawabkeh R, Ahmed S. Synthesis of lanthanide series (La, Ce, Pr, Eu & Gd) promoted Ni/?-Al2O3 catalysts for methanation of CO2 at low temperature under atmospheric pressure. Catal Commun 2017;100:121–6. https://doi.org/10.1016/j.catcom.2017.06.044.",294,Train,Ni-Pr/Al2O3,Ni,12,Pr,5,Al2O3,83,None,IWI,450,0.5,750,1,1,10,225,1,10,48,0,0,0,0,4,70.5,,,,,,,,,,,,,,,,,,,,,,,,,,,,,,,,,
2096,"Ahmad W, Younis MN, Shawabkeh R, Ahmed S. Synthesis of lanthanide series (La, Ce, Pr, Eu & Gd) promoted Ni/?-Al2O3 catalysts for methanation of CO2 at low temperature under atmospheric pressure. Catal Commun 2017;100:121–6. https://doi.org/10.1016/j.catcom.2017.06.044.",294,Train,Ni-Pr/Al2O3,Ni,12,Pr,5,Al2O3,83,None,IWI,450,0.5,750,1,1,10,250,1,10,48,0,0,0,0,4,91.95,,,,,,,,,,,,,,,,,,,,,,,,,,,,,,,,,
2097,"Ahmad W, Younis MN, Shawabkeh R, Ahmed S. Synthesis of lanthanide series (La, Ce, Pr, Eu & Gd) promoted Ni/?-Al2O3 catalysts for methanation of CO2 at low temperature under atmospheric pressure. Catal Commun 2017;100:121–6. https://doi.org/10.1016/j.catcom.2017.06.044.",294,Train,Ni-Pr/Al2O3,Ni,12,Pr,5,Al2O3,83,None,IWI,450,0.5,750,1,1,10,275,1,10,48,0,0,0,0,4,95.45,,,,,,,,,,,,,,,,,,,,,,,,,,,,,,,,,
2098,"Ahmad W, Younis MN, Shawabkeh R, Ahmed S. Synthesis of lanthanide series (La, Ce, Pr, Eu & Gd) promoted Ni/?-Al2O3 catalysts for methanation of CO2 at low temperature under atmospheric pressure. Catal Commun 2017;100:121–6. https://doi.org/10.1016/j.catcom.2017.06.044.",294,Train,Ni-Pr/Al2O3,Ni,12,Pr,5,Al2O3,83,None,IWI,450,0.5,750,1,1,10,300,1,10,48,0,0,0,0,4,98.2,,,,,,,,,,,,,,,,,,,,,,,,,,,,,,,,,
2099,"Ahmad W, Younis MN, Shawabkeh R, Ahmed S. Synthesis of lanthanide series (La, Ce, Pr, Eu & Gd) promoted Ni/?-Al2O3 catalysts for methanation of CO2 at low temperature under atmospheric pressure. Catal Commun 2017;100:121–6. https://doi.org/10.1016/j.catcom.2017.06.044.",294,Train,Ni-Pr/Al2O3,Ni,12,Pr,5,Al2O3,83,None,IWI,450,0.5,750,1,1,10,325,1,10,48,0,0,0,0,4,95.55,,,,,,,,,,,,,,,,,,,,,,,,,,,,,,,,,
2100,"Ahmad W, Younis MN, Shawabkeh R, Ahmed S. Synthesis of lanthanide series (La, Ce, Pr, Eu & Gd) promoted Ni/?-Al2O3 catalysts for methanation of CO2 at low temperature under atmospheric pressure. Catal Commun 2017;100:121–6. https://doi.org/10.1016/j.catcom.2017.06.044.",294,Train,Ni-Pr/Al2O3,Ni,12,Pr,5,Al2O3,83,None,IWI,450,0.5,750,1,1,10,350,1,10,48,0,0,0,0,4,89.7,,,,,,,,,,,,,,,,,,,,,,,,,,,,,,,,,
2101,"Ahmad W, Younis MN, Shawabkeh R, Ahmed S. Synthesis of lanthanide series (La, Ce, Pr, Eu & Gd) promoted Ni/?-Al2O3 catalysts for methanation of CO2 at low temperature under atmospheric pressure. Catal Commun 2017;100:121–6. https://doi.org/10.1016/j.catcom.2017.06.044.",295,Train,Ni-Eu/Al2O3,Ni,12,Eu,5,Al2O3,83,None,IWI,450,0.5,750,1,1,10,200,1,10,48,0,0,0,0,4,35.2,,,,,,,,,,,,,,,,,,,,,,,,,,,,,,,,,
2102,"Ahmad W, Younis MN, Shawabkeh R, Ahmed S. Synthesis of lanthanide series (La, Ce, Pr, Eu & Gd) promoted Ni/?-Al2O3 catalysts for methanation of CO2 at low temperature under atmospheric pressure. Catal Commun 2017;100:121–6. https://doi.org/10.1016/j.catcom.2017.06.044.",295,Train,Ni-Eu/Al2O3,Ni,12,Eu,5,Al2O3,83,None,IWI,450,0.5,750,1,1,10,225,1,10,48,0,0,0,0,4,53.45,,,,,,,,,,,,,,,,,,,,,,,,,,,,,,,,,
2103,"Ahmad W, Younis MN, Shawabkeh R, Ahmed S. Synthesis of lanthanide series (La, Ce, Pr, Eu & Gd) promoted Ni/?-Al2O3 catalysts for methanation of CO2 at low temperature under atmospheric pressure. Catal Commun 2017;100:121–6. https://doi.org/10.1016/j.catcom.2017.06.044.",295,Train,Ni-Eu/Al2O3,Ni,12,Eu,5,Al2O3,83,None,IWI,450,0.5,750,1,1,10,250,1,10,48,0,0,0,0,4,75.7,,,,,,,,,,,,,,,,,,,,,,,,,,,,,,,,,
2104,"Ahmad W, Younis MN, Shawabkeh R, Ahmed S. Synthesis of lanthanide series (La, Ce, Pr, Eu & Gd) promoted Ni/?-Al2O3 catalysts for methanation of CO2 at low temperature under atmospheric pressure. Catal Commun 2017;100:121–6. https://doi.org/10.1016/j.catcom.2017.06.044.",295,Train,Ni-Eu/Al2O3,Ni,12,Eu,5,Al2O3,83,None,IWI,450,0.5,750,1,1,10,275,1,10,48,0,0,0,0,4,85.35,,,,,,,,,,,,,,,,,,,,,,,,,,,,,,,,,
2105,"Ahmad W, Younis MN, Shawabkeh R, Ahmed S. Synthesis of lanthanide series (La, Ce, Pr, Eu & Gd) promoted Ni/?-Al2O3 catalysts for methanation of CO2 at low temperature under atmospheric pressure. Catal Commun 2017;100:121–6. https://doi.org/10.1016/j.catcom.2017.06.044.",295,Train,Ni-Eu/Al2O3,Ni,12,Eu,5,Al2O3,83,None,IWI,450,0.5,750,1,1,10,300,1,10,48,0,0,0,0,4,88.3,,,,,,,,,,,,,,,,,,,,,,,,,,,,,,,,,
2106,"Ahmad W, Younis MN, Shawabkeh R, Ahmed S. Synthesis of lanthanide series (La, Ce, Pr, Eu & Gd) promoted Ni/?-Al2O3 catalysts for methanation of CO2 at low temperature under atmospheric pressure. Catal Commun 2017;100:121–6. https://doi.org/10.1016/j.catcom.2017.06.044.",295,Train,Ni-Eu/Al2O3,Ni,12,Eu,5,Al2O3,83,None,IWI,450,0.5,750,1,1,10,325,1,10,48,0,0,0,0,4,86.1,,,,,,,,,,,,,,,,,,,,,,,,,,,,,,,,,
2107,"Ahmad W, Younis MN, Shawabkeh R, Ahmed S. Synthesis of lanthanide series (La, Ce, Pr, Eu & Gd) promoted Ni/?-Al2O3 catalysts for methanation of CO2 at low temperature under atmospheric pressure. Catal Commun 2017;100:121–6. https://doi.org/10.1016/j.catcom.2017.06.044.",295,Train,Ni-Eu/Al2O3,Ni,12,Eu,5,Al2O3,83,None,IWI,450,0.5,750,1,1,10,350,1,10,48,0,0,0,0,4,81.95,,,,,,,,,,,,,,,,,,,,,,,,,,,,,,,,,
2108,"Ahmad W, Younis MN, Shawabkeh R, Ahmed S. Synthesis of lanthanide series (La, Ce, Pr, Eu & Gd) promoted Ni/?-Al2O3 catalysts for methanation of CO2 at low temperature under atmospheric pressure. Catal Commun 2017;100:121–6. https://doi.org/10.1016/j.catcom.2017.06.044.",296,Train,Ni-Gd/Al2O3,Ni,12,Gd,5,Al2O3,83,None,IWI,450,0.5,750,1,1,10,200,1,10,48,0,0,0,0,4,42.85,,,,,,,,,,,,,,,,,,,,,,,,,,,,,,,,,
2109,"Ahmad W, Younis MN, Shawabkeh R, Ahmed S. Synthesis of lanthanide series (La, Ce, Pr, Eu & Gd) promoted Ni/?-Al2O3 catalysts for methanation of CO2 at low temperature under atmospheric pressure. Catal Commun 2017;100:121–6. https://doi.org/10.1016/j.catcom.2017.06.044.",296,Train,Ni-Gd/Al2O3,Ni,12,Gd,5,Al2O3,83,None,IWI,450,0.5,750,1,1,10,225,1,10,48,0,0,0,0,4,57.7,,,,,,,,,,,,,,,,,,,,,,,,,,,,,,,,,
2110,"Ahmad W, Younis MN, Shawabkeh R, Ahmed S. Synthesis of lanthanide series (La, Ce, Pr, Eu & Gd) promoted Ni/?-Al2O3 catalysts for methanation of CO2 at low temperature under atmospheric pressure. Catal Commun 2017;100:121–6. https://doi.org/10.1016/j.catcom.2017.06.044.",296,Train,Ni-Gd/Al2O3,Ni,12,Gd,5,Al2O3,83,None,IWI,450,0.5,750,1,1,10,250,1,10,48,0,0,0,0,4,80.75,,,,,,,,,,,,,,,,,,,,,,,,,,,,,,,,,
2111,"Ahmad W, Younis MN, Shawabkeh R, Ahmed S. Synthesis of lanthanide series (La, Ce, Pr, Eu & Gd) promoted Ni/?-Al2O3 catalysts for methanation of CO2 at low temperature under atmospheric pressure. Catal Commun 2017;100:121–6. https://doi.org/10.1016/j.catcom.2017.06.044.",296,Train,Ni-Gd/Al2O3,Ni,12,Gd,5,Al2O3,83,None,IWI,450,0.5,750,1,1,10,275,1,10,48,0,0,0,0,4,83.6,,,,,,,,,,,,,,,,,,,,,,,,,,,,,,,,,
2112,"Ahmad W, Younis MN, Shawabkeh R, Ahmed S. Synthesis of lanthanide series (La, Ce, Pr, Eu & Gd) promoted Ni/?-Al2O3 catalysts for methanation of CO2 at low temperature under atmospheric pressure. Catal Commun 2017;100:121–6. https://doi.org/10.1016/j.catcom.2017.06.044.",296,Train,Ni-Gd/Al2O3,Ni,12,Gd,5,Al2O3,83,None,IWI,450,0.5,750,1,1,10,300,1,10,48,0,0,0,0,4,88.45,,,,,,,,,,,,,,,,,,,,,,,,,,,,,,,,,
2113,"Ahmad W, Younis MN, Shawabkeh R, Ahmed S. Synthesis of lanthanide series (La, Ce, Pr, Eu & Gd) promoted Ni/?-Al2O3 catalysts for methanation of CO2 at low temperature under atmospheric pressure. Catal Commun 2017;100:121–6. https://doi.org/10.1016/j.catcom.2017.06.044.",296,Train,Ni-Gd/Al2O3,Ni,12,Gd,5,Al2O3,83,None,IWI,450,0.5,750,1,1,10,325,1,10,48,0,0,0,0,4,87.75,,,,,,,,,,,,,,,,,,,,,,,,,,,,,,,,,
2114,"Ahmad W, Younis MN, Shawabkeh R, Ahmed S. Synthesis of lanthanide series (La, Ce, Pr, Eu & Gd) promoted Ni/?-Al2O3 catalysts for methanation of CO2 at low temperature under atmospheric pressure. Catal Commun 2017;100:121–6. https://doi.org/10.1016/j.catcom.2017.06.044.",296,Train,Ni-Gd/Al2O3,Ni,12,Gd,5,Al2O3,83,None,IWI,450,0.5,750,1,1,10,350,1,10,48,0,0,0,0,4,82.6,,,,,,,,,,,,,,,,,,,,,,,,,,,,,,,,,
2115,"Li W, Zhang A, Jiang X, Chen C, Liu Z, Song C, et al. Low Temperature CO2 Methanation: ZIF-67-Derived Co-Based Porous Carbon Catalysts with Controlled Crystal Morphology and Size. ACS Sustain Chem Eng 2017;5:7824–31. https://doi.org/10.1021/acssuschemeng.7b01306.",297,Train,Co/PC,Co,33.5,None,0,PC,66.5,None,WI,600,2,400,30,8,100,250,30,0.833,10,0,0,0,0,4,25,,,,,,,,,,,,,,,,,,,,,,,,,,,,,,,,,
2116,"Li W, Zhang A, Jiang X, Chen C, Liu Z, Song C, et al. Low Temperature CO2 Methanation: ZIF-67-Derived Co-Based Porous Carbon Catalysts with Controlled Crystal Morphology and Size. ACS Sustain Chem Eng 2017;5:7824–31. https://doi.org/10.1021/acssuschemeng.7b01306.",297,Train,Co/PC,Co,33.5,None,0,PC,66.5,None,WI,600,2,400,30,8,100,270,30,0.833,10,0,0,0,0,4,30.6,,,,,,,,,,,,,,,,,,,,,,,,,,,,,,,,,
2117,"Li W, Zhang A, Jiang X, Chen C, Liu Z, Song C, et al. Low Temperature CO2 Methanation: ZIF-67-Derived Co-Based Porous Carbon Catalysts with Controlled Crystal Morphology and Size. ACS Sustain Chem Eng 2017;5:7824–31. https://doi.org/10.1021/acssuschemeng.7b01306.",297,Train,Co/PC,Co,33.5,None,0,PC,66.5,None,WI,600,2,400,30,8,100,300,30,0.833,10,0,0,0,0,4,67.6,,,,,,,,,,,,,,,,,,,,,,,,,,,,,,,,,
2118,"Li W, Zhang A, Jiang X, Chen C, Liu Z, Song C, et al. Low Temperature CO2 Methanation: ZIF-67-Derived Co-Based Porous Carbon Catalysts with Controlled Crystal Morphology and Size. ACS Sustain Chem Eng 2017;5:7824–31. https://doi.org/10.1021/acssuschemeng.7b01306.",297,Train,Co/PC,Co,33.5,None,0,PC,66.5,None,WI,600,2,400,30,8,100,350,30,0.833,10,0,0,0,0,4,79.8,,,,,,,,,,,,,,,,,,,,,,,,,,,,,,,,,
2119,"Li W, Zhang A, Jiang X, Chen C, Liu Z, Song C, et al. Low Temperature CO2 Methanation: ZIF-67-Derived Co-Based Porous Carbon Catalysts with Controlled Crystal Morphology and Size. ACS Sustain Chem Eng 2017;5:7824–31. https://doi.org/10.1021/acssuschemeng.7b01306.",297,Train,Co/PC,Co,33.5,None,0,PC,66.5,None,WI,600,2,400,30,8,100,400,30,0.833,10,0,0,0,0,4,83.8,,,,,,,,,,,,,,,,,,,,,,,,,,,,,,,,,
2120,"Li W, Zhang A, Jiang X, Chen C, Liu Z, Song C, et al. Low Temperature CO2 Methanation: ZIF-67-Derived Co-Based Porous Carbon Catalysts with Controlled Crystal Morphology and Size. ACS Sustain Chem Eng 2017;5:7824–31. https://doi.org/10.1021/acssuschemeng.7b01306.",298,Test,Co/PC-CTAB,Co,33.5,None,0,PC,66.5,CTAB,WI,600,2,400,30,8,100,250,30,0.833,10,0,0,0,0,4,30.4,,,,,,,,,,,,,,,,,,,,,,,,,,,,,,,,,
2121,"Li W, Zhang A, Jiang X, Chen C, Liu Z, Song C, et al. Low Temperature CO2 Methanation: ZIF-67-Derived Co-Based Porous Carbon Catalysts with Controlled Crystal Morphology and Size. ACS Sustain Chem Eng 2017;5:7824–31. https://doi.org/10.1021/acssuschemeng.7b01306.",298,Test,Co/PC-CTAB,Co,33.5,None,0,PC,66.5,CTAB,WI,600,2,400,30,8,100,270,30,0.833,10,0,0,0,0,4,35.6,,,,,,,,,,,,,,,,,,,,,,,,,,,,,,,,,
2122,"Li W, Zhang A, Jiang X, Chen C, Liu Z, Song C, et al. Low Temperature CO2 Methanation: ZIF-67-Derived Co-Based Porous Carbon Catalysts with Controlled Crystal Morphology and Size. ACS Sustain Chem Eng 2017;5:7824–31. https://doi.org/10.1021/acssuschemeng.7b01306.",298,Test,Co/PC-CTAB,Co,33.5,None,0,PC,66.5,CTAB,WI,600,2,400,30,8,100,300,30,0.833,10,0,0,0,0,4,74.6,,,,,,,,,,,,,,,,,,,,,,,,,,,,,,,,,
2123,"Li W, Zhang A, Jiang X, Chen C, Liu Z, Song C, et al. Low Temperature CO2 Methanation: ZIF-67-Derived Co-Based Porous Carbon Catalysts with Controlled Crystal Morphology and Size. ACS Sustain Chem Eng 2017;5:7824–31. https://doi.org/10.1021/acssuschemeng.7b01306.",298,Test,Co/PC-CTAB,Co,33.5,None,0,PC,66.5,CTAB,WI,600,2,400,30,8,100,350,30,0.833,10,0,0,0,0,4,81.2,,,,,,,,,,,,,,,,,,,,,,,,,,,,,,,,,
2124,"Li W, Zhang A, Jiang X, Chen C, Liu Z, Song C, et al. Low Temperature CO2 Methanation: ZIF-67-Derived Co-Based Porous Carbon Catalysts with Controlled Crystal Morphology and Size. ACS Sustain Chem Eng 2017;5:7824–31. https://doi.org/10.1021/acssuschemeng.7b01306.",298,Test,Co/PC-CTAB,Co,33.5,None,0,PC,66.5,CTAB,WI,600,2,400,30,8,100,400,30,0.833,10,0,0,0,0,4,84.4,,,,,,,,,,,,,,,,,,,,,,,,,,,,,,,,,
2125,"Li W, Zhang A, Jiang X, Chen C, Liu Z, Song C, et al. Low Temperature CO2 Methanation: ZIF-67-Derived Co-Based Porous Carbon Catalysts with Controlled Crystal Morphology and Size. ACS Sustain Chem Eng 2017;5:7824–31. https://doi.org/10.1021/acssuschemeng.7b01306.",299,Test,Co/PC-CTAB,Co,33.5,None,0,PC,66.5,CTAB,WI,600,2,400,30,8,100,250,30,0.833,10,0,0,0,0,4,33.6,,,,,,,,,,,,,,,,,,,,,,,,,,,,,,,,,
2126,"Li W, Zhang A, Jiang X, Chen C, Liu Z, Song C, et al. Low Temperature CO2 Methanation: ZIF-67-Derived Co-Based Porous Carbon Catalysts with Controlled Crystal Morphology and Size. ACS Sustain Chem Eng 2017;5:7824–31. https://doi.org/10.1021/acssuschemeng.7b01306.",299,Test,Co/PC-CTAB,Co,33.5,None,0,PC,66.5,CTAB,WI,600,2,400,30,8,100,270,30,0.833,10,0,0,0,0,4,52.4,,,,,,,,,,,,,,,,,,,,,,,,,,,,,,,,,
2127,"Li W, Zhang A, Jiang X, Chen C, Liu Z, Song C, et al. Low Temperature CO2 Methanation: ZIF-67-Derived Co-Based Porous Carbon Catalysts with Controlled Crystal Morphology and Size. ACS Sustain Chem Eng 2017;5:7824–31. https://doi.org/10.1021/acssuschemeng.7b01306.",299,Test,Co/PC-CTAB,Co,33.5,None,0,PC,66.5,CTAB,WI,600,2,400,30,8,100,300,30,0.833,10,0,0,0,0,4,80.8,,,,,,,,,,,,,,,,,,,,,,,,,,,,,,,,,
2128,"Li W, Zhang A, Jiang X, Chen C, Liu Z, Song C, et al. Low Temperature CO2 Methanation: ZIF-67-Derived Co-Based Porous Carbon Catalysts with Controlled Crystal Morphology and Size. ACS Sustain Chem Eng 2017;5:7824–31. https://doi.org/10.1021/acssuschemeng.7b01306.",299,Test,Co/PC-CTAB,Co,33.5,None,0,PC,66.5,CTAB,WI,600,2,400,30,8,100,350,30,0.833,10,0,0,0,0,4,85.8,,,,,,,,,,,,,,,,,,,,,,,,,,,,,,,,,
2129,"Li W, Zhang A, Jiang X, Chen C, Liu Z, Song C, et al. Low Temperature CO2 Methanation: ZIF-67-Derived Co-Based Porous Carbon Catalysts with Controlled Crystal Morphology and Size. ACS Sustain Chem Eng 2017;5:7824–31. https://doi.org/10.1021/acssuschemeng.7b01306.",299,Test,Co/PC-CTAB,Co,33.5,None,0,PC,66.5,CTAB,WI,600,2,400,30,8,100,400,30,0.833,10,0,0,0,0,4,91.4,,,,,,,,,,,,,,,,,,,,,,,,,,,,,,,,,
2130,"Li W, Zhang A, Jiang X, Chen C, Liu Z, Song C, et al. Low Temperature CO2 Methanation: ZIF-67-Derived Co-Based Porous Carbon Catalysts with Controlled Crystal Morphology and Size. ACS Sustain Chem Eng 2017;5:7824–31. https://doi.org/10.1021/acssuschemeng.7b01306.",300,Train,Co/PC-CTAB,Co,33.5,None,0,PC,66.5,CTAB,WI,600,2,400,30,8,100,250,30,0.833,10,0,0,0,0,4,31,,,,,,,,,,,,,,,,,,,,,,,,,,,,,,,,,
2131,"Li W, Zhang A, Jiang X, Chen C, Liu Z, Song C, et al. Low Temperature CO2 Methanation: ZIF-67-Derived Co-Based Porous Carbon Catalysts with Controlled Crystal Morphology and Size. ACS Sustain Chem Eng 2017;5:7824–31. https://doi.org/10.1021/acssuschemeng.7b01306.",300,Train,Co/PC-CTAB,Co,33.5,None,0,PC,66.5,CTAB,WI,600,2,400,30,8,100,270,30,0.833,10,0,0,0,0,4,41.4,,,,,,,,,,,,,,,,,,,,,,,,,,,,,,,,,
2132,"Li W, Zhang A, Jiang X, Chen C, Liu Z, Song C, et al. Low Temperature CO2 Methanation: ZIF-67-Derived Co-Based Porous Carbon Catalysts with Controlled Crystal Morphology and Size. ACS Sustain Chem Eng 2017;5:7824–31. https://doi.org/10.1021/acssuschemeng.7b01306.",300,Train,Co/PC-CTAB,Co,33.5,None,0,PC,66.5,CTAB,WI,600,2,400,30,8,100,300,30,0.833,10,0,0,0,0,4,77.8,,,,,,,,,,,,,,,,,,,,,,,,,,,,,,,,,
2133,"Li W, Zhang A, Jiang X, Chen C, Liu Z, Song C, et al. Low Temperature CO2 Methanation: ZIF-67-Derived Co-Based Porous Carbon Catalysts with Controlled Crystal Morphology and Size. ACS Sustain Chem Eng 2017;5:7824–31. https://doi.org/10.1021/acssuschemeng.7b01306.",300,Train,Co/PC-CTAB,Co,33.5,None,0,PC,66.5,CTAB,WI,600,2,400,30,8,100,350,30,0.833,10,0,0,0,0,4,83.4,,,,,,,,,,,,,,,,,,,,,,,,,,,,,,,,,
2134,"Li W, Zhang A, Jiang X, Chen C, Liu Z, Song C, et al. Low Temperature CO2 Methanation: ZIF-67-Derived Co-Based Porous Carbon Catalysts with Controlled Crystal Morphology and Size. ACS Sustain Chem Eng 2017;5:7824–31. https://doi.org/10.1021/acssuschemeng.7b01306.",300,Train,Co/PC-CTAB,Co,33.5,None,0,PC,66.5,CTAB,WI,600,2,400,30,8,100,400,30,0.833,10,0,0,0,0,4,86.2,,,,,,,,,,,,,,,,,,,,,,,,,,,,,,,,,
2135,"Li W, Zhang A, Jiang X, Chen C, Liu Z, Song C, et al. Low Temperature CO2 Methanation: ZIF-67-Derived Co-Based Porous Carbon Catalysts with Controlled Crystal Morphology and Size. ACS Sustain Chem Eng 2017;5:7824–31. https://doi.org/10.1021/acssuschemeng.7b01306.",301,Test,Co/PC-CTAB,Co,48.1,None,0,PC,51.9,CTAB,WI,700,2,400,30,8,100,250,30,0.833,10,0,0,0,0,4,29.4,,,,,,,,,,,,,,,,,,,,,,,,,,,,,,,,,
2136,"Li W, Zhang A, Jiang X, Chen C, Liu Z, Song C, et al. Low Temperature CO2 Methanation: ZIF-67-Derived Co-Based Porous Carbon Catalysts with Controlled Crystal Morphology and Size. ACS Sustain Chem Eng 2017;5:7824–31. https://doi.org/10.1021/acssuschemeng.7b01306.",301,Test,Co/PC-CTAB,Co,48.1,None,0,PC,51.9,CTAB,WI,700,2,400,30,8,100,270,30,0.833,10,0,0,0,0,4,39.4,,,,,,,,,,,,,,,,,,,,,,,,,,,,,,,,,
2137,"Li W, Zhang A, Jiang X, Chen C, Liu Z, Song C, et al. Low Temperature CO2 Methanation: ZIF-67-Derived Co-Based Porous Carbon Catalysts with Controlled Crystal Morphology and Size. ACS Sustain Chem Eng 2017;5:7824–31. https://doi.org/10.1021/acssuschemeng.7b01306.",301,Test,Co/PC-CTAB,Co,48.1,None,0,PC,51.9,CTAB,WI,700,2,400,30,8,100,300,30,0.833,10,0,0,0,0,4,70.4,,,,,,,,,,,,,,,,,,,,,,,,,,,,,,,,,
2138,"Li W, Zhang A, Jiang X, Chen C, Liu Z, Song C, et al. Low Temperature CO2 Methanation: ZIF-67-Derived Co-Based Porous Carbon Catalysts with Controlled Crystal Morphology and Size. ACS Sustain Chem Eng 2017;5:7824–31. https://doi.org/10.1021/acssuschemeng.7b01306.",301,Test,Co/PC-CTAB,Co,48.1,None,0,PC,51.9,CTAB,WI,700,2,400,30,8,100,350,30,0.833,10,0,0,0,0,4,75.6,,,,,,,,,,,,,,,,,,,,,,,,,,,,,,,,,
2139,"Li W, Zhang A, Jiang X, Chen C, Liu Z, Song C, et al. Low Temperature CO2 Methanation: ZIF-67-Derived Co-Based Porous Carbon Catalysts with Controlled Crystal Morphology and Size. ACS Sustain Chem Eng 2017;5:7824–31. https://doi.org/10.1021/acssuschemeng.7b01306.",301,Train,Co/PC-CTAB,Co,48.1,None,0,PC,51.9,CTAB,WI,700,2,400,30,8,100,400,30,0.833,10,0,0,0,0,4,80,,,,,,,,,,,,,,,,,,,,,,,,,,,,,,,,,
2140,"Li W, Zhang A, Jiang X, Chen C, Liu Z, Song C, et al. Low Temperature CO2 Methanation: ZIF-67-Derived Co-Based Porous Carbon Catalysts with Controlled Crystal Morphology and Size. ACS Sustain Chem Eng 2017;5:7824–31. https://doi.org/10.1021/acssuschemeng.7b01306.",302,Train,Co/PC-CTAB,Co,50.5,None,0,PC,49.5,CTAB,WI,800,2,400,30,8,100,250,30,0.833,10,0,0,0,0,4,21.6,,,,,,,,,,,,,,,,,,,,,,,,,,,,,,,,,
2141,"Li W, Zhang A, Jiang X, Chen C, Liu Z, Song C, et al. Low Temperature CO2 Methanation: ZIF-67-Derived Co-Based Porous Carbon Catalysts with Controlled Crystal Morphology and Size. ACS Sustain Chem Eng 2017;5:7824–31. https://doi.org/10.1021/acssuschemeng.7b01306.",302,Train,Co/PC-CTAB,Co,50.5,None,0,PC,49.5,CTAB,WI,800,2,400,30,8,100,270,30,0.833,10,0,0,0,0,4,27.8,,,,,,,,,,,,,,,,,,,,,,,,,,,,,,,,,
2142,"Li W, Zhang A, Jiang X, Chen C, Liu Z, Song C, et al. Low Temperature CO2 Methanation: ZIF-67-Derived Co-Based Porous Carbon Catalysts with Controlled Crystal Morphology and Size. ACS Sustain Chem Eng 2017;5:7824–31. https://doi.org/10.1021/acssuschemeng.7b01306.",302,Train,Co/PC-CTAB,Co,50.5,None,0,PC,49.5,CTAB,WI,800,2,400,30,8,100,300,30,0.833,10,0,0,0,0,4,47.6,,,,,,,,,,,,,,,,,,,,,,,,,,,,,,,,,
2143,"Li W, Zhang A, Jiang X, Chen C, Liu Z, Song C, et al. Low Temperature CO2 Methanation: ZIF-67-Derived Co-Based Porous Carbon Catalysts with Controlled Crystal Morphology and Size. ACS Sustain Chem Eng 2017;5:7824–31. https://doi.org/10.1021/acssuschemeng.7b01306.",302,Train,Co/PC-CTAB,Co,50.5,None,0,PC,49.5,CTAB,WI,800,2,400,30,8,100,350,30,0.833,10,0,0,0,0,4,53.2,,,,,,,,,,,,,,,,,,,,,,,,,,,,,,,,,
2144,"Li W, Zhang A, Jiang X, Chen C, Liu Z, Song C, et al. Low Temperature CO2 Methanation: ZIF-67-Derived Co-Based Porous Carbon Catalysts with Controlled Crystal Morphology and Size. ACS Sustain Chem Eng 2017;5:7824–31. https://doi.org/10.1021/acssuschemeng.7b01306.",302,Train,Co/PC-CTAB,Co,50.5,None,0,PC,49.5,CTAB,WI,800,2,400,30,8,100,400,30,0.833,10,0,0,0,0,4,60.8,,,,,,,,,,,,,,,,,,,,,,,,,,,,,,,,,
2145,"Bacariza MC, Graça I, Lopes JM, Henriques C. Ni-Ce/Zeolites for CO2 Hydrogenation to CH4: Effect of the Metal Incorporation Order. ChemCatChem 2018;10:2773–81. https://doi.org/10.1002/cctc.201800204.",303,Test,Ni/Na-USY,Ni,5,None,0,Na-Zeolite,95,None,WI,500,6,470,1,1,80,250,1,1.664,10,0,18.2,0,0,4,2.667,,,,,,,,,,,,,,,,,,,,,,,,,,,,,,,,,
2146,"Bacariza MC, Graça I, Lopes JM, Henriques C. Ni-Ce/Zeolites for CO2 Hydrogenation to CH4: Effect of the Metal Incorporation Order. ChemCatChem 2018;10:2773–81. https://doi.org/10.1002/cctc.201800204.",303,Test,Ni/Na-USY,Ni,5,None,0,Na-Zeolite,95,None,WI,500,6,470,1,1,80,300,1,1.664,10,0,18.2,0,0,4,3.667,,,,,,,,,,,,,,,,,,,,,,,,,,,,,,,,,
2147,"Bacariza MC, Graça I, Lopes JM, Henriques C. Ni-Ce/Zeolites for CO2 Hydrogenation to CH4: Effect of the Metal Incorporation Order. ChemCatChem 2018;10:2773–81. https://doi.org/10.1002/cctc.201800204.",303,Test,Ni/Na-USY,Ni,5,None,0,Na-Zeolite,95,None,WI,500,6,470,1,1,80,350,1,1.664,10,0,18.2,0,0,4,8.333,,,,,,,,,,,,,,,,,,,,,,,,,,,,,,,,,
2148,"Bacariza MC, Graça I, Lopes JM, Henriques C. Ni-Ce/Zeolites for CO2 Hydrogenation to CH4: Effect of the Metal Incorporation Order. ChemCatChem 2018;10:2773–81. https://doi.org/10.1002/cctc.201800204.",303,Test,Ni/Na-USY,Ni,5,None,0,Na-Zeolite,95,None,WI,500,6,470,1,1,80,400,1,1.664,10,0,18.2,0,0,4,20.167,,,,,,,,,,,,,,,,,,,,,,,,,,,,,,,,,
2149,"Bacariza MC, Graça I, Lopes JM, Henriques C. Ni-Ce/Zeolites for CO2 Hydrogenation to CH4: Effect of the Metal Incorporation Order. ChemCatChem 2018;10:2773–81. https://doi.org/10.1002/cctc.201800204.",303,Test,Ni/Na-USY,Ni,5,None,0,Na-Zeolite,95,None,WI,500,6,470,1,1,80,450,1,1.664,10,0,18.2,0,0,4,36.333,,,,,,,,,,,,,,,,,,,,,,,,,,,,,,,,,
2150,"Bacariza MC, Graça I, Lopes JM, Henriques C. Ni-Ce/Zeolites for CO2 Hydrogenation to CH4: Effect of the Metal Incorporation Order. ChemCatChem 2018;10:2773–81. https://doi.org/10.1002/cctc.201800204.",304,Train,Ce/Ni/Na-USY,Ni,5,Ce,3,Na-Zeolite,92,None,WI,500,6,470,1,1,80,250,1,1.664,10,0,18.2,0,0,4,0.167,,,,,,,,,,,,,,,,,,,,,,,,,,,,,,,,,
2151,"Bacariza MC, Graça I, Lopes JM, Henriques C. Ni-Ce/Zeolites for CO2 Hydrogenation to CH4: Effect of the Metal Incorporation Order. ChemCatChem 2018;10:2773–81. https://doi.org/10.1002/cctc.201800204.",304,Train,Ce/Ni/Na-USY,Ni,5,Ce,3,Na-Zeolite,92,None,WI,500,6,470,1,1,80,300,1,1.664,10,0,18.2,0,0,4,3.333,,,,,,,,,,,,,,,,,,,,,,,,,,,,,,,,,
2152,"Bacariza MC, Graça I, Lopes JM, Henriques C. Ni-Ce/Zeolites for CO2 Hydrogenation to CH4: Effect of the Metal Incorporation Order. ChemCatChem 2018;10:2773–81. https://doi.org/10.1002/cctc.201800204.",304,Train,Ce/Ni/Na-USY,Ni,5,Ce,3,Na-Zeolite,92,None,WI,500,6,470,1,1,80,350,1,1.664,10,0,18.2,0,0,4,13,,,,,,,,,,,,,,,,,,,,,,,,,,,,,,,,,
2153,"Bacariza MC, Graça I, Lopes JM, Henriques C. Ni-Ce/Zeolites for CO2 Hydrogenation to CH4: Effect of the Metal Incorporation Order. ChemCatChem 2018;10:2773–81. https://doi.org/10.1002/cctc.201800204.",304,Train,Ce/Ni/Na-USY,Ni,5,Ce,3,Na-Zeolite,92,None,WI,500,6,470,1,1,80,400,1,1.664,10,0,18.2,0,0,4,37.667,,,,,,,,,,,,,,,,,,,,,,,,,,,,,,,,,
2154,"Bacariza MC, Graça I, Lopes JM, Henriques C. Ni-Ce/Zeolites for CO2 Hydrogenation to CH4: Effect of the Metal Incorporation Order. ChemCatChem 2018;10:2773–81. https://doi.org/10.1002/cctc.201800204.",304,Train,Ce/Ni/Na-USY,Ni,5,Ce,3,Na-Zeolite,92,None,WI,500,6,470,1,1,80,450,1,1.664,10,0,18.2,0,0,4,55.667,,,,,,,,,,,,,,,,,,,,,,,,,,,,,,,,,
2155,"Bacariza MC, Graça I, Lopes JM, Henriques C. Ni-Ce/Zeolites for CO2 Hydrogenation to CH4: Effect of the Metal Incorporation Order. ChemCatChem 2018;10:2773–81. https://doi.org/10.1002/cctc.201800204.",305,Train,Ce-Ni/Na-USY,Ni,5,Ce,3,Na-Zeolite,92,None,CI,500,6,470,1,1,80,250,1,1.664,10,0,18.2,0,0,4,2.667,,,,,,,,,,,,,,,,,,,,,,,,,,,,,,,,,
2156,"Bacariza MC, Graça I, Lopes JM, Henriques C. Ni-Ce/Zeolites for CO2 Hydrogenation to CH4: Effect of the Metal Incorporation Order. ChemCatChem 2018;10:2773–81. https://doi.org/10.1002/cctc.201800204.",305,Train,Ce-Ni/Na-USY,Ni,5,Ce,3,Na-Zeolite,92,None,CI,500,6,470,1,1,80,300,1,1.664,10,0,18.2,0,0,4,7.667,,,,,,,,,,,,,,,,,,,,,,,,,,,,,,,,,
2157,"Bacariza MC, Graça I, Lopes JM, Henriques C. Ni-Ce/Zeolites for CO2 Hydrogenation to CH4: Effect of the Metal Incorporation Order. ChemCatChem 2018;10:2773–81. https://doi.org/10.1002/cctc.201800204.",305,Train,Ce-Ni/Na-USY,Ni,5,Ce,3,Na-Zeolite,92,None,CI,500,6,470,1,1,80,350,1,1.664,10,0,18.2,0,0,4,22.167,,,,,,,,,,,,,,,,,,,,,,,,,,,,,,,,,
2158,"Bacariza MC, Graça I, Lopes JM, Henriques C. Ni-Ce/Zeolites for CO2 Hydrogenation to CH4: Effect of the Metal Incorporation Order. ChemCatChem 2018;10:2773–81. https://doi.org/10.1002/cctc.201800204.",305,Train,Ce-Ni/Na-USY,Ni,5,Ce,3,Na-Zeolite,92,None,CI,500,6,470,1,1,80,400,1,1.664,10,0,18.2,0,0,4,40.333,,,,,,,,,,,,,,,,,,,,,,,,,,,,,,,,,
2159,"Bacariza MC, Graça I, Lopes JM, Henriques C. Ni-Ce/Zeolites for CO2 Hydrogenation to CH4: Effect of the Metal Incorporation Order. ChemCatChem 2018;10:2773–81. https://doi.org/10.1002/cctc.201800204.",305,Train,Ce-Ni/Na-USY,Ni,5,Ce,3,Na-Zeolite,92,None,CI,500,6,470,1,1,80,450,1,1.664,10,0,18.2,0,0,4,52.667,,,,,,,,,,,,,,,,,,,,,,,,,,,,,,,,,
2160,"Bacariza MC, Graça I, Lopes JM, Henriques C. Ni-Ce/Zeolites for CO2 Hydrogenation to CH4: Effect of the Metal Incorporation Order. ChemCatChem 2018;10:2773–81. https://doi.org/10.1002/cctc.201800204.",306,Train,Ni/Cs-USY,Ni,15,None,0,Cs-Zeolite,85,None,WI,500,6,470,1,1,80,250,1,1.664,10,0,18.2,0,0,4,10.286,,,,,,,,,,,,,,,,,,,,,,,,,,,,,,,,,
2161,"Bacariza MC, Graça I, Lopes JM, Henriques C. Ni-Ce/Zeolites for CO2 Hydrogenation to CH4: Effect of the Metal Incorporation Order. ChemCatChem 2018;10:2773–81. https://doi.org/10.1002/cctc.201800204.",306,Train,Ni/Cs-USY,Ni,15,None,0,Cs-Zeolite,85,None,WI,500,6,470,1,1,80,300,1,1.664,10,0,18.2,0,0,4,21.429,,,,,,,,,,,,,,,,,,,,,,,,,,,,,,,,,
2162,"Bacariza MC, Graça I, Lopes JM, Henriques C. Ni-Ce/Zeolites for CO2 Hydrogenation to CH4: Effect of the Metal Incorporation Order. ChemCatChem 2018;10:2773–81. https://doi.org/10.1002/cctc.201800204.",306,Train,Ni/Cs-USY,Ni,15,None,0,Cs-Zeolite,85,None,WI,500,6,470,1,1,80,350,1,1.664,10,0,18.2,0,0,4,56,,,,,,,,,,,,,,,,,,,,,,,,,,,,,,,,,
2163,"Bacariza MC, Graça I, Lopes JM, Henriques C. Ni-Ce/Zeolites for CO2 Hydrogenation to CH4: Effect of the Metal Incorporation Order. ChemCatChem 2018;10:2773–81. https://doi.org/10.1002/cctc.201800204.",306,Train,Ni/Cs-USY,Ni,15,None,0,Cs-Zeolite,85,None,WI,500,6,470,1,1,80,375,1,1.664,10,0,18.2,0,0,4,69.429,,,,,,,,,,,,,,,,,,,,,,,,,,,,,,,,,
2164,"Bacariza MC, Graça I, Lopes JM, Henriques C. Ni-Ce/Zeolites for CO2 Hydrogenation to CH4: Effect of the Metal Incorporation Order. ChemCatChem 2018;10:2773–81. https://doi.org/10.1002/cctc.201800204.",306,Train,Ni/Cs-USY,Ni,15,None,0,Cs-Zeolite,85,None,WI,500,6,470,1,1,80,400,1,1.664,10,0,18.2,0,0,4,73.429,,,,,,,,,,,,,,,,,,,,,,,,,,,,,,,,,
2165,"Bacariza MC, Graça I, Lopes JM, Henriques C. Ni-Ce/Zeolites for CO2 Hydrogenation to CH4: Effect of the Metal Incorporation Order. ChemCatChem 2018;10:2773–81. https://doi.org/10.1002/cctc.201800204.",306,Train,Ni/Cs-USY,Ni,15,None,0,Cs-Zeolite,85,None,WI,500,6,470,1,1,80,450,1,1.664,10,0,18.2,0,0,4,74.857,,,,,,,,,,,,,,,,,,,,,,,,,,,,,,,,,
2166,"Bacariza MC, Graça I, Lopes JM, Henriques C. Ni-Ce/Zeolites for CO2 Hydrogenation to CH4: Effect of the Metal Incorporation Order. ChemCatChem 2018;10:2773–81. https://doi.org/10.1002/cctc.201800204.",307,Train,Ce/Ni/Cs-USY,Ce,20,Ni,15,Cs-Zeolite,65,None,WI,500,6,470,1,1,80,250,1,1.664,10,0,18.2,0,0,4,21.143,,,,,,,,,,,,,,,,,,,,,,,,,,,,,,,,,
2167,"Bacariza MC, Graça I, Lopes JM, Henriques C. Ni-Ce/Zeolites for CO2 Hydrogenation to CH4: Effect of the Metal Incorporation Order. ChemCatChem 2018;10:2773–81. https://doi.org/10.1002/cctc.201800204.",307,Train,Ce/Ni/Cs-USY,Ce,20,Ni,15,Cs-Zeolite,65,None,WI,500,6,470,1,1,80,300,1,1.664,10,0,18.2,0,0,4,68,,,,,,,,,,,,,,,,,,,,,,,,,,,,,,,,,
2168,"Bacariza MC, Graça I, Lopes JM, Henriques C. Ni-Ce/Zeolites for CO2 Hydrogenation to CH4: Effect of the Metal Incorporation Order. ChemCatChem 2018;10:2773–81. https://doi.org/10.1002/cctc.201800204.",307,Train,Ce/Ni/Cs-USY,Ce,20,Ni,15,Cs-Zeolite,65,None,WI,500,6,470,1,1,80,350,1,1.664,10,0,18.2,0,0,4,72.571,,,,,,,,,,,,,,,,,,,,,,,,,,,,,,,,,
2169,"Bacariza MC, Graça I, Lopes JM, Henriques C. Ni-Ce/Zeolites for CO2 Hydrogenation to CH4: Effect of the Metal Incorporation Order. ChemCatChem 2018;10:2773–81. https://doi.org/10.1002/cctc.201800204.",307,Train,Ce/Ni/Cs-USY,Ce,20,Ni,15,Cs-Zeolite,65,None,WI,500,6,470,1,1,80,400,1,1.664,10,0,18.2,0,0,4,77.714,,,,,,,,,,,,,,,,,,,,,,,,,,,,,,,,,
2170,"Bacariza MC, Graça I, Lopes JM, Henriques C. Ni-Ce/Zeolites for CO2 Hydrogenation to CH4: Effect of the Metal Incorporation Order. ChemCatChem 2018;10:2773–81. https://doi.org/10.1002/cctc.201800204.",307,Train,Ce/Ni/Cs-USY,Ce,20,Ni,15,Cs-Zeolite,65,None,WI,500,6,470,1,1,80,450,1,1.664,10,0,18.2,0,0,4,76.571,,,,,,,,,,,,,,,,,,,,,,,,,,,,,,,,,
2171,"Bacariza MC, Graça I, Lopes JM, Henriques C. Ni-Ce/Zeolites for CO2 Hydrogenation to CH4: Effect of the Metal Incorporation Order. ChemCatChem 2018;10:2773–81. https://doi.org/10.1002/cctc.201800204.",308,Train,Ni-Ce/Na-USY,Ce,20,Ni,15,Cs-Zeolite,65,None,CI,500,6,470,1,1,80,200,1,1.664,10,0,18.2,0,0,4,4.286,,,,,,,,,,,,,,,,,,,,,,,,,,,,,,,,,
2172,"Bacariza MC, Graça I, Lopes JM, Henriques C. Ni-Ce/Zeolites for CO2 Hydrogenation to CH4: Effect of the Metal Incorporation Order. ChemCatChem 2018;10:2773–81. https://doi.org/10.1002/cctc.201800204.",308,Train,Ni-Ce/Na-USY,Ce,20,Ni,15,Cs-Zeolite,65,None,CI,500,6,470,1,1,80,225,1,1.664,10,0,18.2,0,0,4,8,,,,,,,,,,,,,,,,,,,,,,,,,,,,,,,,,
2173,"Bacariza MC, Graça I, Lopes JM, Henriques C. Ni-Ce/Zeolites for CO2 Hydrogenation to CH4: Effect of the Metal Incorporation Order. ChemCatChem 2018;10:2773–81. https://doi.org/10.1002/cctc.201800204.",308,Train,Ni-Ce/Na-USY,Ce,20,Ni,15,Cs-Zeolite,65,None,CI,500,6,470,1,1,80,240,1,1.664,10,0,18.2,0,0,4,14.286,,,,,,,,,,,,,,,,,,,,,,,,,,,,,,,,,
2174,"Bacariza MC, Graça I, Lopes JM, Henriques C. Ni-Ce/Zeolites for CO2 Hydrogenation to CH4: Effect of the Metal Incorporation Order. ChemCatChem 2018;10:2773–81. https://doi.org/10.1002/cctc.201800204.",308,Train,Ni-Ce/Na-USY,Ce,20,Ni,15,Cs-Zeolite,65,None,CI,500,6,470,1,1,80,275,1,1.664,10,0,18.2,0,0,4,62.286,,,,,,,,,,,,,,,,,,,,,,,,,,,,,,,,,
2175,"Bacariza MC, Graça I, Lopes JM, Henriques C. Ni-Ce/Zeolites for CO2 Hydrogenation to CH4: Effect of the Metal Incorporation Order. ChemCatChem 2018;10:2773–81. https://doi.org/10.1002/cctc.201800204.",308,Train,Ni-Ce/Na-USY,Ce,20,Ni,15,Cs-Zeolite,65,None,CI,500,6,470,1,1,80,280,1,1.664,10,0,18.2,0,0,4,74,,,,,,,,,,,,,,,,,,,,,,,,,,,,,,,,,
