Repository: Night-Time1809/ML_training_lab

## Materials/outline

| **Date** | **Section** | **Lab** | **Slide** | **Notebook** |
| ---- | ---- | ---- | ---- | ---- |
| 09 May 2023 | 01 - Machine Learning Overview and Decision Tree |  01 - Intro to Colab, pandas, NumPy - Decision Tree Model for Classification and Regression | [Go to slide](https://github.com/Night-Time1809/ML_training_lab/blob/main/slides/01_ML%20overview_decision%20tree.pdf) | [![Open In Colab](https://colab.research.google.com/assets/colab-badge.svg)](https://colab.research.google.com/drive/1m2KPAzuMQn_NBilSeYc1IJ7Eh76YsIhk?usp=sharing) |

File: dataset/dataset.csv (part 21 of 38)
Number of data,Reference,Experiment No,Train/Test Set,Catalyst,Base,Base wt%,Base 2,Base 2 wt%,Support,Support wt%,Support 2,Catalyst preparation method,Calcination Temperature (C),Calcination time (h),Reduction Temperature (C),Reduction Pressure (bar),Reduction time  (h),Reduction  H2 %,Temperature (C),Pressure (bar),W/F (mgcat/minml),Time on Stream (h),CO % in feed,Inert % in feed,CH4 % in feed,H2O % in feed,H2/CO2 in feed,CO2 Conversion %,,,,,,,,,,,,,,,,,,,,,,,,,,,,,,,,,
2176,"Bacariza MC, Graça I, Lopes JM, Henriques C. Ni-Ce/Zeolites for CO2 Hydrogenation to CH4: Effect of the Metal Incorporation Order. ChemCatChem 2018;10:2773–81. https://doi.org/10.1002/cctc.201800204.",308,Train,Ni-Ce/Na-USY,Ce,20,Ni,15,Cs-Zeolite,65,None,CI,500,6,470,1,1,80,300,1,1.664,10,0,18.2,0,0,4,77.714,,,,,,,,,,,,,,,,,,,,,,,,,,,,,,,,,
2177,"Bacariza MC, Graça I, Lopes JM, Henriques C. Ni-Ce/Zeolites for CO2 Hydrogenation to CH4: Effect of the Metal Incorporation Order. ChemCatChem 2018;10:2773–81. https://doi.org/10.1002/cctc.201800204.",308,Train,Ni-Ce/Na-USY,Ce,20,Ni,15,Cs-Zeolite,65,None,CI,500,6,470,1,1,80,350,1,1.664,10,0,18.2,0,0,4,78.286,,,,,,,,,,,,,,,,,,,,,,,,,,,,,,,,,
2178,"Bacariza MC, Graça I, Lopes JM, Henriques C. Ni-Ce/Zeolites for CO2 Hydrogenation to CH4: Effect of the Metal Incorporation Order. ChemCatChem 2018;10:2773–81. https://doi.org/10.1002/cctc.201800204.",308,Train,Ni-Ce/Na-USY,Ce,20,Ni,15,Cs-Zeolite,65,None,CI,500,6,470,1,1,80,400,1,1.664,10,0,18.2,0,0,4,80.571,,,,,,,,,,,,,,,,,,,,,,,,,,,,,,,,,
2179,"Bacariza MC, Graça I, Lopes JM, Henriques C. Ni-Ce/Zeolites for CO2 Hydrogenation to CH4: Effect of the Metal Incorporation Order. ChemCatChem 2018;10:2773–81. https://doi.org/10.1002/cctc.201800204.",308,Train,Ni-Ce/Na-USY,Ce,20,Ni,15,Cs-Zeolite,65,None,CI,500,6,470,1,1,80,450,1,1.664,10,0,18.2,0,0,4,77.714,,,,,,,,,,,,,,,,,,,,,,,,,,,,,,,,,
2180,"Le TA, Kim TW, Lee SH, Park ED. Effects of Na content in Na/Ni/SiO2 and Na/Ni/CeO2 catalysts for CO and CO2 methanation. Catal Today 2018;303:159–67. https://doi.org/10.1016/j.cattod.2017.09.031.",309,Train,Ni/SiO2,Ni,33,None,0,SiO2,67,None,WI,500,3,500,1,1,100,190,1,1,10,0,49,0,0,50,2.687,,,,,,,,,,,,,,,,,,,,,,,,,,,,,,,,,
2181,"Le TA, Kim TW, Lee SH, Park ED. Effects of Na content in Na/Ni/SiO2 and Na/Ni/CeO2 catalysts for CO and CO2 methanation. Catal Today 2018;303:159–67. https://doi.org/10.1016/j.cattod.2017.09.031.",309,Train,Ni/SiO2,Ni,33,None,0,SiO2,67,None,WI,500,3,500,1,1,100,200,1,1,10,0,49,0,0,50,4.478,,,,,,,,,,,,,,,,,,,,,,,,,,,,,,,,,
2182,"Le TA, Kim TW, Lee SH, Park ED. Effects of Na content in Na/Ni/SiO2 and Na/Ni/CeO2 catalysts for CO and CO2 methanation. Catal Today 2018;303:159–67. https://doi.org/10.1016/j.cattod.2017.09.031.",309,Train,Ni/SiO2,Ni,33,None,0,SiO2,67,None,WI,500,3,500,1,1,100,210,1,1,10,0,49,0,0,50,8.06,,,,,,,,,,,,,,,,,,,,,,,,,,,,,,,,,
2183,"Le TA, Kim TW, Lee SH, Park ED. Effects of Na content in Na/Ni/SiO2 and Na/Ni/CeO2 catalysts for CO and CO2 methanation. Catal Today 2018;303:159–67. https://doi.org/10.1016/j.cattod.2017.09.031.",309,Train,Ni/SiO2,Ni,33,None,0,SiO2,67,None,WI,500,3,500,1,1,100,220,1,1,10,0,49,0,0,50,12.537,,,,,,,,,,,,,,,,,,,,,,,,,,,,,,,,,
2184,"Le TA, Kim TW, Lee SH, Park ED. Effects of Na content in Na/Ni/SiO2 and Na/Ni/CeO2 catalysts for CO and CO2 methanation. Catal Today 2018;303:159–67. https://doi.org/10.1016/j.cattod.2017.09.031.",309,Train,Ni/SiO2,Ni,33,None,0,SiO2,67,None,WI,500,3,500,1,1,100,230,1,1,10,0,49,0,0,50,15.224,,,,,,,,,,,,,,,,,,,,,,,,,,,,,,,,,
2185,"Le TA, Kim TW, Lee SH, Park ED. Effects of Na content in Na/Ni/SiO2 and Na/Ni/CeO2 catalysts for CO and CO2 methanation. Catal Today 2018;303:159–67. https://doi.org/10.1016/j.cattod.2017.09.031.",309,Train,Ni/SiO2,Ni,33,None,0,SiO2,67,None,WI,500,3,500,1,1,100,240,1,1,10,0,49,0,0,50,22.687,,,,,,,,,,,,,,,,,,,,,,,,,,,,,,,,,
2186,"Le TA, Kim TW, Lee SH, Park ED. Effects of Na content in Na/Ni/SiO2 and Na/Ni/CeO2 catalysts for CO and CO2 methanation. Catal Today 2018;303:159–67. https://doi.org/10.1016/j.cattod.2017.09.031.",309,Train,Ni/SiO2,Ni,33,None,0,SiO2,67,None,WI,500,3,500,1,1,100,250,1,1,10,0,49,0,0,50,30.149,,,,,,,,,,,,,,,,,,,,,,,,,,,,,,,,,
2187,"Le TA, Kim TW, Lee SH, Park ED. Effects of Na content in Na/Ni/SiO2 and Na/Ni/CeO2 catalysts for CO and CO2 methanation. Catal Today 2018;303:159–67. https://doi.org/10.1016/j.cattod.2017.09.031.",309,Train,Ni/SiO2,Ni,33,None,0,SiO2,67,None,WI,500,3,500,1,1,100,260,1,1,10,0,49,0,0,50,46.269,,,,,,,,,,,,,,,,,,,,,,,,,,,,,,,,,
2188,"Le TA, Kim TW, Lee SH, Park ED. Effects of Na content in Na/Ni/SiO2 and Na/Ni/CeO2 catalysts for CO and CO2 methanation. Catal Today 2018;303:159–67. https://doi.org/10.1016/j.cattod.2017.09.031.",309,Train,Ni/SiO2,Ni,33,None,0,SiO2,67,None,WI,500,3,500,1,1,100,270,1,1,10,0,49,0,0,50,66.269,,,,,,,,,,,,,,,,,,,,,,,,,,,,,,,,,
2189,"Le TA, Kim TW, Lee SH, Park ED. Effects of Na content in Na/Ni/SiO2 and Na/Ni/CeO2 catalysts for CO and CO2 methanation. Catal Today 2018;303:159–67. https://doi.org/10.1016/j.cattod.2017.09.031.",309,Train,Ni/SiO2,Ni,33,None,0,SiO2,67,None,WI,500,3,500,1,1,100,280,1,1,10,0,49,0,0,50,77.91,,,,,,,,,,,,,,,,,,,,,,,,,,,,,,,,,
2190,"Le TA, Kim TW, Lee SH, Park ED. Effects of Na content in Na/Ni/SiO2 and Na/Ni/CeO2 catalysts for CO and CO2 methanation. Catal Today 2018;303:159–67. https://doi.org/10.1016/j.cattod.2017.09.031.",309,Train,Ni/SiO2,Ni,33,None,0,SiO2,67,None,WI,500,3,500,1,1,100,290,1,1,10,0,49,0,0,50,86.866,,,,,,,,,,,,,,,,,,,,,,,,,,,,,,,,,
2191,"Le TA, Kim TW, Lee SH, Park ED. Effects of Na content in Na/Ni/SiO2 and Na/Ni/CeO2 catalysts for CO and CO2 methanation. Catal Today 2018;303:159–67. https://doi.org/10.1016/j.cattod.2017.09.031.",309,Train,Ni/SiO2,Ni,33,None,0,SiO2,67,None,WI,500,3,500,1,1,100,300,1,1,10,0,49,0,0,50,93.433,,,,,,,,,,,,,,,,,,,,,,,,,,,,,,,,,
2192,"Le TA, Kim TW, Lee SH, Park ED. Effects of Na content in Na/Ni/SiO2 and Na/Ni/CeO2 catalysts for CO and CO2 methanation. Catal Today 2018;303:159–67. https://doi.org/10.1016/j.cattod.2017.09.031.",309,Train,Ni/SiO2,Ni,33,None,0,SiO2,67,None,WI,500,3,500,1,1,100,310,1,1,10,0,49,0,0,50,96.418,,,,,,,,,,,,,,,,,,,,,,,,,,,,,,,,,
2193,"Le TA, Kim TW, Lee SH, Park ED. Effects of Na content in Na/Ni/SiO2 and Na/Ni/CeO2 catalysts for CO and CO2 methanation. Catal Today 2018;303:159–67. https://doi.org/10.1016/j.cattod.2017.09.031.",309,Train,Ni/SiO2,Ni,33,None,0,SiO2,67,None,WI,500,3,500,1,1,100,320,1,1,10,0,49,0,0,50,100,,,,,,,,,,,,,,,,,,,,,,,,,,,,,,,,,
2194,"Le TA, Kim TW, Lee SH, Park ED. Effects of Na content in Na/Ni/SiO2 and Na/Ni/CeO2 catalysts for CO and CO2 methanation. Catal Today 2018;303:159–67. https://doi.org/10.1016/j.cattod.2017.09.031.",309,Train,Ni/SiO2,Ni,33,None,0,SiO2,67,None,WI,500,3,500,1,1,100,330,1,1,10,0,49,0,0,50,100,,,,,,,,,,,,,,,,,,,,,,,,,,,,,,,,,
2195,"Le TA, Kim TW, Lee SH, Park ED. Effects of Na content in Na/Ni/SiO2 and Na/Ni/CeO2 catalysts for CO and CO2 methanation. Catal Today 2018;303:159–67. https://doi.org/10.1016/j.cattod.2017.09.031.",309,Train,Ni/SiO2,Ni,33,None,0,SiO2,67,None,WI,500,3,500,1,1,100,340,1,1,10,0,49,0,0,50,100,,,,,,,,,,,,,,,,,,,,,,,,,,,,,,,,,
2196,"Le TA, Kim TW, Lee SH, Park ED. Effects of Na content in Na/Ni/SiO2 and Na/Ni/CeO2 catalysts for CO and CO2 methanation. Catal Today 2018;303:159–67. https://doi.org/10.1016/j.cattod.2017.09.031.",309,Train,Ni/SiO2,Ni,33,None,0,SiO2,67,None,WI,500,3,500,1,1,100,350,1,1,10,0,49,0,0,50,100,,,,,,,,,,,,,,,,,,,,,,,,,,,,,,,,,
2197,"Le TA, Kim TW, Lee SH, Park ED. Effects of Na content in Na/Ni/SiO2 and Na/Ni/CeO2 catalysts for CO and CO2 methanation. Catal Today 2018;303:159–67. https://doi.org/10.1016/j.cattod.2017.09.031.",310,Test,Na/Ni/SiO2,Ni,33,Na,0.1,SiO2,66.9,None,WI,500,3,500,1,1,100,180,1,1,10,0,49,0,0,50,2.09,,,,,,,,,,,,,,,,,,,,,,,,,,,,,,,,,
2198,"Le TA, Kim TW, Lee SH, Park ED. Effects of Na content in Na/Ni/SiO2 and Na/Ni/CeO2 catalysts for CO and CO2 methanation. Catal Today 2018;303:159–67. https://doi.org/10.1016/j.cattod.2017.09.031.",310,Test,Na/Ni/SiO2,Ni,33,Na,0.1,SiO2,66.9,None,WI,500,3,500,1,1,100,190,1,1,10,0,49,0,0,50,3.881,,,,,,,,,,,,,,,,,,,,,,,,,,,,,,,,,
2199,"Le TA, Kim TW, Lee SH, Park ED. Effects of Na content in Na/Ni/SiO2 and Na/Ni/CeO2 catalysts for CO and CO2 methanation. Catal Today 2018;303:159–67. https://doi.org/10.1016/j.cattod.2017.09.031.",310,Test,Na/Ni/SiO2,Ni,33,Na,0.1,SiO2,66.9,None,WI,500,3,500,1,1,100,200,1,1,10,0,49,0,0,50,7.463,,,,,,,,,,,,,,,,,,,,,,,,,,,,,,,,,
2200,"Le TA, Kim TW, Lee SH, Park ED. Effects of Na content in Na/Ni/SiO2 and Na/Ni/CeO2 catalysts for CO and CO2 methanation. Catal Today 2018;303:159–67. https://doi.org/10.1016/j.cattod.2017.09.031.",310,Test,Na/Ni/SiO2,Ni,33,Na,0.1,SiO2,66.9,None,WI,500,3,500,1,1,100,210,1,1,10,0,49,0,0,50,11.642,,,,,,,,,,,,,,,,,,,,,,,,,,,,,,,,,
2201,"Le TA, Kim TW, Lee SH, Park ED. Effects of Na content in Na/Ni/SiO2 and Na/Ni/CeO2 catalysts for CO and CO2 methanation. Catal Today 2018;303:159–67. https://doi.org/10.1016/j.cattod.2017.09.031.",310,Test,Na/Ni/SiO2,Ni,33,Na,0.1,SiO2,66.9,None,WI,500,3,500,1,1,100,220,1,1,10,0,49,0,0,50,18.507,,,,,,,,,,,,,,,,,,,,,,,,,,,,,,,,,
2202,"Le TA, Kim TW, Lee SH, Park ED. Effects of Na content in Na/Ni/SiO2 and Na/Ni/CeO2 catalysts for CO and CO2 methanation. Catal Today 2018;303:159–67. https://doi.org/10.1016/j.cattod.2017.09.031.",310,Test,Na/Ni/SiO2,Ni,33,Na,0.1,SiO2,66.9,None,WI,500,3,500,1,1,100,230,1,1,10,0,49,0,0,50,29.851,,,,,,,,,,,,,,,,,,,,,,,,,,,,,,,,,
2203,"Le TA, Kim TW, Lee SH, Park ED. Effects of Na content in Na/Ni/SiO2 and Na/Ni/CeO2 catalysts for CO and CO2 methanation. Catal Today 2018;303:159–67. https://doi.org/10.1016/j.cattod.2017.09.031.",310,Test,Na/Ni/SiO2,Ni,33,Na,0.1,SiO2,66.9,None,WI,500,3,500,1,1,100,240,1,1,10,0,49,0,0,50,43.284,,,,,,,,,,,,,,,,,,,,,,,,,,,,,,,,,
2204,"Le TA, Kim TW, Lee SH, Park ED. Effects of Na content in Na/Ni/SiO2 and Na/Ni/CeO2 catalysts for CO and CO2 methanation. Catal Today 2018;303:159–67. https://doi.org/10.1016/j.cattod.2017.09.031.",310,Test,Na/Ni/SiO2,Ni,33,Na,0.1,SiO2,66.9,None,WI,500,3,500,1,1,100,250,1,1,10,0,49,0,0,50,58.507,,,,,,,,,,,,,,,,,,,,,,,,,,,,,,,,,
2205,"Le TA, Kim TW, Lee SH, Park ED. Effects of Na content in Na/Ni/SiO2 and Na/Ni/CeO2 catalysts for CO and CO2 methanation. Catal Today 2018;303:159–67. https://doi.org/10.1016/j.cattod.2017.09.031.",310,Test,Na/Ni/SiO2,Ni,33,Na,0.1,SiO2,66.9,None,WI,500,3,500,1,1,100,260,1,1,10,0,49,0,0,50,71.045,,,,,,,,,,,,,,,,,,,,,,,,,,,,,,,,,
2206,"Le TA, Kim TW, Lee SH, Park ED. Effects of Na content in Na/Ni/SiO2 and Na/Ni/CeO2 catalysts for CO and CO2 methanation. Catal Today 2018;303:159–67. https://doi.org/10.1016/j.cattod.2017.09.031.",310,Test,Na/Ni/SiO2,Ni,33,Na,0.1,SiO2,66.9,None,WI,500,3,500,1,1,100,270,1,1,10,0,49,0,0,50,77.91,,,,,,,,,,,,,,,,,,,,,,,,,,,,,,,,,
2207,"Le TA, Kim TW, Lee SH, Park ED. Effects of Na content in Na/Ni/SiO2 and Na/Ni/CeO2 catalysts for CO and CO2 methanation. Catal Today 2018;303:159–67. https://doi.org/10.1016/j.cattod.2017.09.031.",310,Test,Na/Ni/SiO2,Ni,33,Na,0.1,SiO2,66.9,None,WI,500,3,500,1,1,100,280,1,1,10,0,49,0,0,50,86.269,,,,,,,,,,,,,,,,,,,,,,,,,,,,,,,,,
2208,"Le TA, Kim TW, Lee SH, Park ED. Effects of Na content in Na/Ni/SiO2 and Na/Ni/CeO2 catalysts for CO and CO2 methanation. Catal Today 2018;303:159–67. https://doi.org/10.1016/j.cattod.2017.09.031.",310,Test,Na/Ni/SiO2,Ni,33,Na,0.1,SiO2,66.9,None,WI,500,3,500,1,1,100,290,1,1,10,0,49,0,0,50,90.746,,,,,,,,,,,,,,,,,,,,,,,,,,,,,,,,,
2209,"Le TA, Kim TW, Lee SH, Park ED. Effects of Na content in Na/Ni/SiO2 and Na/Ni/CeO2 catalysts for CO and CO2 methanation. Catal Today 2018;303:159–67. https://doi.org/10.1016/j.cattod.2017.09.031.",310,Test,Na/Ni/SiO2,Ni,33,Na,0.1,SiO2,66.9,None,WI,500,3,500,1,1,100,300,1,1,10,0,49,0,0,50,95.821,,,,,,,,,,,,,,,,,,,,,,,,,,,,,,,,,
2210,"Le TA, Kim TW, Lee SH, Park ED. Effects of Na content in Na/Ni/SiO2 and Na/Ni/CeO2 catalysts for CO and CO2 methanation. Catal Today 2018;303:159–67. https://doi.org/10.1016/j.cattod.2017.09.031.",310,Test,Na/Ni/SiO2,Ni,33,Na,0.1,SiO2,66.9,None,WI,500,3,500,1,1,100,310,1,1,10,0,49,0,0,50,98.209,,,,,,,,,,,,,,,,,,,,,,,,,,,,,,,,,
2211,"Le TA, Kim TW, Lee SH, Park ED. Effects of Na content in Na/Ni/SiO2 and Na/Ni/CeO2 catalysts for CO and CO2 methanation. Catal Today 2018;303:159–67. https://doi.org/10.1016/j.cattod.2017.09.031.",310,Test,Na/Ni/SiO2,Ni,33,Na,0.1,SiO2,66.9,None,WI,500,3,500,1,1,100,320,1,1,10,0,49,0,0,50,100,,,,,,,,,,,,,,,,,,,,,,,,,,,,,,,,,
2212,"Le TA, Kim TW, Lee SH, Park ED. Effects of Na content in Na/Ni/SiO2 and Na/Ni/CeO2 catalysts for CO and CO2 methanation. Catal Today 2018;303:159–67. https://doi.org/10.1016/j.cattod.2017.09.031.",310,Test,Na/Ni/SiO2,Ni,33,Na,0.1,SiO2,66.9,None,WI,500,3,500,1,1,100,330,1,1,10,0,49,0,0,50,100,,,,,,,,,,,,,,,,,,,,,,,,,,,,,,,,,
2213,"Le TA, Kim TW, Lee SH, Park ED. Effects of Na content in Na/Ni/SiO2 and Na/Ni/CeO2 catalysts for CO and CO2 methanation. Catal Today 2018;303:159–67. https://doi.org/10.1016/j.cattod.2017.09.031.",310,Test,Na/Ni/SiO2,Ni,33,Na,0.1,SiO2,66.9,None,WI,500,3,500,1,1,100,340,1,1,10,0,49,0,0,50,100,,,,,,,,,,,,,,,,,,,,,,,,,,,,,,,,,
2214,"Le TA, Kim TW, Lee SH, Park ED. Effects of Na content in Na/Ni/SiO2 and Na/Ni/CeO2 catalysts for CO and CO2 methanation. Catal Today 2018;303:159–67. https://doi.org/10.1016/j.cattod.2017.09.031.",310,Test,Na/Ni/SiO2,Ni,33,Na,0.1,SiO2,66.9,None,WI,500,3,500,1,1,100,350,1,1,10,0,49,0,0,50,100,,,,,,,,,,,,,,,,,,,,,,,,,,,,,,,,,
2215,"Le TA, Kim TW, Lee SH, Park ED. Effects of Na content in Na/Ni/SiO2 and Na/Ni/CeO2 catalysts for CO and CO2 methanation. Catal Today 2018;303:159–67. https://doi.org/10.1016/j.cattod.2017.09.031.",311,Train,Na/Ni/SiO2,Ni,33,Na,1,SiO2,66,None,WI,500,3,500,1,1,100,190,1,1,10,0,49,0,0,50,2.388,,,,,,,,,,,,,,,,,,,,,,,,,,,,,,,,,
2216,"Le TA, Kim TW, Lee SH, Park ED. Effects of Na content in Na/Ni/SiO2 and Na/Ni/CeO2 catalysts for CO and CO2 methanation. Catal Today 2018;303:159–67. https://doi.org/10.1016/j.cattod.2017.09.031.",311,Train,Na/Ni/SiO2,Ni,33,Na,1,SiO2,66,None,WI,500,3,500,1,1,100,200,1,1,10,0,49,0,0,50,4.478,,,,,,,,,,,,,,,,,,,,,,,,,,,,,,,,,
2217,"Le TA, Kim TW, Lee SH, Park ED. Effects of Na content in Na/Ni/SiO2 and Na/Ni/CeO2 catalysts for CO and CO2 methanation. Catal Today 2018;303:159–67. https://doi.org/10.1016/j.cattod.2017.09.031.",311,Train,Na/Ni/SiO2,Ni,33,Na,1,SiO2,66,None,WI,500,3,500,1,1,100,210,1,1,10,0,49,0,0,50,6.866,,,,,,,,,,,,,,,,,,,,,,,,,,,,,,,,,
2218,"Le TA, Kim TW, Lee SH, Park ED. Effects of Na content in Na/Ni/SiO2 and Na/Ni/CeO2 catalysts for CO and CO2 methanation. Catal Today 2018;303:159–67. https://doi.org/10.1016/j.cattod.2017.09.031.",311,Train,Na/Ni/SiO2,Ni,33,Na,1,SiO2,66,None,WI,500,3,500,1,1,100,220,1,1,10,0,49,0,0,50,10.746,,,,,,,,,,,,,,,,,,,,,,,,,,,,,,,,,
2219,"Le TA, Kim TW, Lee SH, Park ED. Effects of Na content in Na/Ni/SiO2 and Na/Ni/CeO2 catalysts for CO and CO2 methanation. Catal Today 2018;303:159–67. https://doi.org/10.1016/j.cattod.2017.09.031.",311,Train,Na/Ni/SiO2,Ni,33,Na,1,SiO2,66,None,WI,500,3,500,1,1,100,230,1,1,10,0,49,0,0,50,20,,,,,,,,,,,,,,,,,,,,,,,,,,,,,,,,,
2220,"Le TA, Kim TW, Lee SH, Park ED. Effects of Na content in Na/Ni/SiO2 and Na/Ni/CeO2 catalysts for CO and CO2 methanation. Catal Today 2018;303:159–67. https://doi.org/10.1016/j.cattod.2017.09.031.",311,Train,Na/Ni/SiO2,Ni,33,Na,1,SiO2,66,None,WI,500,3,500,1,1,100,240,1,1,10,0,49,0,0,50,33.134,,,,,,,,,,,,,,,,,,,,,,,,,,,,,,,,,
2221,"Le TA, Kim TW, Lee SH, Park ED. Effects of Na content in Na/Ni/SiO2 and Na/Ni/CeO2 catalysts for CO and CO2 methanation. Catal Today 2018;303:159–67. https://doi.org/10.1016/j.cattod.2017.09.031.",311,Train,Na/Ni/SiO2,Ni,33,Na,1,SiO2,66,None,WI,500,3,500,1,1,100,250,1,1,10,0,49,0,0,50,46.866,,,,,,,,,,,,,,,,,,,,,,,,,,,,,,,,,
2222,"Le TA, Kim TW, Lee SH, Park ED. Effects of Na content in Na/Ni/SiO2 and Na/Ni/CeO2 catalysts for CO and CO2 methanation. Catal Today 2018;303:159–67. https://doi.org/10.1016/j.cattod.2017.09.031.",311,Train,Na/Ni/SiO2,Ni,33,Na,1,SiO2,66,None,WI,500,3,500,1,1,100,260,1,1,10,0,49,0,0,50,65.373,,,,,,,,,,,,,,,,,,,,,,,,,,,,,,,,,
2223,"Le TA, Kim TW, Lee SH, Park ED. Effects of Na content in Na/Ni/SiO2 and Na/Ni/CeO2 catalysts for CO and CO2 methanation. Catal Today 2018;303:159–67. https://doi.org/10.1016/j.cattod.2017.09.031.",311,Train,Na/Ni/SiO2,Ni,33,Na,1,SiO2,66,None,WI,500,3,500,1,1,100,270,1,1,10,0,49,0,0,50,77.313,,,,,,,,,,,,,,,,,,,,,,,,,,,,,,,,,
2224,"Le TA, Kim TW, Lee SH, Park ED. Effects of Na content in Na/Ni/SiO2 and Na/Ni/CeO2 catalysts for CO and CO2 methanation. Catal Today 2018;303:159–67. https://doi.org/10.1016/j.cattod.2017.09.031.",311,Train,Na/Ni/SiO2,Ni,33,Na,1,SiO2,66,None,WI,500,3,500,1,1,100,280,1,1,10,0,49,0,0,50,87.463,,,,,,,,,,,,,,,,,,,,,,,,,,,,,,,,,
2225,"Le TA, Kim TW, Lee SH, Park ED. Effects of Na content in Na/Ni/SiO2 and Na/Ni/CeO2 catalysts for CO and CO2 methanation. Catal Today 2018;303:159–67. https://doi.org/10.1016/j.cattod.2017.09.031.",311,Train,Na/Ni/SiO2,Ni,33,Na,1,SiO2,66,None,WI,500,3,500,1,1,100,290,1,1,10,0,49,0,0,50,92.836,,,,,,,,,,,,,,,,,,,,,,,,,,,,,,,,,
2226,"Le TA, Kim TW, Lee SH, Park ED. Effects of Na content in Na/Ni/SiO2 and Na/Ni/CeO2 catalysts for CO and CO2 methanation. Catal Today 2018;303:159–67. https://doi.org/10.1016/j.cattod.2017.09.031.",311,Train,Na/Ni/SiO2,Ni,33,Na,1,SiO2,66,None,WI,500,3,500,1,1,100,300,1,1,10,0,49,0,0,50,96.119,,,,,,,,,,,,,,,,,,,,,,,,,,,,,,,,,
2227,"Le TA, Kim TW, Lee SH, Park ED. Effects of Na content in Na/Ni/SiO2 and Na/Ni/CeO2 catalysts for CO and CO2 methanation. Catal Today 2018;303:159–67. https://doi.org/10.1016/j.cattod.2017.09.031.",311,Train,Na/Ni/SiO2,Ni,33,Na,1,SiO2,66,None,WI,500,3,500,1,1,100,310,1,1,10,0,49,0,0,50,98.209,,,,,,,,,,,,,,,,,,,,,,,,,,,,,,,,,
2228,"Le TA, Kim TW, Lee SH, Park ED. Effects of Na content in Na/Ni/SiO2 and Na/Ni/CeO2 catalysts for CO and CO2 methanation. Catal Today 2018;303:159–67. https://doi.org/10.1016/j.cattod.2017.09.031.",311,Train,Na/Ni/SiO2,Ni,33,Na,1,SiO2,66,None,WI,500,3,500,1,1,100,320,1,1,10,0,49,0,0,50,100,,,,,,,,,,,,,,,,,,,,,,,,,,,,,,,,,
2229,"Le TA, Kim TW, Lee SH, Park ED. Effects of Na content in Na/Ni/SiO2 and Na/Ni/CeO2 catalysts for CO and CO2 methanation. Catal Today 2018;303:159–67. https://doi.org/10.1016/j.cattod.2017.09.031.",311,Train,Na/Ni/SiO2,Ni,33,Na,1,SiO2,66,None,WI,500,3,500,1,1,100,330,1,1,10,0,49,0,0,50,100,,,,,,,,,,,,,,,,,,,,,,,,,,,,,,,,,
2230,"Le TA, Kim TW, Lee SH, Park ED. Effects of Na content in Na/Ni/SiO2 and Na/Ni/CeO2 catalysts for CO and CO2 methanation. Catal Today 2018;303:159–67. https://doi.org/10.1016/j.cattod.2017.09.031.",311,Train,Na/Ni/SiO2,Ni,33,Na,1,SiO2,66,None,WI,500,3,500,1,1,100,340,1,1,10,0,49,0,0,50,100,,,,,,,,,,,,,,,,,,,,,,,,,,,,,,,,,
2231,"Le TA, Kim TW, Lee SH, Park ED. Effects of Na content in Na/Ni/SiO2 and Na/Ni/CeO2 catalysts for CO and CO2 methanation. Catal Today 2018;303:159–67. https://doi.org/10.1016/j.cattod.2017.09.031.",311,Train,Na/Ni/SiO2,Ni,33,Na,1,SiO2,66,None,WI,500,3,500,1,1,100,350,1,1,10,0,49,0,0,50,100,,,,,,,,,,,,,,,,,,,,,,,,,,,,,,,,,
2232,"Le TA, Kim TW, Lee SH, Park ED. Effects of Na content in Na/Ni/SiO2 and Na/Ni/CeO2 catalysts for CO and CO2 methanation. Catal Today 2018;303:159–67. https://doi.org/10.1016/j.cattod.2017.09.031.",312,Train,Ni/CeO2,Ni,13,None,0,CeO2,87,None,WI,500,3,500,1,1,100,160,1,1,10,0,49,0,0,50,2.071,,,,,,,,,,,,,,,,,,,,,,,,,,,,,,,,,
2233,"Le TA, Kim TW, Lee SH, Park ED. Effects of Na content in Na/Ni/SiO2 and Na/Ni/CeO2 catalysts for CO and CO2 methanation. Catal Today 2018;303:159–67. https://doi.org/10.1016/j.cattod.2017.09.031.",312,Train,Ni/CeO2,Ni,13,None,0,CeO2,87,None,WI,500,3,500,1,1,100,170,1,1,10,0,49,0,0,50,3.254,,,,,,,,,,,,,,,,,,,,,,,,,,,,,,,,,
2234,"Le TA, Kim TW, Lee SH, Park ED. Effects of Na content in Na/Ni/SiO2 and Na/Ni/CeO2 catalysts for CO and CO2 methanation. Catal Today 2018;303:159–67. https://doi.org/10.1016/j.cattod.2017.09.031.",312,Train,Ni/CeO2,Ni,13,None,0,CeO2,87,None,WI,500,3,500,1,1,100,180,1,1,10,0,49,0,0,50,5.917,,,,,,,,,,,,,,,,,,,,,,,,,,,,,,,,,
2235,"Le TA, Kim TW, Lee SH, Park ED. Effects of Na content in Na/Ni/SiO2 and Na/Ni/CeO2 catalysts for CO and CO2 methanation. Catal Today 2018;303:159–67. https://doi.org/10.1016/j.cattod.2017.09.031.",312,Train,Ni/CeO2,Ni,13,None,0,CeO2,87,None,WI,500,3,500,1,1,100,190,1,1,10,0,49,0,0,50,11.538,,,,,,,,,,,,,,,,,,,,,,,,,,,,,,,,,
2236,"Le TA, Kim TW, Lee SH, Park ED. Effects of Na content in Na/Ni/SiO2 and Na/Ni/CeO2 catalysts for CO and CO2 methanation. Catal Today 2018;303:159–67. https://doi.org/10.1016/j.cattod.2017.09.031.",312,Train,Ni/CeO2,Ni,13,None,0,CeO2,87,None,WI,500,3,500,1,1,100,200,1,1,10,0,49,0,0,50,17.456,,,,,,,,,,,,,,,,,,,,,,,,,,,,,,,,,
2237,"Le TA, Kim TW, Lee SH, Park ED. Effects of Na content in Na/Ni/SiO2 and Na/Ni/CeO2 catalysts for CO and CO2 methanation. Catal Today 2018;303:159–67. https://doi.org/10.1016/j.cattod.2017.09.031.",312,Train,Ni/CeO2,Ni,13,None,0,CeO2,87,None,WI,500,3,500,1,1,100,210,1,1,10,0,49,0,0,50,30.473,,,,,,,,,,,,,,,,,,,,,,,,,,,,,,,,,
2238,"Le TA, Kim TW, Lee SH, Park ED. Effects of Na content in Na/Ni/SiO2 and Na/Ni/CeO2 catalysts for CO and CO2 methanation. Catal Today 2018;303:159–67. https://doi.org/10.1016/j.cattod.2017.09.031.",312,Train,Ni/CeO2,Ni,13,None,0,CeO2,87,None,WI,500,3,500,1,1,100,220,1,1,10,0,49,0,0,50,49.704,,,,,,,,,,,,,,,,,,,,,,,,,,,,,,,,,
2239,"Le TA, Kim TW, Lee SH, Park ED. Effects of Na content in Na/Ni/SiO2 and Na/Ni/CeO2 catalysts for CO and CO2 methanation. Catal Today 2018;303:159–67. https://doi.org/10.1016/j.cattod.2017.09.031.",312,Train,Ni/CeO2,Ni,13,None,0,CeO2,87,None,WI,500,3,500,1,1,100,230,1,1,10,0,49,0,0,50,73.964,,,,,,,,,,,,,,,,,,,,,,,,,,,,,,,,,
2240,"Le TA, Kim TW, Lee SH, Park ED. Effects of Na content in Na/Ni/SiO2 and Na/Ni/CeO2 catalysts for CO and CO2 methanation. Catal Today 2018;303:159–67. https://doi.org/10.1016/j.cattod.2017.09.031.",312,Train,Ni/CeO2,Ni,13,None,0,CeO2,87,None,WI,500,3,500,1,1,100,240,1,1,10,0,49,0,0,50,91.124,,,,,,,,,,,,,,,,,,,,,,,,,,,,,,,,,
2241,"Le TA, Kim TW, Lee SH, Park ED. Effects of Na content in Na/Ni/SiO2 and Na/Ni/CeO2 catalysts for CO and CO2 methanation. Catal Today 2018;303:159–67. https://doi.org/10.1016/j.cattod.2017.09.031.",312,Train,Ni/CeO2,Ni,13,None,0,CeO2,87,None,WI,500,3,500,1,1,100,250,1,1,10,0,49,0,0,50,94.675,,,,,,,,,,,,,,,,,,,,,,,,,,,,,,,,,
2242,"Le TA, Kim TW, Lee SH, Park ED. Effects of Na content in Na/Ni/SiO2 and Na/Ni/CeO2 catalysts for CO and CO2 methanation. Catal Today 2018;303:159–67. https://doi.org/10.1016/j.cattod.2017.09.031.",312,Train,Ni/CeO2,Ni,13,None,0,CeO2,87,None,WI,500,3,500,1,1,100,260,1,1,10,0,49,0,0,50,97.041,,,,,,,,,,,,,,,,,,,,,,,,,,,,,,,,,
2243,"Le TA, Kim TW, Lee SH, Park ED. Effects of Na content in Na/Ni/SiO2 and Na/Ni/CeO2 catalysts for CO and CO2 methanation. Catal Today 2018;303:159–67. https://doi.org/10.1016/j.cattod.2017.09.031.",312,Train,Ni/CeO2,Ni,13,None,0,CeO2,87,None,WI,500,3,500,1,1,100,270,1,1,10,0,49,0,0,50,100,,,,,,,,,,,,,,,,,,,,,,,,,,,,,,,,,
2244,"Le TA, Kim TW, Lee SH, Park ED. Effects of Na content in Na/Ni/SiO2 and Na/Ni/CeO2 catalysts for CO and CO2 methanation. Catal Today 2018;303:159–67. https://doi.org/10.1016/j.cattod.2017.09.031.",312,Train,Ni/CeO2,Ni,13,None,0,CeO2,87,None,WI,500,3,500,1,1,100,280,1,1,10,0,49,0,0,50,100,,,,,,,,,,,,,,,,,,,,,,,,,,,,,,,,,
2245,"Le TA, Kim TW, Lee SH, Park ED. Effects of Na content in Na/Ni/SiO2 and Na/Ni/CeO2 catalysts for CO and CO2 methanation. Catal Today 2018;303:159–67. https://doi.org/10.1016/j.cattod.2017.09.031.",312,Train,Ni/CeO2,Ni,13,None,0,CeO2,87,None,WI,500,3,500,1,1,100,290,1,1,10,0,49,0,0,50,100,,,,,,,,,,,,,,,,,,,,,,,,,,,,,,,,,
2246,"Le TA, Kim TW, Lee SH, Park ED. Effects of Na content in Na/Ni/SiO2 and Na/Ni/CeO2 catalysts for CO and CO2 methanation. Catal Today 2018;303:159–67. https://doi.org/10.1016/j.cattod.2017.09.031.",312,Train,Ni/CeO2,Ni,13,None,0,CeO2,87,None,WI,500,3,500,1,1,100,300,1,1,10,0,49,0,0,50,100,,,,,,,,,,,,,,,,,,,,,,,,,,,,,,,,,
2247,"Le TA, Kim TW, Lee SH, Park ED. Effects of Na content in Na/Ni/SiO2 and Na/Ni/CeO2 catalysts for CO and CO2 methanation. Catal Today 2018;303:159–67. https://doi.org/10.1016/j.cattod.2017.09.031.",312,Train,Ni/CeO2,Ni,13,None,0,CeO2,87,None,WI,500,3,500,1,1,100,310,1,1,10,0,49,0,0,50,100,,,,,,,,,,,,,,,,,,,,,,,,,,,,,,,,,
2248,"Le TA, Kim TW, Lee SH, Park ED. Effects of Na content in Na/Ni/SiO2 and Na/Ni/CeO2 catalysts for CO and CO2 methanation. Catal Today 2018;303:159–67. https://doi.org/10.1016/j.cattod.2017.09.031.",312,Train,Ni/CeO2,Ni,13,None,0,CeO2,87,None,WI,500,3,500,1,1,100,320,1,1,10,0,49,0,0,50,100,,,,,,,,,,,,,,,,,,,,,,,,,,,,,,,,,
2249,"Le TA, Kim TW, Lee SH, Park ED. Effects of Na content in Na/Ni/SiO2 and Na/Ni/CeO2 catalysts for CO and CO2 methanation. Catal Today 2018;303:159–67. https://doi.org/10.1016/j.cattod.2017.09.031.",313,Test,Na/Ni/CeO2,Ni,13,Na,0.1,CeO2,86.9,None,WI,500,3,500,1,1,100,160,1,1,10,0,49,0,0,50,1.183,,,,,,,,,,,,,,,,,,,,,,,,,,,,,,,,,
2250,"Le TA, Kim TW, Lee SH, Park ED. Effects of Na content in Na/Ni/SiO2 and Na/Ni/CeO2 catalysts for CO and CO2 methanation. Catal Today 2018;303:159–67. https://doi.org/10.1016/j.cattod.2017.09.031.",313,Test,Na/Ni/CeO2,Ni,13,Na,0.1,CeO2,86.9,None,WI,500,3,500,1,1,100,170,1,1,10,0,49,0,0,50,2.367,,,,,,,,,,,,,,,,,,,,,,,,,,,,,,,,,
2251,"Le TA, Kim TW, Lee SH, Park ED. Effects of Na content in Na/Ni/SiO2 and Na/Ni/CeO2 catalysts for CO and CO2 methanation. Catal Today 2018;303:159–67. https://doi.org/10.1016/j.cattod.2017.09.031.",313,Test,Na/Ni/CeO2,Ni,13,Na,0.1,CeO2,86.9,None,WI,500,3,500,1,1,100,180,1,1,10,0,49,0,0,50,2.367,,,,,,,,,,,,,,,,,,,,,,,,,,,,,,,,,
2252,"Le TA, Kim TW, Lee SH, Park ED. Effects of Na content in Na/Ni/SiO2 and Na/Ni/CeO2 catalysts for CO and CO2 methanation. Catal Today 2018;303:159–67. https://doi.org/10.1016/j.cattod.2017.09.031.",313,Test,Na/Ni/CeO2,Ni,13,Na,0.1,CeO2,86.9,None,WI,500,3,500,1,1,100,190,1,1,10,0,49,0,0,50,5.03,,,,,,,,,,,,,,,,,,,,,,,,,,,,,,,,,
2253,"Le TA, Kim TW, Lee SH, Park ED. Effects of Na content in Na/Ni/SiO2 and Na/Ni/CeO2 catalysts for CO and CO2 methanation. Catal Today 2018;303:159–67. https://doi.org/10.1016/j.cattod.2017.09.031.",313,Test,Na/Ni/CeO2,Ni,13,Na,0.1,CeO2,86.9,None,WI,500,3,500,1,1,100,200,1,1,10,0,49,0,0,50,8.58,,,,,,,,,,,,,,,,,,,,,,,,,,,,,,,,,
2254,"Le TA, Kim TW, Lee SH, Park ED. Effects of Na content in Na/Ni/SiO2 and Na/Ni/CeO2 catalysts for CO and CO2 methanation. Catal Today 2018;303:159–67. https://doi.org/10.1016/j.cattod.2017.09.031.",313,Test,Na/Ni/CeO2,Ni,13,Na,0.1,CeO2,86.9,None,WI,500,3,500,1,1,100,210,1,1,10,0,49,0,0,50,14.201,,,,,,,,,,,,,,,,,,,,,,,,,,,,,,,,,
2255,"Le TA, Kim TW, Lee SH, Park ED. Effects of Na content in Na/Ni/SiO2 and Na/Ni/CeO2 catalysts for CO and CO2 methanation. Catal Today 2018;303:159–67. https://doi.org/10.1016/j.cattod.2017.09.031.",313,Test,Na/Ni/CeO2,Ni,13,Na,0.1,CeO2,86.9,None,WI,500,3,500,1,1,100,220,1,1,10,0,49,0,0,50,23.373,,,,,,,,,,,,,,,,,,,,,,,,,,,,,,,,,
2256,"Le TA, Kim TW, Lee SH, Park ED. Effects of Na content in Na/Ni/SiO2 and Na/Ni/CeO2 catalysts for CO and CO2 methanation. Catal Today 2018;303:159–67. https://doi.org/10.1016/j.cattod.2017.09.031.",313,Test,Na/Ni/CeO2,Ni,13,Na,0.1,CeO2,86.9,None,WI,500,3,500,1,1,100,230,1,1,10,0,49,0,0,50,38.757,,,,,,,,,,,,,,,,,,,,,,,,,,,,,,,,,
2257,"Le TA, Kim TW, Lee SH, Park ED. Effects of Na content in Na/Ni/SiO2 and Na/Ni/CeO2 catalysts for CO and CO2 methanation. Catal Today 2018;303:159–67. https://doi.org/10.1016/j.cattod.2017.09.031.",313,Test,Na/Ni/CeO2,Ni,13,Na,0.1,CeO2,86.9,None,WI,500,3,500,1,1,100,240,1,1,10,0,49,0,0,50,60.651,,,,,,,,,,,,,,,,,,,,,,,,,,,,,,,,,
2258,"Le TA, Kim TW, Lee SH, Park ED. Effects of Na content in Na/Ni/SiO2 and Na/Ni/CeO2 catalysts for CO and CO2 methanation. Catal Today 2018;303:159–67. https://doi.org/10.1016/j.cattod.2017.09.031.",313,Test,Na/Ni/CeO2,Ni,13,Na,0.1,CeO2,86.9,None,WI,500,3,500,1,1,100,250,1,1,10,0,49,0,0,50,81.657,,,,,,,,,,,,,,,,,,,,,,,,,,,,,,,,,
2259,"Le TA, Kim TW, Lee SH, Park ED. Effects of Na content in Na/Ni/SiO2 and Na/Ni/CeO2 catalysts for CO and CO2 methanation. Catal Today 2018;303:159–67. https://doi.org/10.1016/j.cattod.2017.09.031.",313,Test,Na/Ni/CeO2,Ni,13,Na,0.1,CeO2,86.9,None,WI,500,3,500,1,1,100,260,1,1,10,0,49,0,0,50,92.899,,,,,,,,,,,,,,,,,,,,,,,,,,,,,,,,,
2260,"Le TA, Kim TW, Lee SH, Park ED. Effects of Na content in Na/Ni/SiO2 and Na/Ni/CeO2 catalysts for CO and CO2 methanation. Catal Today 2018;303:159–67. https://doi.org/10.1016/j.cattod.2017.09.031.",313,Test,Na/Ni/CeO2,Ni,13,Na,0.1,CeO2,86.9,None,WI,500,3,500,1,1,100,270,1,1,10,0,49,0,0,50,99.408,,,,,,,,,,,,,,,,,,,,,,,,,,,,,,,,,
2261,"Le TA, Kim TW, Lee SH, Park ED. Effects of Na content in Na/Ni/SiO2 and Na/Ni/CeO2 catalysts for CO and CO2 methanation. Catal Today 2018;303:159–67. https://doi.org/10.1016/j.cattod.2017.09.031.",313,Test,Na/Ni/CeO2,Ni,13,Na,0.1,CeO2,86.9,None,WI,500,3,500,1,1,100,280,1,1,10,0,49,0,0,50,100,,,,,,,,,,,,,,,,,,,,,,,,,,,,,,,,,
2262,"Le TA, Kim TW, Lee SH, Park ED. Effects of Na content in Na/Ni/SiO2 and Na/Ni/CeO2 catalysts for CO and CO2 methanation. Catal Today 2018;303:159–67. https://doi.org/10.1016/j.cattod.2017.09.031.",313,Test,Na/Ni/CeO2,Ni,13,Na,0.1,CeO2,86.9,None,WI,500,3,500,1,1,100,290,1,1,10,0,49,0,0,50,100,,,,,,,,,,,,,,,,,,,,,,,,,,,,,,,,,
2263,"Le TA, Kim TW, Lee SH, Park ED. Effects of Na content in Na/Ni/SiO2 and Na/Ni/CeO2 catalysts for CO and CO2 methanation. Catal Today 2018;303:159–67. https://doi.org/10.1016/j.cattod.2017.09.031.",313,Test,Na/Ni/CeO2,Ni,13,Na,0.1,CeO2,86.9,None,WI,500,3,500,1,1,100,300,1,1,10,0,49,0,0,50,100,,,,,,,,,,,,,,,,,,,,,,,,,,,,,,,,,
2264,"Le TA, Kim TW, Lee SH, Park ED. Effects of Na content in Na/Ni/SiO2 and Na/Ni/CeO2 catalysts for CO and CO2 methanation. Catal Today 2018;303:159–67. https://doi.org/10.1016/j.cattod.2017.09.031.",313,Test,Na/Ni/CeO2,Ni,13,Na,0.1,CeO2,86.9,None,WI,500,3,500,1,1,100,310,1,1,10,0,49,0,0,50,99.704,,,,,,,,,,,,,,,,,,,,,,,,,,,,,,,,,
2265,"Le TA, Kim TW, Lee SH, Park ED. Effects of Na content in Na/Ni/SiO2 and Na/Ni/CeO2 catalysts for CO and CO2 methanation. Catal Today 2018;303:159–67. https://doi.org/10.1016/j.cattod.2017.09.031.",313,Test,Na/Ni/CeO2,Ni,13,Na,0.1,CeO2,86.9,None,WI,500,3,500,1,1,100,320,1,1,10,0,49,0,0,50,99.704,,,,,,,,,,,,,,,,,,,,,,,,,,,,,,,,,
2266,"Le TA, Kim TW, Lee SH, Park ED. Effects of Na content in Na/Ni/SiO2 and Na/Ni/CeO2 catalysts for CO and CO2 methanation. Catal Today 2018;303:159–67. https://doi.org/10.1016/j.cattod.2017.09.031.",314,Test,Na/Ni/CeO2,Ni,13,Na,1,CeO2,86,None,WI,500,3,500,1,1,100,180,1,1,10,0,49,0,0,50,1.775,,,,,,,,,,,,,,,,,,,,,,,,,,,,,,,,,
2267,"Le TA, Kim TW, Lee SH, Park ED. Effects of Na content in Na/Ni/SiO2 and Na/Ni/CeO2 catalysts for CO and CO2 methanation. Catal Today 2018;303:159–67. https://doi.org/10.1016/j.cattod.2017.09.031.",314,Test,Na/Ni/CeO2,Ni,13,Na,1,CeO2,86,None,WI,500,3,500,1,1,100,190,1,1,10,0,49,0,0,50,3.254,,,,,,,,,,,,,,,,,,,,,,,,,,,,,,,,,
2268,"Le TA, Kim TW, Lee SH, Park ED. Effects of Na content in Na/Ni/SiO2 and Na/Ni/CeO2 catalysts for CO and CO2 methanation. Catal Today 2018;303:159–67. https://doi.org/10.1016/j.cattod.2017.09.031.",314,Test,Na/Ni/CeO2,Ni,13,Na,1,CeO2,86,None,WI,500,3,500,1,1,100,200,1,1,10,0,49,0,0,50,4.438,,,,,,,,,,,,,,,,,,,,,,,,,,,,,,,,,
2269,"Le TA, Kim TW, Lee SH, Park ED. Effects of Na content in Na/Ni/SiO2 and Na/Ni/CeO2 catalysts for CO and CO2 methanation. Catal Today 2018;303:159–67. https://doi.org/10.1016/j.cattod.2017.09.031.",314,Test,Na/Ni/CeO2,Ni,13,Na,1,CeO2,86,None,WI,500,3,500,1,1,100,210,1,1,10,0,49,0,0,50,7.101,,,,,,,,,,,,,,,,,,,,,,,,,,,,,,,,,
2270,"Le TA, Kim TW, Lee SH, Park ED. Effects of Na content in Na/Ni/SiO2 and Na/Ni/CeO2 catalysts for CO and CO2 methanation. Catal Today 2018;303:159–67. https://doi.org/10.1016/j.cattod.2017.09.031.",314,Test,Na/Ni/CeO2,Ni,13,Na,1,CeO2,86,None,WI,500,3,500,1,1,100,220,1,1,10,0,49,0,0,50,13.609,,,,,,,,,,,,,,,,,,,,,,,,,,,,,,,,,
2271,"Le TA, Kim TW, Lee SH, Park ED. Effects of Na content in Na/Ni/SiO2 and Na/Ni/CeO2 catalysts for CO and CO2 methanation. Catal Today 2018;303:159–67. https://doi.org/10.1016/j.cattod.2017.09.031.",314,Test,Na/Ni/CeO2,Ni,13,Na,1,CeO2,86,None,WI,500,3,500,1,1,100,230,1,1,10,0,49,0,0,50,19.231,,,,,,,,,,,,,,,,,,,,,,,,,,,,,,,,,
2272,"Le TA, Kim TW, Lee SH, Park ED. Effects of Na content in Na/Ni/SiO2 and Na/Ni/CeO2 catalysts for CO and CO2 methanation. Catal Today 2018;303:159–67. https://doi.org/10.1016/j.cattod.2017.09.031.",314,Test,Na/Ni/CeO2,Ni,13,Na,1,CeO2,86,None,WI,500,3,500,1,1,100,240,1,1,10,0,49,0,0,50,31.953,,,,,,,,,,,,,,,,,,,,,,,,,,,,,,,,,
2273,"Le TA, Kim TW, Lee SH, Park ED. Effects of Na content in Na/Ni/SiO2 and Na/Ni/CeO2 catalysts for CO and CO2 methanation. Catal Today 2018;303:159–67. https://doi.org/10.1016/j.cattod.2017.09.031.",314,Test,Na/Ni/CeO2,Ni,13,Na,1,CeO2,86,None,WI,500,3,500,1,1,100,250,1,1,10,0,49,0,0,50,44.675,,,,,,,,,,,,,,,,,,,,,,,,,,,,,,,,,
2274,"Le TA, Kim TW, Lee SH, Park ED. Effects of Na content in Na/Ni/SiO2 and Na/Ni/CeO2 catalysts for CO and CO2 methanation. Catal Today 2018;303:159–67. https://doi.org/10.1016/j.cattod.2017.09.031.",314,Test,Na/Ni/CeO2,Ni,13,Na,1,CeO2,86,None,WI,500,3,500,1,1,100,260,1,1,10,0,49,0,0,50,63.905,,,,,,,,,,,,,,,,,,,,,,,,,,,,,,,,,
2275,"Le TA, Kim TW, Lee SH, Park ED. Effects of Na content in Na/Ni/SiO2 and Na/Ni/CeO2 catalysts for CO and CO2 methanation. Catal Today 2018;303:159–67. https://doi.org/10.1016/j.cattod.2017.09.031.",314,Test,Na/Ni/CeO2,Ni,13,Na,1,CeO2,86,None,WI,500,3,500,1,1,100,270,1,1,10,0,49,0,0,50,76.331,,,,,,,,,,,,,,,,,,,,,,,,,,,,,,,,,
2276,"Le TA, Kim TW, Lee SH, Park ED. Effects of Na content in Na/Ni/SiO2 and Na/Ni/CeO2 catalysts for CO and CO2 methanation. Catal Today 2018;303:159–67. https://doi.org/10.1016/j.cattod.2017.09.031.",314,Test,Na/Ni/CeO2,Ni,13,Na,1,CeO2,86,None,WI,500,3,500,1,1,100,280,1,1,10,0,49,0,0,50,89.941,,,,,,,,,,,,,,,,,,,,,,,,,,,,,,,,,
2277,"Le TA, Kim TW, Lee SH, Park ED. Effects of Na content in Na/Ni/SiO2 and Na/Ni/CeO2 catalysts for CO and CO2 methanation. Catal Today 2018;303:159–67. https://doi.org/10.1016/j.cattod.2017.09.031.",314,Test,Na/Ni/CeO2,Ni,13,Na,1,CeO2,86,None,WI,500,3,500,1,1,100,290,1,1,10,0,49,0,0,50,96.746,,,,,,,,,,,,,,,,,,,,,,,,,,,,,,,,,
2278,"Le TA, Kim TW, Lee SH, Park ED. Effects of Na content in Na/Ni/SiO2 and Na/Ni/CeO2 catalysts for CO and CO2 methanation. Catal Today 2018;303:159–67. https://doi.org/10.1016/j.cattod.2017.09.031.",314,Test,Na/Ni/CeO2,Ni,13,Na,1,CeO2,86,None,WI,500,3,500,1,1,100,300,1,1,10,0,49,0,0,50,100,,,,,,,,,,,,,,,,,,,,,,,,,,,,,,,,,
2279,"Le TA, Kim TW, Lee SH, Park ED. Effects of Na content in Na/Ni/SiO2 and Na/Ni/CeO2 catalysts for CO and CO2 methanation. Catal Today 2018;303:159–67. https://doi.org/10.1016/j.cattod.2017.09.031.",314,Test,Na/Ni/CeO2,Ni,13,Na,1,CeO2,86,None,WI,500,3,500,1,1,100,310,1,1,10,0,49,0,0,50,100,,,,,,,,,,,,,,,,,,,,,,,,,,,,,,,,,
2280,"Le TA, Kim TW, Lee SH, Park ED. Effects of Na content in Na/Ni/SiO2 and Na/Ni/CeO2 catalysts for CO and CO2 methanation. Catal Today 2018;303:159–67. https://doi.org/10.1016/j.cattod.2017.09.031.",314,Test,Na/Ni/CeO2,Ni,13,Na,1,CeO2,86,None,WI,500,3,500,1,1,100,320,1,1,10,0,49,0,0,50,100,,,,,,,,,,,,,,,,,,,,,,,,,,,,,,,,,
2281,"Petala A, Panagiotopoulou P. Methanation of CO2 over alkali-promoted Ru/TiO2 catalysts: I. Effect of alkali additives on catalytic activity and selectivity. Appl Catal B Environ 2018;224:919–27. https://doi.org/10.1016/j.apcatb.2017.11.048.",315,Train,Ru/TiO2,Ru,0.5,None,0,TiO2,99.5,None,WI,600,3,300,1,1,50,200,1,0.667,,0,75,0,0,4,1.147,,,,,,,,,,,,,,,,,,,,,,,,,,,,,,,,,
2282,"Petala A, Panagiotopoulou P. Methanation of CO2 over alkali-promoted Ru/TiO2 catalysts: I. Effect of alkali additives on catalytic activity and selectivity. Appl Catal B Environ 2018;224:919–27. https://doi.org/10.1016/j.apcatb.2017.11.048.",315,Train,Ru/TiO2,Ru,0.5,None,0,TiO2,99.5,None,WI,600,3,300,1,1,50,225,1,0.667,,0,75,0,0,4,1.606,,,,,,,,,,,,,,,,,,,,,,,,,,,,,,,,,
2283,"Petala A, Panagiotopoulou P. Methanation of CO2 over alkali-promoted Ru/TiO2 catalysts: I. Effect of alkali additives on catalytic activity and selectivity. Appl Catal B Environ 2018;224:919–27. https://doi.org/10.1016/j.apcatb.2017.11.048.",315,Train,Ru/TiO2,Ru,0.5,None,0,TiO2,99.5,None,WI,600,3,300,1,1,50,250,1,0.667,,0,75,0,0,4,2.752,,,,,,,,,,,,,,,,,,,,,,,,,,,,,,,,,
2284,"Petala A, Panagiotopoulou P. Methanation of CO2 over alkali-promoted Ru/TiO2 catalysts: I. Effect of alkali additives on catalytic activity and selectivity. Appl Catal B Environ 2018;224:919–27. https://doi.org/10.1016/j.apcatb.2017.11.048.",315,Train,Ru/TiO2,Ru,0.5,None,0,TiO2,99.5,None,WI,600,3,300,1,1,50,270,1,0.667,,0,75,0,0,4,4.128,,,,,,,,,,,,,,,,,,,,,,,,,,,,,,,,,
2285,"Petala A, Panagiotopoulou P. Methanation of CO2 over alkali-promoted Ru/TiO2 catalysts: I. Effect of alkali additives on catalytic activity and selectivity. Appl Catal B Environ 2018;224:919–27. https://doi.org/10.1016/j.apcatb.2017.11.048.",315,Train,Ru/TiO2,Ru,0.5,None,0,TiO2,99.5,None,WI,600,3,300,1,1,50,290,1,0.667,,0,75,0,0,4,5.963,,,,,,,,,,,,,,,,,,,,,,,,,,,,,,,,,
2286,"Petala A, Panagiotopoulou P. Methanation of CO2 over alkali-promoted Ru/TiO2 catalysts: I. Effect of alkali additives on catalytic activity and selectivity. Appl Catal B Environ 2018;224:919–27. https://doi.org/10.1016/j.apcatb.2017.11.048.",315,Train,Ru/TiO2,Ru,0.5,None,0,TiO2,99.5,None,WI,600,3,300,1,1,50,320,1,0.667,,0,75,0,0,4,10.78,,,,,,,,,,,,,,,,,,,,,,,,,,,,,,,,,
2287,"Petala A, Panagiotopoulou P. Methanation of CO2 over alkali-promoted Ru/TiO2 catalysts: I. Effect of alkali additives on catalytic activity and selectivity. Appl Catal B Environ 2018;224:919–27. https://doi.org/10.1016/j.apcatb.2017.11.048.",315,Train,Ru/TiO2,Ru,0.5,None,0,TiO2,99.5,None,WI,600,3,300,1,1,50,350,1,0.667,,0,75,0,0,4,18.119,,,,,,,,,,,,,,,,,,,,,,,,,,,,,,,,,
2288,"Petala A, Panagiotopoulou P. Methanation of CO2 over alkali-promoted Ru/TiO2 catalysts: I. Effect of alkali additives on catalytic activity and selectivity. Appl Catal B Environ 2018;224:919–27. https://doi.org/10.1016/j.apcatb.2017.11.048.",315,Train,Ru/TiO2,Ru,0.5,None,0,TiO2,99.5,None,WI,600,3,300,1,1,50,375,1,0.667,,0,75,0,0,4,29.587,,,,,,,,,,,,,,,,,,,,,,,,,,,,,,,,,
2289,"Petala A, Panagiotopoulou P. Methanation of CO2 over alkali-promoted Ru/TiO2 catalysts: I. Effect of alkali additives on catalytic activity and selectivity. Appl Catal B Environ 2018;224:919–27. https://doi.org/10.1016/j.apcatb.2017.11.048.",315,Train,Ru/TiO2,Ru,0.5,None,0,TiO2,99.5,None,WI,600,3,300,1,1,50,410,1,0.667,,0,75,0,0,4,43.578,,,,,,,,,,,,,,,,,,,,,,,,,,,,,,,,,
2290,"Petala A, Panagiotopoulou P. Methanation of CO2 over alkali-promoted Ru/TiO2 catalysts: I. Effect of alkali additives on catalytic activity and selectivity. Appl Catal B Environ 2018;224:919–27. https://doi.org/10.1016/j.apcatb.2017.11.048.",315,Train,Ru/TiO2,Ru,0.5,None,0,TiO2,99.5,None,WI,600,3,300,1,1,50,450,1,0.667,,0,75,0,0,4,54.817,,,,,,,,,,,,,,,,,,,,,,,,,,,,,,,,,
2291,"Petala A, Panagiotopoulou P. Methanation of CO2 over alkali-promoted Ru/TiO2 catalysts: I. Effect of alkali additives on catalytic activity and selectivity. Appl Catal B Environ 2018;224:919–27. https://doi.org/10.1016/j.apcatb.2017.11.048.",315,Train,Ru/TiO2,Ru,0.5,None,0,TiO2,99.5,None,WI,600,3,300,1,1,50,460,1,0.667,,0,75,0,0,4,55.963,,,,,,,,,,,,,,,,,,,,,,,,,,,,,,,,,
2292,"Petala A, Panagiotopoulou P. Methanation of CO2 over alkali-promoted Ru/TiO2 catalysts: I. Effect of alkali additives on catalytic activity and selectivity. Appl Catal B Environ 2018;224:919–27. https://doi.org/10.1016/j.apcatb.2017.11.048.",316,Train,Ru-Cs/TiO2,Ru,0.5,Cs,0.2,TiO2,99.3,None,WI,600,3,300,1,1,50,200,1,0.667,,0,75,0,0,4,1.376,,,,,,,,,,,,,,,,,,,,,,,,,,,,,,,,,
2293,"Petala A, Panagiotopoulou P. Methanation of CO2 over alkali-promoted Ru/TiO2 catalysts: I. Effect of alkali additives on catalytic activity and selectivity. Appl Catal B Environ 2018;224:919–27. https://doi.org/10.1016/j.apcatb.2017.11.048.",316,Train,Ru-Cs/TiO2,Ru,0.5,Cs,0.2,TiO2,99.3,None,WI,600,3,300,1,1,50,210,1,0.667,,0,75,0,0,4,2.294,,,,,,,,,,,,,,,,,,,,,,,,,,,,,,,,,
