Repository: Night-Time1809/ML_training_lab

## Materials/outline

| **Date** | **Section** | **Lab** | **Slide** | **Notebook** |
| ---- | ---- | ---- | ---- | ---- |
| 09 May 2023 | 01 - Machine Learning Overview and Decision Tree |  01 - Intro to Colab, pandas, NumPy - Decision Tree Model for Classification and Regression | [Go to slide](https://github.com/Night-Time1809/ML_training_lab/blob/main/slides/01_ML%20overview_decision%20tree.pdf) | [![Open In Colab](https://colab.research.google.com/assets/colab-badge.svg)](https://colab.research.google.com/drive/1m2KPAzuMQn_NBilSeYc1IJ7Eh76YsIhk?usp=sharing) |

File: dataset/dataset.csv (part 22 of 38)
Number of data,Reference,Experiment No,Train/Test Set,Catalyst,Base,Base wt%,Base 2,Base 2 wt%,Support,Support wt%,Support 2,Catalyst preparation method,Calcination Temperature (C),Calcination time (h),Reduction Temperature (C),Reduction Pressure (bar),Reduction time  (h),Reduction  H2 %,Temperature (C),Pressure (bar),W/F (mgcat/minml),Time on Stream (h),CO % in feed,Inert % in feed,CH4 % in feed,H2O % in feed,H2/CO2 in feed,CO2 Conversion %,,,,,,,,,,,,,,,,,,,,,,,,,,,,,,,,,
2294,"Petala A, Panagiotopoulou P. Methanation of CO2 over alkali-promoted Ru/TiO2 catalysts: I. Effect of alkali additives on catalytic activity and selectivity. Appl Catal B Environ 2018;224:919–27. https://doi.org/10.1016/j.apcatb.2017.11.048.",316,Train,Ru-Cs/TiO2,Ru,0.5,Cs,0.2,TiO2,99.3,None,WI,600,3,300,1,1,50,230,1,0.667,,0,75,0,0,4,3.67,,,,,,,,,,,,,,,,,,,,,,,,,,,,,,,,,
2295,"Petala A, Panagiotopoulou P. Methanation of CO2 over alkali-promoted Ru/TiO2 catalysts: I. Effect of alkali additives on catalytic activity and selectivity. Appl Catal B Environ 2018;224:919–27. https://doi.org/10.1016/j.apcatb.2017.11.048.",316,Train,Ru-Cs/TiO2,Ru,0.5,Cs,0.2,TiO2,99.3,None,WI,600,3,300,1,1,50,250,1,0.667,,0,75,0,0,4,5.734,,,,,,,,,,,,,,,,,,,,,,,,,,,,,,,,,
2296,"Petala A, Panagiotopoulou P. Methanation of CO2 over alkali-promoted Ru/TiO2 catalysts: I. Effect of alkali additives on catalytic activity and selectivity. Appl Catal B Environ 2018;224:919–27. https://doi.org/10.1016/j.apcatb.2017.11.048.",316,Train,Ru-Cs/TiO2,Ru,0.5,Cs,0.2,TiO2,99.3,None,WI,600,3,300,1,1,50,275,1,0.667,,0,75,0,0,4,10.092,,,,,,,,,,,,,,,,,,,,,,,,,,,,,,,,,
2297,"Petala A, Panagiotopoulou P. Methanation of CO2 over alkali-promoted Ru/TiO2 catalysts: I. Effect of alkali additives on catalytic activity and selectivity. Appl Catal B Environ 2018;224:919–27. https://doi.org/10.1016/j.apcatb.2017.11.048.",316,Train,Ru-Cs/TiO2,Ru,0.5,Cs,0.2,TiO2,99.3,None,WI,600,3,300,1,1,50,310,1,0.667,,0,75,0,0,4,18.578,,,,,,,,,,,,,,,,,,,,,,,,,,,,,,,,,
2298,"Petala A, Panagiotopoulou P. Methanation of CO2 over alkali-promoted Ru/TiO2 catalysts: I. Effect of alkali additives on catalytic activity and selectivity. Appl Catal B Environ 2018;224:919–27. https://doi.org/10.1016/j.apcatb.2017.11.048.",316,Train,Ru-Cs/TiO2,Ru,0.5,Cs,0.2,TiO2,99.3,None,WI,600,3,300,1,1,50,345,1,0.667,,0,75,0,0,4,30.275,,,,,,,,,,,,,,,,,,,,,,,,,,,,,,,,,
2299,"Petala A, Panagiotopoulou P. Methanation of CO2 over alkali-promoted Ru/TiO2 catalysts: I. Effect of alkali additives on catalytic activity and selectivity. Appl Catal B Environ 2018;224:919–27. https://doi.org/10.1016/j.apcatb.2017.11.048.",316,Train,Ru-Cs/TiO2,Ru,0.5,Cs,0.2,TiO2,99.3,None,WI,600,3,300,1,1,50,375,1,0.667,,0,75,0,0,4,41.743,,,,,,,,,,,,,,,,,,,,,,,,,,,,,,,,,
2300,"Petala A, Panagiotopoulou P. Methanation of CO2 over alkali-promoted Ru/TiO2 catalysts: I. Effect of alkali additives on catalytic activity and selectivity. Appl Catal B Environ 2018;224:919–27. https://doi.org/10.1016/j.apcatb.2017.11.048.",316,Train,Ru-Cs/TiO2,Ru,0.5,Cs,0.2,TiO2,99.3,None,WI,600,3,300,1,1,50,410,1,0.667,,0,75,0,0,4,52.294,,,,,,,,,,,,,,,,,,,,,,,,,,,,,,,,,
2301,"Petala A, Panagiotopoulou P. Methanation of CO2 over alkali-promoted Ru/TiO2 catalysts: I. Effect of alkali additives on catalytic activity and selectivity. Appl Catal B Environ 2018;224:919–27. https://doi.org/10.1016/j.apcatb.2017.11.048.",316,Train,Ru-Cs/TiO2,Ru,0.5,Cs,0.2,TiO2,99.3,None,WI,600,3,300,1,1,50,445,1,0.667,,0,75,0,0,4,56.881,,,,,,,,,,,,,,,,,,,,,,,,,,,,,,,,,
2302,"Petala A, Panagiotopoulou P. Methanation of CO2 over alkali-promoted Ru/TiO2 catalysts: I. Effect of alkali additives on catalytic activity and selectivity. Appl Catal B Environ 2018;224:919–27. https://doi.org/10.1016/j.apcatb.2017.11.048.",316,Train,Ru-Cs/TiO2,Ru,0.5,Cs,0.2,TiO2,99.3,None,WI,600,3,300,1,1,50,480,1,0.667,,0,75,0,0,4,59.174,,,,,,,,,,,,,,,,,,,,,,,,,,,,,,,,,
2303,"Petala A, Panagiotopoulou P. Methanation of CO2 over alkali-promoted Ru/TiO2 catalysts: I. Effect of alkali additives on catalytic activity and selectivity. Appl Catal B Environ 2018;224:919–27. https://doi.org/10.1016/j.apcatb.2017.11.048.",317,Train,Ru-K/TiO2,Ru,0.5,K,0.2,TiO2,99.3,None,WI,600,3,300,1,1,50,215,1,0.667,,0,75,0,0,4,1.147,,,,,,,,,,,,,,,,,,,,,,,,,,,,,,,,,
2304,"Petala A, Panagiotopoulou P. Methanation of CO2 over alkali-promoted Ru/TiO2 catalysts: I. Effect of alkali additives on catalytic activity and selectivity. Appl Catal B Environ 2018;224:919–27. https://doi.org/10.1016/j.apcatb.2017.11.048.",317,Train,Ru-K/TiO2,Ru,0.5,K,0.2,TiO2,99.3,None,WI,600,3,300,1,1,50,235,1,0.667,,0,75,0,0,4,2.294,,,,,,,,,,,,,,,,,,,,,,,,,,,,,,,,,
2305,"Petala A, Panagiotopoulou P. Methanation of CO2 over alkali-promoted Ru/TiO2 catalysts: I. Effect of alkali additives on catalytic activity and selectivity. Appl Catal B Environ 2018;224:919–27. https://doi.org/10.1016/j.apcatb.2017.11.048.",317,Train,Ru-K/TiO2,Ru,0.5,K,0.2,TiO2,99.3,None,WI,600,3,300,1,1,50,255,1,0.667,,0,75,0,0,4,3.899,,,,,,,,,,,,,,,,,,,,,,,,,,,,,,,,,
2306,"Petala A, Panagiotopoulou P. Methanation of CO2 over alkali-promoted Ru/TiO2 catalysts: I. Effect of alkali additives on catalytic activity and selectivity. Appl Catal B Environ 2018;224:919–27. https://doi.org/10.1016/j.apcatb.2017.11.048.",317,Train,Ru-K/TiO2,Ru,0.5,K,0.2,TiO2,99.3,None,WI,600,3,300,1,1,50,280,1,0.667,,0,75,0,0,4,8.257,,,,,,,,,,,,,,,,,,,,,,,,,,,,,,,,,
2307,"Petala A, Panagiotopoulou P. Methanation of CO2 over alkali-promoted Ru/TiO2 catalysts: I. Effect of alkali additives on catalytic activity and selectivity. Appl Catal B Environ 2018;224:919–27. https://doi.org/10.1016/j.apcatb.2017.11.048.",317,Train,Ru-K/TiO2,Ru,0.5,K,0.2,TiO2,99.3,None,WI,600,3,300,1,1,50,305,1,0.667,,0,75,0,0,4,15.596,,,,,,,,,,,,,,,,,,,,,,,,,,,,,,,,,
2308,"Petala A, Panagiotopoulou P. Methanation of CO2 over alkali-promoted Ru/TiO2 catalysts: I. Effect of alkali additives on catalytic activity and selectivity. Appl Catal B Environ 2018;224:919–27. https://doi.org/10.1016/j.apcatb.2017.11.048.",317,Train,Ru-K/TiO2,Ru,0.5,K,0.2,TiO2,99.3,None,WI,600,3,300,1,1,50,335,1,0.667,,0,75,0,0,4,25.688,,,,,,,,,,,,,,,,,,,,,,,,,,,,,,,,,
2309,"Petala A, Panagiotopoulou P. Methanation of CO2 over alkali-promoted Ru/TiO2 catalysts: I. Effect of alkali additives on catalytic activity and selectivity. Appl Catal B Environ 2018;224:919–27. https://doi.org/10.1016/j.apcatb.2017.11.048.",317,Train,Ru-K/TiO2,Ru,0.5,K,0.2,TiO2,99.3,None,WI,600,3,300,1,1,50,370,1,0.667,,0,75,0,0,4,43.578,,,,,,,,,,,,,,,,,,,,,,,,,,,,,,,,,
2310,"Petala A, Panagiotopoulou P. Methanation of CO2 over alkali-promoted Ru/TiO2 catalysts: I. Effect of alkali additives on catalytic activity and selectivity. Appl Catal B Environ 2018;224:919–27. https://doi.org/10.1016/j.apcatb.2017.11.048.",317,Train,Ru-K/TiO2,Ru,0.5,K,0.2,TiO2,99.3,None,WI,600,3,300,1,1,50,395,1,0.667,,0,75,0,0,4,50,,,,,,,,,,,,,,,,,,,,,,,,,,,,,,,,,
2311,"Petala A, Panagiotopoulou P. Methanation of CO2 over alkali-promoted Ru/TiO2 catalysts: I. Effect of alkali additives on catalytic activity and selectivity. Appl Catal B Environ 2018;224:919–27. https://doi.org/10.1016/j.apcatb.2017.11.048.",317,Train,Ru-K/TiO2,Ru,0.5,K,0.2,TiO2,99.3,None,WI,600,3,300,1,1,50,435,1,0.667,,0,75,0,0,4,54.587,,,,,,,,,,,,,,,,,,,,,,,,,,,,,,,,,
2312,"Petala A, Panagiotopoulou P. Methanation of CO2 over alkali-promoted Ru/TiO2 catalysts: I. Effect of alkali additives on catalytic activity and selectivity. Appl Catal B Environ 2018;224:919–27. https://doi.org/10.1016/j.apcatb.2017.11.048.",317,Train,Ru-K/TiO2,Ru,0.5,K,0.2,TiO2,99.3,None,WI,600,3,300,1,1,50,460,1,0.667,,0,75,0,0,4,56.422,,,,,,,,,,,,,,,,,,,,,,,,,,,,,,,,,
2313,"Petala A, Panagiotopoulou P. Methanation of CO2 over alkali-promoted Ru/TiO2 catalysts: I. Effect of alkali additives on catalytic activity and selectivity. Appl Catal B Environ 2018;224:919–27. https://doi.org/10.1016/j.apcatb.2017.11.048.",318,Train,Ru-Li/TiO2,Ru,0.5,Li,0.2,TiO2,99.3,None,WI,600,3,300,1,1,50,185,1,0.667,,0,75,0,0,4,0.917,,,,,,,,,,,,,,,,,,,,,,,,,,,,,,,,,
2314,"Petala A, Panagiotopoulou P. Methanation of CO2 over alkali-promoted Ru/TiO2 catalysts: I. Effect of alkali additives on catalytic activity and selectivity. Appl Catal B Environ 2018;224:919–27. https://doi.org/10.1016/j.apcatb.2017.11.048.",318,Train,Ru-Li/TiO2,Ru,0.5,Li,0.2,TiO2,99.3,None,WI,600,3,300,1,1,50,210,1,0.667,,0,75,0,0,4,2.064,,,,,,,,,,,,,,,,,,,,,,,,,,,,,,,,,
2315,"Petala A, Panagiotopoulou P. Methanation of CO2 over alkali-promoted Ru/TiO2 catalysts: I. Effect of alkali additives on catalytic activity and selectivity. Appl Catal B Environ 2018;224:919–27. https://doi.org/10.1016/j.apcatb.2017.11.048.",318,Train,Ru-Li/TiO2,Ru,0.5,Li,0.2,TiO2,99.3,None,WI,600,3,300,1,1,50,235,1,0.667,,0,75,0,0,4,4.128,,,,,,,,,,,,,,,,,,,,,,,,,,,,,,,,,
2316,"Petala A, Panagiotopoulou P. Methanation of CO2 over alkali-promoted Ru/TiO2 catalysts: I. Effect of alkali additives on catalytic activity and selectivity. Appl Catal B Environ 2018;224:919–27. https://doi.org/10.1016/j.apcatb.2017.11.048.",318,Train,Ru-Li/TiO2,Ru,0.5,Li,0.2,TiO2,99.3,None,WI,600,3,300,1,1,50,255,1,0.667,,0,75,0,0,4,7.11,,,,,,,,,,,,,,,,,,,,,,,,,,,,,,,,,
2317,"Petala A, Panagiotopoulou P. Methanation of CO2 over alkali-promoted Ru/TiO2 catalysts: I. Effect of alkali additives on catalytic activity and selectivity. Appl Catal B Environ 2018;224:919–27. https://doi.org/10.1016/j.apcatb.2017.11.048.",318,Train,Ru-Li/TiO2,Ru,0.5,Li,0.2,TiO2,99.3,None,WI,600,3,300,1,1,50,285,1,0.667,,0,75,0,0,4,12.156,,,,,,,,,,,,,,,,,,,,,,,,,,,,,,,,,
2318,"Petala A, Panagiotopoulou P. Methanation of CO2 over alkali-promoted Ru/TiO2 catalysts: I. Effect of alkali additives on catalytic activity and selectivity. Appl Catal B Environ 2018;224:919–27. https://doi.org/10.1016/j.apcatb.2017.11.048.",318,Train,Ru-Li/TiO2,Ru,0.5,Li,0.2,TiO2,99.3,None,WI,600,3,300,1,1,50,315,1,0.667,,0,75,0,0,4,21.101,,,,,,,,,,,,,,,,,,,,,,,,,,,,,,,,,
2319,"Petala A, Panagiotopoulou P. Methanation of CO2 over alkali-promoted Ru/TiO2 catalysts: I. Effect of alkali additives on catalytic activity and selectivity. Appl Catal B Environ 2018;224:919–27. https://doi.org/10.1016/j.apcatb.2017.11.048.",318,Train,Ru-Li/TiO2,Ru,0.5,Li,0.2,TiO2,99.3,None,WI,600,3,300,1,1,50,355,1,0.667,,0,75,0,0,4,36.697,,,,,,,,,,,,,,,,,,,,,,,,,,,,,,,,,
2320,"Petala A, Panagiotopoulou P. Methanation of CO2 over alkali-promoted Ru/TiO2 catalysts: I. Effect of alkali additives on catalytic activity and selectivity. Appl Catal B Environ 2018;224:919–27. https://doi.org/10.1016/j.apcatb.2017.11.048.",318,Train,Ru-Li/TiO2,Ru,0.5,Li,0.2,TiO2,99.3,None,WI,600,3,300,1,1,50,390,1,0.667,,0,75,0,0,4,50,,,,,,,,,,,,,,,,,,,,,,,,,,,,,,,,,
2321,"Petala A, Panagiotopoulou P. Methanation of CO2 over alkali-promoted Ru/TiO2 catalysts: I. Effect of alkali additives on catalytic activity and selectivity. Appl Catal B Environ 2018;224:919–27. https://doi.org/10.1016/j.apcatb.2017.11.048.",318,Train,Ru-Li/TiO2,Ru,0.5,Li,0.2,TiO2,99.3,None,WI,600,3,300,1,1,50,415,1,0.667,,0,75,0,0,4,57.11,,,,,,,,,,,,,,,,,,,,,,,,,,,,,,,,,
2322,"Petala A, Panagiotopoulou P. Methanation of CO2 over alkali-promoted Ru/TiO2 catalysts: I. Effect of alkali additives on catalytic activity and selectivity. Appl Catal B Environ 2018;224:919–27. https://doi.org/10.1016/j.apcatb.2017.11.048.",318,Train,Ru-Li/TiO2,Ru,0.5,Li,0.2,TiO2,99.3,None,WI,600,3,300,1,1,50,450,1,0.667,,0,75,0,0,4,61.009,,,,,,,,,,,,,,,,,,,,,,,,,,,,,,,,,
2323,"Petala A, Panagiotopoulou P. Methanation of CO2 over alkali-promoted Ru/TiO2 catalysts: I. Effect of alkali additives on catalytic activity and selectivity. Appl Catal B Environ 2018;224:919–27. https://doi.org/10.1016/j.apcatb.2017.11.048.",318,Train,Ru-Li/TiO2,Ru,0.5,Li,0.2,TiO2,99.3,None,WI,600,3,300,1,1,50,460,1,0.667,,0,75,0,0,4,61.468,,,,,,,,,,,,,,,,,,,,,,,,,,,,,,,,,
2324,"Petala A, Panagiotopoulou P. Methanation of CO2 over alkali-promoted Ru/TiO2 catalysts: I. Effect of alkali additives on catalytic activity and selectivity. Appl Catal B Environ 2018;224:919–27. https://doi.org/10.1016/j.apcatb.2017.11.048.",318,Train,Ru-Li/TiO2,Ru,0.5,Li,0.2,TiO2,99.3,None,WI,600,3,300,1,1,50,480,1,0.667,,0,75,0,0,4,61.468,,,,,,,,,,,,,,,,,,,,,,,,,,,,,,,,,
2325,"Petala A, Panagiotopoulou P. Methanation of CO2 over alkali-promoted Ru/TiO2 catalysts: I. Effect of alkali additives on catalytic activity and selectivity. Appl Catal B Environ 2018;224:919–27. https://doi.org/10.1016/j.apcatb.2017.11.048.",319,Train,Ru-Na/TiO2,Ru,0.5,Na,0.06,TiO2,99.44,None,WI,600,3,300,1,1,50,200,1,0.667,,0,75,0,0,4,0.948,,,,,,,,,,,,,,,,,,,,,,,,,,,,,,,,,
2326,"Petala A, Panagiotopoulou P. Methanation of CO2 over alkali-promoted Ru/TiO2 catalysts: I. Effect of alkali additives on catalytic activity and selectivity. Appl Catal B Environ 2018;224:919–27. https://doi.org/10.1016/j.apcatb.2017.11.048.",319,Train,Ru-Na/TiO2,Ru,0.5,Na,0.06,TiO2,99.44,None,WI,600,3,300,1,1,50,210,1,0.667,,0,75,0,0,4,1.659,,,,,,,,,,,,,,,,,,,,,,,,,,,,,,,,,
2327,"Petala A, Panagiotopoulou P. Methanation of CO2 over alkali-promoted Ru/TiO2 catalysts: I. Effect of alkali additives on catalytic activity and selectivity. Appl Catal B Environ 2018;224:919–27. https://doi.org/10.1016/j.apcatb.2017.11.048.",319,Train,Ru-Na/TiO2,Ru,0.5,Na,0.06,TiO2,99.44,None,WI,600,3,300,1,1,50,235,1,0.667,,0,75,0,0,4,2.844,,,,,,,,,,,,,,,,,,,,,,,,,,,,,,,,,
2328,"Petala A, Panagiotopoulou P. Methanation of CO2 over alkali-promoted Ru/TiO2 catalysts: I. Effect of alkali additives on catalytic activity and selectivity. Appl Catal B Environ 2018;224:919–27. https://doi.org/10.1016/j.apcatb.2017.11.048.",319,Train,Ru-Na/TiO2,Ru,0.5,Na,0.06,TiO2,99.44,None,WI,600,3,300,1,1,50,255,1,0.667,,0,75,0,0,4,4.739,,,,,,,,,,,,,,,,,,,,,,,,,,,,,,,,,
2329,"Petala A, Panagiotopoulou P. Methanation of CO2 over alkali-promoted Ru/TiO2 catalysts: I. Effect of alkali additives on catalytic activity and selectivity. Appl Catal B Environ 2018;224:919–27. https://doi.org/10.1016/j.apcatb.2017.11.048.",319,Train,Ru-Na/TiO2,Ru,0.5,Na,0.06,TiO2,99.44,None,WI,600,3,300,1,1,50,275,1,0.667,,0,75,0,0,4,7.82,,,,,,,,,,,,,,,,,,,,,,,,,,,,,,,,,
2330,"Petala A, Panagiotopoulou P. Methanation of CO2 over alkali-promoted Ru/TiO2 catalysts: I. Effect of alkali additives on catalytic activity and selectivity. Appl Catal B Environ 2018;224:919–27. https://doi.org/10.1016/j.apcatb.2017.11.048.",319,Train,Ru-Na/TiO2,Ru,0.5,Na,0.06,TiO2,99.44,None,WI,600,3,300,1,1,50,305,1,0.667,,0,75,0,0,4,13.27,,,,,,,,,,,,,,,,,,,,,,,,,,,,,,,,,
2331,"Petala A, Panagiotopoulou P. Methanation of CO2 over alkali-promoted Ru/TiO2 catalysts: I. Effect of alkali additives on catalytic activity and selectivity. Appl Catal B Environ 2018;224:919–27. https://doi.org/10.1016/j.apcatb.2017.11.048.",319,Train,Ru-Na/TiO2,Ru,0.5,Na,0.06,TiO2,99.44,None,WI,600,3,300,1,1,50,325,1,0.667,,0,75,0,0,4,21.327,,,,,,,,,,,,,,,,,,,,,,,,,,,,,,,,,
2332,"Petala A, Panagiotopoulou P. Methanation of CO2 over alkali-promoted Ru/TiO2 catalysts: I. Effect of alkali additives on catalytic activity and selectivity. Appl Catal B Environ 2018;224:919–27. https://doi.org/10.1016/j.apcatb.2017.11.048.",319,Train,Ru-Na/TiO2,Ru,0.5,Na,0.06,TiO2,99.44,None,WI,600,3,300,1,1,50,365,1,0.667,,0,75,0,0,4,37.915,,,,,,,,,,,,,,,,,,,,,,,,,,,,,,,,,
2333,"Petala A, Panagiotopoulou P. Methanation of CO2 over alkali-promoted Ru/TiO2 catalysts: I. Effect of alkali additives on catalytic activity and selectivity. Appl Catal B Environ 2018;224:919–27. https://doi.org/10.1016/j.apcatb.2017.11.048.",319,Train,Ru-Na/TiO2,Ru,0.5,Na,0.06,TiO2,99.44,None,WI,600,3,300,1,1,50,395,1,0.667,,0,75,0,0,4,51.659,,,,,,,,,,,,,,,,,,,,,,,,,,,,,,,,,
2334,"Petala A, Panagiotopoulou P. Methanation of CO2 over alkali-promoted Ru/TiO2 catalysts: I. Effect of alkali additives on catalytic activity and selectivity. Appl Catal B Environ 2018;224:919–27. https://doi.org/10.1016/j.apcatb.2017.11.048.",319,Train,Ru-Na/TiO2,Ru,0.5,Na,0.06,TiO2,99.44,None,WI,600,3,300,1,1,50,425,1,0.667,,0,75,0,0,4,61.611,,,,,,,,,,,,,,,,,,,,,,,,,,,,,,,,,
2335,"Petala A, Panagiotopoulou P. Methanation of CO2 over alkali-promoted Ru/TiO2 catalysts: I. Effect of alkali additives on catalytic activity and selectivity. Appl Catal B Environ 2018;224:919–27. https://doi.org/10.1016/j.apcatb.2017.11.048.",319,Train,Ru-Na/TiO2,Ru,0.5,Na,0.06,TiO2,99.44,None,WI,600,3,300,1,1,50,455,1,0.667,,0,75,0,0,4,64.929,,,,,,,,,,,,,,,,,,,,,,,,,,,,,,,,,
2336,"Petala A, Panagiotopoulou P. Methanation of CO2 over alkali-promoted Ru/TiO2 catalysts: I. Effect of alkali additives on catalytic activity and selectivity. Appl Catal B Environ 2018;224:919–27. https://doi.org/10.1016/j.apcatb.2017.11.048.",320,Train,Ru-Na/TiO2,Ru,0.5,Na,0.2,TiO2,99.3,None,WI,600,3,300,1,1,50,190,1,0.667,,0,75,0,0,4,1.422,,,,,,,,,,,,,,,,,,,,,,,,,,,,,,,,,
2337,"Petala A, Panagiotopoulou P. Methanation of CO2 over alkali-promoted Ru/TiO2 catalysts: I. Effect of alkali additives on catalytic activity and selectivity. Appl Catal B Environ 2018;224:919–27. https://doi.org/10.1016/j.apcatb.2017.11.048.",320,Train,Ru-Na/TiO2,Ru,0.5,Na,0.2,TiO2,99.3,None,WI,600,3,300,1,1,50,200,1,0.667,,0,75,0,0,4,1.422,,,,,,,,,,,,,,,,,,,,,,,,,,,,,,,,,
2338,"Petala A, Panagiotopoulou P. Methanation of CO2 over alkali-promoted Ru/TiO2 catalysts: I. Effect of alkali additives on catalytic activity and selectivity. Appl Catal B Environ 2018;224:919–27. https://doi.org/10.1016/j.apcatb.2017.11.048.",320,Train,Ru-Na/TiO2,Ru,0.5,Na,0.2,TiO2,99.3,None,WI,600,3,300,1,1,50,230,1,0.667,,0,75,0,0,4,4.028,,,,,,,,,,,,,,,,,,,,,,,,,,,,,,,,,
2339,"Petala A, Panagiotopoulou P. Methanation of CO2 over alkali-promoted Ru/TiO2 catalysts: I. Effect of alkali additives on catalytic activity and selectivity. Appl Catal B Environ 2018;224:919–27. https://doi.org/10.1016/j.apcatb.2017.11.048.",320,Train,Ru-Na/TiO2,Ru,0.5,Na,0.2,TiO2,99.3,None,WI,600,3,300,1,1,50,250,1,0.667,,0,75,0,0,4,7.346,,,,,,,,,,,,,,,,,,,,,,,,,,,,,,,,,
2340,"Petala A, Panagiotopoulou P. Methanation of CO2 over alkali-promoted Ru/TiO2 catalysts: I. Effect of alkali additives on catalytic activity and selectivity. Appl Catal B Environ 2018;224:919–27. https://doi.org/10.1016/j.apcatb.2017.11.048.",320,Train,Ru-Na/TiO2,Ru,0.5,Na,0.2,TiO2,99.3,None,WI,600,3,300,1,1,50,275,1,0.667,,0,75,0,0,4,12.322,,,,,,,,,,,,,,,,,,,,,,,,,,,,,,,,,
2341,"Petala A, Panagiotopoulou P. Methanation of CO2 over alkali-promoted Ru/TiO2 catalysts: I. Effect of alkali additives on catalytic activity and selectivity. Appl Catal B Environ 2018;224:919–27. https://doi.org/10.1016/j.apcatb.2017.11.048.",320,Train,Ru-Na/TiO2,Ru,0.5,Na,0.2,TiO2,99.3,None,WI,600,3,300,1,1,50,300,1,0.667,,0,75,0,0,4,18.72,,,,,,,,,,,,,,,,,,,,,,,,,,,,,,,,,
2342,"Petala A, Panagiotopoulou P. Methanation of CO2 over alkali-promoted Ru/TiO2 catalysts: I. Effect of alkali additives on catalytic activity and selectivity. Appl Catal B Environ 2018;224:919–27. https://doi.org/10.1016/j.apcatb.2017.11.048.",320,Train,Ru-Na/TiO2,Ru,0.5,Na,0.2,TiO2,99.3,None,WI,600,3,300,1,1,50,335,1,0.667,,0,75,0,0,4,31.517,,,,,,,,,,,,,,,,,,,,,,,,,,,,,,,,,
2343,"Petala A, Panagiotopoulou P. Methanation of CO2 over alkali-promoted Ru/TiO2 catalysts: I. Effect of alkali additives on catalytic activity and selectivity. Appl Catal B Environ 2018;224:919–27. https://doi.org/10.1016/j.apcatb.2017.11.048.",320,Train,Ru-Na/TiO2,Ru,0.5,Na,0.2,TiO2,99.3,None,WI,600,3,300,1,1,50,365,1,0.667,,0,75,0,0,4,45.261,,,,,,,,,,,,,,,,,,,,,,,,,,,,,,,,,
2344,"Petala A, Panagiotopoulou P. Methanation of CO2 over alkali-promoted Ru/TiO2 catalysts: I. Effect of alkali additives on catalytic activity and selectivity. Appl Catal B Environ 2018;224:919–27. https://doi.org/10.1016/j.apcatb.2017.11.048.",320,Train,Ru-Na/TiO2,Ru,0.5,Na,0.2,TiO2,99.3,None,WI,600,3,300,1,1,50,405,1,0.667,,0,75,0,0,4,58.294,,,,,,,,,,,,,,,,,,,,,,,,,,,,,,,,,
2345,"Petala A, Panagiotopoulou P. Methanation of CO2 over alkali-promoted Ru/TiO2 catalysts: I. Effect of alkali additives on catalytic activity and selectivity. Appl Catal B Environ 2018;224:919–27. https://doi.org/10.1016/j.apcatb.2017.11.048.",320,Train,Ru-Na/TiO2,Ru,0.5,Na,0.2,TiO2,99.3,None,WI,600,3,300,1,1,50,430,1,0.667,,0,75,0,0,4,62.796,,,,,,,,,,,,,,,,,,,,,,,,,,,,,,,,,
2346,"Petala A, Panagiotopoulou P. Methanation of CO2 over alkali-promoted Ru/TiO2 catalysts: I. Effect of alkali additives on catalytic activity and selectivity. Appl Catal B Environ 2018;224:919–27. https://doi.org/10.1016/j.apcatb.2017.11.048.",320,Train,Ru-Na/TiO2,Ru,0.5,Na,0.2,TiO2,99.3,None,WI,600,3,300,1,1,50,445,1,0.667,,0,75,0,0,4,63.507,,,,,,,,,,,,,,,,,,,,,,,,,,,,,,,,,
2347,"Petala A, Panagiotopoulou P. Methanation of CO2 over alkali-promoted Ru/TiO2 catalysts: I. Effect of alkali additives on catalytic activity and selectivity. Appl Catal B Environ 2018;224:919–27. https://doi.org/10.1016/j.apcatb.2017.11.048.",320,Train,Ru-Na/TiO2,Ru,0.5,Na,0.2,TiO2,99.3,None,WI,600,3,300,1,1,50,450,1,0.667,,0,75,0,0,4,63.981,,,,,,,,,,,,,,,,,,,,,,,,,,,,,,,,,
2348,"Petala A, Panagiotopoulou P. Methanation of CO2 over alkali-promoted Ru/TiO2 catalysts: I. Effect of alkali additives on catalytic activity and selectivity. Appl Catal B Environ 2018;224:919–27. https://doi.org/10.1016/j.apcatb.2017.11.048.",321,Train,Ru-Na/TiO2,Ru,0.5,Na,0.4,TiO2,99.1,None,WI,600,3,300,1,1,50,200,1,0.667,,0,75,0,0,4,1.185,,,,,,,,,,,,,,,,,,,,,,,,,,,,,,,,,
2349,"Petala A, Panagiotopoulou P. Methanation of CO2 over alkali-promoted Ru/TiO2 catalysts: I. Effect of alkali additives on catalytic activity and selectivity. Appl Catal B Environ 2018;224:919–27. https://doi.org/10.1016/j.apcatb.2017.11.048.",321,Train,Ru-Na/TiO2,Ru,0.5,Na,0.4,TiO2,99.1,None,WI,600,3,300,1,1,50,215,1,0.667,,0,75,0,0,4,1.659,,,,,,,,,,,,,,,,,,,,,,,,,,,,,,,,,
2350,"Petala A, Panagiotopoulou P. Methanation of CO2 over alkali-promoted Ru/TiO2 catalysts: I. Effect of alkali additives on catalytic activity and selectivity. Appl Catal B Environ 2018;224:919–27. https://doi.org/10.1016/j.apcatb.2017.11.048.",321,Train,Ru-Na/TiO2,Ru,0.5,Na,0.4,TiO2,99.1,None,WI,600,3,300,1,1,50,235,1,0.667,,0,75,0,0,4,2.844,,,,,,,,,,,,,,,,,,,,,,,,,,,,,,,,,
2351,"Petala A, Panagiotopoulou P. Methanation of CO2 over alkali-promoted Ru/TiO2 catalysts: I. Effect of alkali additives on catalytic activity and selectivity. Appl Catal B Environ 2018;224:919–27. https://doi.org/10.1016/j.apcatb.2017.11.048.",321,Train,Ru-Na/TiO2,Ru,0.5,Na,0.4,TiO2,99.1,None,WI,600,3,300,1,1,50,260,1,0.667,,0,75,0,0,4,5.213,,,,,,,,,,,,,,,,,,,,,,,,,,,,,,,,,
2352,"Petala A, Panagiotopoulou P. Methanation of CO2 over alkali-promoted Ru/TiO2 catalysts: I. Effect of alkali additives on catalytic activity and selectivity. Appl Catal B Environ 2018;224:919–27. https://doi.org/10.1016/j.apcatb.2017.11.048.",321,Train,Ru-Na/TiO2,Ru,0.5,Na,0.4,TiO2,99.1,None,WI,600,3,300,1,1,50,285,1,0.667,,0,75,0,0,4,9.953,,,,,,,,,,,,,,,,,,,,,,,,,,,,,,,,,
2353,"Petala A, Panagiotopoulou P. Methanation of CO2 over alkali-promoted Ru/TiO2 catalysts: I. Effect of alkali additives on catalytic activity and selectivity. Appl Catal B Environ 2018;224:919–27. https://doi.org/10.1016/j.apcatb.2017.11.048.",321,Train,Ru-Na/TiO2,Ru,0.5,Na,0.4,TiO2,99.1,None,WI,600,3,300,1,1,50,310,1,0.667,,0,75,0,0,4,16.351,,,,,,,,,,,,,,,,,,,,,,,,,,,,,,,,,
2354,"Petala A, Panagiotopoulou P. Methanation of CO2 over alkali-promoted Ru/TiO2 catalysts: I. Effect of alkali additives on catalytic activity and selectivity. Appl Catal B Environ 2018;224:919–27. https://doi.org/10.1016/j.apcatb.2017.11.048.",321,Train,Ru-Na/TiO2,Ru,0.5,Na,0.4,TiO2,99.1,None,WI,600,3,300,1,1,50,340,1,0.667,,0,75,0,0,4,29.858,,,,,,,,,,,,,,,,,,,,,,,,,,,,,,,,,
2355,"Petala A, Panagiotopoulou P. Methanation of CO2 over alkali-promoted Ru/TiO2 catalysts: I. Effect of alkali additives on catalytic activity and selectivity. Appl Catal B Environ 2018;224:919–27. https://doi.org/10.1016/j.apcatb.2017.11.048.",321,Train,Ru-Na/TiO2,Ru,0.5,Na,0.4,TiO2,99.1,None,WI,600,3,300,1,1,50,370,1,0.667,,0,75,0,0,4,43.128,,,,,,,,,,,,,,,,,,,,,,,,,,,,,,,,,
2356,"Petala A, Panagiotopoulou P. Methanation of CO2 over alkali-promoted Ru/TiO2 catalysts: I. Effect of alkali additives on catalytic activity and selectivity. Appl Catal B Environ 2018;224:919–27. https://doi.org/10.1016/j.apcatb.2017.11.048.",321,Train,Ru-Na/TiO2,Ru,0.5,Na,0.4,TiO2,99.1,None,WI,600,3,300,1,1,50,400,1,0.667,,0,75,0,0,4,53.081,,,,,,,,,,,,,,,,,,,,,,,,,,,,,,,,,
2357,"Petala A, Panagiotopoulou P. Methanation of CO2 over alkali-promoted Ru/TiO2 catalysts: I. Effect of alkali additives on catalytic activity and selectivity. Appl Catal B Environ 2018;224:919–27. https://doi.org/10.1016/j.apcatb.2017.11.048.",321,Train,Ru-Na/TiO2,Ru,0.5,Na,0.4,TiO2,99.1,None,WI,600,3,300,1,1,50,425,1,0.667,,0,75,0,0,4,57.346,,,,,,,,,,,,,,,,,,,,,,,,,,,,,,,,,
2358,"Petala A, Panagiotopoulou P. Methanation of CO2 over alkali-promoted Ru/TiO2 catalysts: I. Effect of alkali additives on catalytic activity and selectivity. Appl Catal B Environ 2018;224:919–27. https://doi.org/10.1016/j.apcatb.2017.11.048.",321,Train,Ru-Na/TiO2,Ru,0.5,Na,0.4,TiO2,99.1,None,WI,600,3,300,1,1,50,455,1,0.667,,0,75,0,0,4,60.19,,,,,,,,,,,,,,,,,,,,,,,,,,,,,,,,,
2359,"Petala A, Panagiotopoulou P. Methanation of CO2 over alkali-promoted Ru/TiO2 catalysts: I. Effect of alkali additives on catalytic activity and selectivity. Appl Catal B Environ 2018;224:919–27. https://doi.org/10.1016/j.apcatb.2017.11.048.",321,Train,Ru-Na/TiO2,Ru,0.5,Na,0.4,TiO2,99.1,None,WI,600,3,300,1,1,50,465,1,0.667,,0,75,0,0,4,60.427,,,,,,,,,,,,,,,,,,,,,,,,,,,,,,,,,
2360,"Petala A, Panagiotopoulou P. Methanation of CO2 over alkali-promoted Ru/TiO2 catalysts: I. Effect of alkali additives on catalytic activity and selectivity. Appl Catal B Environ 2018;224:919–27. https://doi.org/10.1016/j.apcatb.2017.11.048.",322,Train,Ru/TiO2,Ru,5,None,0,TiO2,95,None,WI,600,3,300,1,1,50,170,1,0.667,,0,75,0,0,4,2.841,,,,,,,,,,,,,,,,,,,,,,,,,,,,,,,,,
2361,"Petala A, Panagiotopoulou P. Methanation of CO2 over alkali-promoted Ru/TiO2 catalysts: I. Effect of alkali additives on catalytic activity and selectivity. Appl Catal B Environ 2018;224:919–27. https://doi.org/10.1016/j.apcatb.2017.11.048.",322,Train,Ru/TiO2,Ru,5,None,0,TiO2,95,None,WI,600,3,300,1,1,50,180,1,0.667,,0,75,0,0,4,3.551,,,,,,,,,,,,,,,,,,,,,,,,,,,,,,,,,
2362,"Petala A, Panagiotopoulou P. Methanation of CO2 over alkali-promoted Ru/TiO2 catalysts: I. Effect of alkali additives on catalytic activity and selectivity. Appl Catal B Environ 2018;224:919–27. https://doi.org/10.1016/j.apcatb.2017.11.048.",322,Train,Ru/TiO2,Ru,5,None,0,TiO2,95,None,WI,600,3,300,1,1,50,200,1,0.667,,0,75,0,0,4,6.629,,,,,,,,,,,,,,,,,,,,,,,,,,,,,,,,,
2363,"Petala A, Panagiotopoulou P. Methanation of CO2 over alkali-promoted Ru/TiO2 catalysts: I. Effect of alkali additives on catalytic activity and selectivity. Appl Catal B Environ 2018;224:919–27. https://doi.org/10.1016/j.apcatb.2017.11.048.",322,Train,Ru/TiO2,Ru,5,None,0,TiO2,95,None,WI,600,3,300,1,1,50,220,1,0.667,,0,75,0,0,4,13.258,,,,,,,,,,,,,,,,,,,,,,,,,,,,,,,,,
2364,"Petala A, Panagiotopoulou P. Methanation of CO2 over alkali-promoted Ru/TiO2 catalysts: I. Effect of alkali additives on catalytic activity and selectivity. Appl Catal B Environ 2018;224:919–27. https://doi.org/10.1016/j.apcatb.2017.11.048.",322,Train,Ru/TiO2,Ru,5,None,0,TiO2,95,None,WI,600,3,300,1,1,50,235,1,0.667,,0,75,0,0,4,17.519,,,,,,,,,,,,,,,,,,,,,,,,,,,,,,,,,
2365,"Petala A, Panagiotopoulou P. Methanation of CO2 over alkali-promoted Ru/TiO2 catalysts: I. Effect of alkali additives on catalytic activity and selectivity. Appl Catal B Environ 2018;224:919–27. https://doi.org/10.1016/j.apcatb.2017.11.048.",322,Train,Ru/TiO2,Ru,5,None,0,TiO2,95,None,WI,600,3,300,1,1,50,265,1,0.667,,0,75,0,0,4,33.617,,,,,,,,,,,,,,,,,,,,,,,,,,,,,,,,,
2366,"Petala A, Panagiotopoulou P. Methanation of CO2 over alkali-promoted Ru/TiO2 catalysts: I. Effect of alkali additives on catalytic activity and selectivity. Appl Catal B Environ 2018;224:919–27. https://doi.org/10.1016/j.apcatb.2017.11.048.",322,Train,Ru/TiO2,Ru,5,None,0,TiO2,95,None,WI,600,3,300,1,1,50,290,1,0.667,,0,75,0,0,4,50.189,,,,,,,,,,,,,,,,,,,,,,,,,,,,,,,,,
2367,"Petala A, Panagiotopoulou P. Methanation of CO2 over alkali-promoted Ru/TiO2 catalysts: I. Effect of alkali additives on catalytic activity and selectivity. Appl Catal B Environ 2018;224:919–27. https://doi.org/10.1016/j.apcatb.2017.11.048.",322,Train,Ru/TiO2,Ru,5,None,0,TiO2,95,None,WI,600,3,300,1,1,50,320,1,0.667,,0,75,0,0,4,65.104,,,,,,,,,,,,,,,,,,,,,,,,,,,,,,,,,
2368,"Petala A, Panagiotopoulou P. Methanation of CO2 over alkali-promoted Ru/TiO2 catalysts: I. Effect of alkali additives on catalytic activity and selectivity. Appl Catal B Environ 2018;224:919–27. https://doi.org/10.1016/j.apcatb.2017.11.048.",322,Train,Ru/TiO2,Ru,5,None,0,TiO2,95,None,WI,600,3,300,1,1,50,350,1,0.667,,0,75,0,0,4,74.811,,,,,,,,,,,,,,,,,,,,,,,,,,,,,,,,,
2369,"Petala A, Panagiotopoulou P. Methanation of CO2 over alkali-promoted Ru/TiO2 catalysts: I. Effect of alkali additives on catalytic activity and selectivity. Appl Catal B Environ 2018;224:919–27. https://doi.org/10.1016/j.apcatb.2017.11.048.",322,Train,Ru/TiO2,Ru,5,None,0,TiO2,95,None,WI,600,3,300,1,1,50,375,1,0.667,,0,75,0,0,4,76.705,,,,,,,,,,,,,,,,,,,,,,,,,,,,,,,,,
2370,"Petala A, Panagiotopoulou P. Methanation of CO2 over alkali-promoted Ru/TiO2 catalysts: I. Effect of alkali additives on catalytic activity and selectivity. Appl Catal B Environ 2018;224:919–27. https://doi.org/10.1016/j.apcatb.2017.11.048.",322,Train,Ru/TiO2,Ru,5,None,0,TiO2,95,None,WI,600,3,300,1,1,50,400,1,0.667,,0,75,0,0,4,74.811,,,,,,,,,,,,,,,,,,,,,,,,,,,,,,,,,
2371,"Petala A, Panagiotopoulou P. Methanation of CO2 over alkali-promoted Ru/TiO2 catalysts: I. Effect of alkali additives on catalytic activity and selectivity. Appl Catal B Environ 2018;224:919–27. https://doi.org/10.1016/j.apcatb.2017.11.048.",323,Test,Ru-Na/TiO2,Ru,5,Na,0.2,TiO2,94.8,None,WI,600,3,300,1,1,50,155,1,0.667,,0,75,0,0,4,1.894,,,,,,,,,,,,,,,,,,,,,,,,,,,,,,,,,
2372,"Petala A, Panagiotopoulou P. Methanation of CO2 over alkali-promoted Ru/TiO2 catalysts: I. Effect of alkali additives on catalytic activity and selectivity. Appl Catal B Environ 2018;224:919–27. https://doi.org/10.1016/j.apcatb.2017.11.048.",323,Test,Ru-Na/TiO2,Ru,5,Na,0.2,TiO2,94.8,None,WI,600,3,300,1,1,50,160,1,0.667,,0,75,0,0,4,1.894,,,,,,,,,,,,,,,,,,,,,,,,,,,,,,,,,
2373,"Petala A, Panagiotopoulou P. Methanation of CO2 over alkali-promoted Ru/TiO2 catalysts: I. Effect of alkali additives on catalytic activity and selectivity. Appl Catal B Environ 2018;224:919–27. https://doi.org/10.1016/j.apcatb.2017.11.048.",323,Test,Ru-Na/TiO2,Ru,5,Na,0.2,TiO2,94.8,None,WI,600,3,300,1,1,50,170,1,0.667,,0,75,0,0,4,2.841,,,,,,,,,,,,,,,,,,,,,,,,,,,,,,,,,
2374,"Petala A, Panagiotopoulou P. Methanation of CO2 over alkali-promoted Ru/TiO2 catalysts: I. Effect of alkali additives on catalytic activity and selectivity. Appl Catal B Environ 2018;224:919–27. https://doi.org/10.1016/j.apcatb.2017.11.048.",323,Test,Ru-Na/TiO2,Ru,5,Na,0.2,TiO2,94.8,None,WI,600,3,300,1,1,50,175,1,0.667,,0,75,0,0,4,3.788,,,,,,,,,,,,,,,,,,,,,,,,,,,,,,,,,
2375,"Petala A, Panagiotopoulou P. Methanation of CO2 over alkali-promoted Ru/TiO2 catalysts: I. Effect of alkali additives on catalytic activity and selectivity. Appl Catal B Environ 2018;224:919–27. https://doi.org/10.1016/j.apcatb.2017.11.048.",323,Test,Ru-Na/TiO2,Ru,5,Na,0.2,TiO2,94.8,None,WI,600,3,300,1,1,50,185,1,0.667,,0,75,0,0,4,5.208,,,,,,,,,,,,,,,,,,,,,,,,,,,,,,,,,
2376,"Petala A, Panagiotopoulou P. Methanation of CO2 over alkali-promoted Ru/TiO2 catalysts: I. Effect of alkali additives on catalytic activity and selectivity. Appl Catal B Environ 2018;224:919–27. https://doi.org/10.1016/j.apcatb.2017.11.048.",323,Test,Ru-Na/TiO2,Ru,5,Na,0.2,TiO2,94.8,None,WI,600,3,300,1,1,50,195,1,0.667,,0,75,0,0,4,8.286,,,,,,,,,,,,,,,,,,,,,,,,,,,,,,,,,
2377,"Petala A, Panagiotopoulou P. Methanation of CO2 over alkali-promoted Ru/TiO2 catalysts: I. Effect of alkali additives on catalytic activity and selectivity. Appl Catal B Environ 2018;224:919–27. https://doi.org/10.1016/j.apcatb.2017.11.048.",323,Test,Ru-Na/TiO2,Ru,5,Na,0.2,TiO2,94.8,None,WI,600,3,300,1,1,50,200,1,0.667,,0,75,0,0,4,9.233,,,,,,,,,,,,,,,,,,,,,,,,,,,,,,,,,
2378,"Petala A, Panagiotopoulou P. Methanation of CO2 over alkali-promoted Ru/TiO2 catalysts: I. Effect of alkali additives on catalytic activity and selectivity. Appl Catal B Environ 2018;224:919–27. https://doi.org/10.1016/j.apcatb.2017.11.048.",323,Test,Ru-Na/TiO2,Ru,5,Na,0.2,TiO2,94.8,None,WI,600,3,300,1,1,50,215,1,0.667,,0,75,0,0,4,15.625,,,,,,,,,,,,,,,,,,,,,,,,,,,,,,,,,
2379,"Petala A, Panagiotopoulou P. Methanation of CO2 over alkali-promoted Ru/TiO2 catalysts: I. Effect of alkali additives on catalytic activity and selectivity. Appl Catal B Environ 2018;224:919–27. https://doi.org/10.1016/j.apcatb.2017.11.048.",323,Test,Ru-Na/TiO2,Ru,5,Na,0.2,TiO2,94.8,None,WI,600,3,300,1,1,50,240,1,0.667,,0,75,0,0,4,32.67,,,,,,,,,,,,,,,,,,,,,,,,,,,,,,,,,
2380,"Petala A, Panagiotopoulou P. Methanation of CO2 over alkali-promoted Ru/TiO2 catalysts: I. Effect of alkali additives on catalytic activity and selectivity. Appl Catal B Environ 2018;224:919–27. https://doi.org/10.1016/j.apcatb.2017.11.048.",323,Test,Ru-Na/TiO2,Ru,5,Na,0.2,TiO2,94.8,None,WI,600,3,300,1,1,50,245,1,0.667,,0,75,0,0,4,38.826,,,,,,,,,,,,,,,,,,,,,,,,,,,,,,,,,
2381,"Petala A, Panagiotopoulou P. Methanation of CO2 over alkali-promoted Ru/TiO2 catalysts: I. Effect of alkali additives on catalytic activity and selectivity. Appl Catal B Environ 2018;224:919–27. https://doi.org/10.1016/j.apcatb.2017.11.048.",323,Test,Ru-Na/TiO2,Ru,5,Na,0.2,TiO2,94.8,None,WI,600,3,300,1,1,50,265,1,0.667,,0,75,0,0,4,59.186,,,,,,,,,,,,,,,,,,,,,,,,,,,,,,,,,
2382,"Petala A, Panagiotopoulou P. Methanation of CO2 over alkali-promoted Ru/TiO2 catalysts: I. Effect of alkali additives on catalytic activity and selectivity. Appl Catal B Environ 2018;224:919–27. https://doi.org/10.1016/j.apcatb.2017.11.048.",323,Test,Ru-Na/TiO2,Ru,5,Na,0.2,TiO2,94.8,None,WI,600,3,300,1,1,50,285,1,0.667,,0,75,0,0,4,73.627,,,,,,,,,,,,,,,,,,,,,,,,,,,,,,,,,
2383,"Petala A, Panagiotopoulou P. Methanation of CO2 over alkali-promoted Ru/TiO2 catalysts: I. Effect of alkali additives on catalytic activity and selectivity. Appl Catal B Environ 2018;224:919–27. https://doi.org/10.1016/j.apcatb.2017.11.048.",323,Test,Ru-Na/TiO2,Ru,5,Na,0.2,TiO2,94.8,None,WI,600,3,300,1,1,50,290,1,0.667,,0,75,0,0,4,76.941,,,,,,,,,,,,,,,,,,,,,,,,,,,,,,,,,
2384,"Petala A, Panagiotopoulou P. Methanation of CO2 over alkali-promoted Ru/TiO2 catalysts: I. Effect of alkali additives on catalytic activity and selectivity. Appl Catal B Environ 2018;224:919–27. https://doi.org/10.1016/j.apcatb.2017.11.048.",323,Test,Ru-Na/TiO2,Ru,5,Na,0.2,TiO2,94.8,None,WI,600,3,300,1,1,50,310,1,0.667,,0,75,0,0,4,80.966,,,,,,,,,,,,,,,,,,,,,,,,,,,,,,,,,
2385,"Petala A, Panagiotopoulou P. Methanation of CO2 over alkali-promoted Ru/TiO2 catalysts: I. Effect of alkali additives on catalytic activity and selectivity. Appl Catal B Environ 2018;224:919–27. https://doi.org/10.1016/j.apcatb.2017.11.048.",323,Test,Ru-Na/TiO2,Ru,5,Na,0.2,TiO2,94.8,None,WI,600,3,300,1,1,50,320,1,0.667,,0,75,0,0,4,81.203,,,,,,,,,,,,,,,,,,,,,,,,,,,,,,,,,
2386,"Petala A, Panagiotopoulou P. Methanation of CO2 over alkali-promoted Ru/TiO2 catalysts: I. Effect of alkali additives on catalytic activity and selectivity. Appl Catal B Environ 2018;224:919–27. https://doi.org/10.1016/j.apcatb.2017.11.048.",323,Test,Ru-Na/TiO2,Ru,5,Na,0.2,TiO2,94.8,None,WI,600,3,300,1,1,50,340,1,0.667,,0,75,0,0,4,81.439,,,,,,,,,,,,,,,,,,,,,,,,,,,,,,,,,
2387,"Petala A, Panagiotopoulou P. Methanation of CO2 over alkali-promoted Ru/TiO2 catalysts: I. Effect of alkali additives on catalytic activity and selectivity. Appl Catal B Environ 2018;224:919–27. https://doi.org/10.1016/j.apcatb.2017.11.048.",323,Test,Ru-Na/TiO2,Ru,5,Na,0.2,TiO2,94.8,None,WI,600,3,300,1,1,50,360,1,0.667,,0,75,0,0,4,79.309,,,,,,,,,,,,,,,,,,,,,,,,,,,,,,,,,
2388,"Petala A, Panagiotopoulou P. Methanation of CO2 over alkali-promoted Ru/TiO2 catalysts: I. Effect of alkali additives on catalytic activity and selectivity. Appl Catal B Environ 2018;224:919–27. https://doi.org/10.1016/j.apcatb.2017.11.048.",323,Test,Ru-Na/TiO2,Ru,5,Na,0.2,TiO2,94.8,None,WI,600,3,300,1,1,50,385,1,0.667,,0,75,0,0,4,75.284,,,,,,,,,,,,,,,,,,,,,,,,,,,,,,,,,
2389,"Petala A, Panagiotopoulou P. Methanation of CO2 over alkali-promoted Ru/TiO2 catalysts: I. Effect of alkali additives on catalytic activity and selectivity. Appl Catal B Environ 2018;224:919–27. https://doi.org/10.1016/j.apcatb.2017.11.048.",324,Train,Ru-Na/TiO2,Ru,5,Na,0.4,TiO2,94.6,None,WI,600,3,300,1,1,50,155,1,0.667,,0,75,0,0,4,1.657,,,,,,,,,,,,,,,,,,,,,,,,,,,,,,,,,
2390,"Petala A, Panagiotopoulou P. Methanation of CO2 over alkali-promoted Ru/TiO2 catalysts: I. Effect of alkali additives on catalytic activity and selectivity. Appl Catal B Environ 2018;224:919–27. https://doi.org/10.1016/j.apcatb.2017.11.048.",324,Train,Ru-Na/TiO2,Ru,5,Na,0.4,TiO2,94.6,None,WI,600,3,300,1,1,50,170,1,0.667,,0,75,0,0,4,2.367,,,,,,,,,,,,,,,,,,,,,,,,,,,,,,,,,
2391,"Petala A, Panagiotopoulou P. Methanation of CO2 over alkali-promoted Ru/TiO2 catalysts: I. Effect of alkali additives on catalytic activity and selectivity. Appl Catal B Environ 2018;224:919–27. https://doi.org/10.1016/j.apcatb.2017.11.048.",324,Train,Ru-Na/TiO2,Ru,5,Na,0.4,TiO2,94.6,None,WI,600,3,300,1,1,50,195,1,0.667,,0,75,0,0,4,5.208,,,,,,,,,,,,,,,,,,,,,,,,,,,,,,,,,
2392,"Petala A, Panagiotopoulou P. Methanation of CO2 over alkali-promoted Ru/TiO2 catalysts: I. Effect of alkali additives on catalytic activity and selectivity. Appl Catal B Environ 2018;224:919–27. https://doi.org/10.1016/j.apcatb.2017.11.048.",324,Train,Ru-Na/TiO2,Ru,5,Na,0.4,TiO2,94.6,None,WI,600,3,300,1,1,50,215,1,0.667,,0,75,0,0,4,9.706,,,,,,,,,,,,,,,,,,,,,,,,,,,,,,,,,
2393,"Petala A, Panagiotopoulou P. Methanation of CO2 over alkali-promoted Ru/TiO2 catalysts: I. Effect of alkali additives on catalytic activity and selectivity. Appl Catal B Environ 2018;224:919–27. https://doi.org/10.1016/j.apcatb.2017.11.048.",324,Train,Ru-Na/TiO2,Ru,5,Na,0.4,TiO2,94.6,None,WI,600,3,300,1,1,50,225,1,0.667,,0,75,0,0,4,14.678,,,,,,,,,,,,,,,,,,,,,,,,,,,,,,,,,
2394,"Petala A, Panagiotopoulou P. Methanation of CO2 over alkali-promoted Ru/TiO2 catalysts: I. Effect of alkali additives on catalytic activity and selectivity. Appl Catal B Environ 2018;224:919–27. https://doi.org/10.1016/j.apcatb.2017.11.048.",324,Train,Ru-Na/TiO2,Ru,5,Na,0.4,TiO2,94.6,None,WI,600,3,300,1,1,50,240,1,0.667,,0,75,0,0,4,24.148,,,,,,,,,,,,,,,,,,,,,,,,,,,,,,,,,
2395,"Petala A, Panagiotopoulou P. Methanation of CO2 over alkali-promoted Ru/TiO2 catalysts: I. Effect of alkali additives on catalytic activity and selectivity. Appl Catal B Environ 2018;224:919–27. https://doi.org/10.1016/j.apcatb.2017.11.048.",324,Train,Ru-Na/TiO2,Ru,5,Na,0.4,TiO2,94.6,None,WI,600,3,300,1,1,50,270,1,0.667,,0,75,0,0,4,53.267,,,,,,,,,,,,,,,,,,,,,,,,,,,,,,,,,
2396,"Petala A, Panagiotopoulou P. Methanation of CO2 over alkali-promoted Ru/TiO2 catalysts: I. Effect of alkali additives on catalytic activity and selectivity. Appl Catal B Environ 2018;224:919–27. https://doi.org/10.1016/j.apcatb.2017.11.048.",324,Train,Ru-Na/TiO2,Ru,5,Na,0.4,TiO2,94.6,None,WI,600,3,300,1,1,50,305,1,0.667,,0,75,0,0,4,71.97,,,,,,,,,,,,,,,,,,,,,,,,,,,,,,,,,
2397,"Petala A, Panagiotopoulou P. Methanation of CO2 over alkali-promoted Ru/TiO2 catalysts: I. Effect of alkali additives on catalytic activity and selectivity. Appl Catal B Environ 2018;224:919–27. https://doi.org/10.1016/j.apcatb.2017.11.048.",324,Train,Ru-Na/TiO2,Ru,5,Na,0.4,TiO2,94.6,None,WI,600,3,300,1,1,50,325,1,0.667,,0,75,0,0,4,75.758,,,,,,,,,,,,,,,,,,,,,,,,,,,,,,,,,
2398,"Petala A, Panagiotopoulou P. Methanation of CO2 over alkali-promoted Ru/TiO2 catalysts: I. Effect of alkali additives on catalytic activity and selectivity. Appl Catal B Environ 2018;224:919–27. https://doi.org/10.1016/j.apcatb.2017.11.048.",324,Train,Ru-Na/TiO2,Ru,5,Na,0.4,TiO2,94.6,None,WI,600,3,300,1,1,50,350,1,0.667,,0,75,0,0,4,76.468,,,,,,,,,,,,,,,,,,,,,,,,,,,,,,,,,
