Repository: Night-Time1809/ML_training_lab

## Materials/outline

| **Date** | **Section** | **Lab** | **Slide** | **Notebook** |
| ---- | ---- | ---- | ---- | ---- |
| 09 May 2023 | 01 - Machine Learning Overview and Decision Tree |  01 - Intro to Colab, pandas, NumPy - Decision Tree Model for Classification and Regression | [Go to slide](https://github.com/Night-Time1809/ML_training_lab/blob/main/slides/01_ML%20overview_decision%20tree.pdf) | [![Open In Colab](https://colab.research.google.com/assets/colab-badge.svg)](https://colab.research.google.com/drive/1m2KPAzuMQn_NBilSeYc1IJ7Eh76YsIhk?usp=sharing) |

File: dataset/dataset.csv (part 23 of 38)
Number of data,Reference,Experiment No,Train/Test Set,Catalyst,Base,Base wt%,Base 2,Base 2 wt%,Support,Support wt%,Support 2,Catalyst preparation method,Calcination Temperature (C),Calcination time (h),Reduction Temperature (C),Reduction Pressure (bar),Reduction time  (h),Reduction  H2 %,Temperature (C),Pressure (bar),W/F (mgcat/minml),Time on Stream (h),CO % in feed,Inert % in feed,CH4 % in feed,H2O % in feed,H2/CO2 in feed,CO2 Conversion %,,,,,,,,,,,,,,,,,,,,,,,,,,,,,,,,,
2399,"Petala A, Panagiotopoulou P. Methanation of CO2 over alkali-promoted Ru/TiO2 catalysts: I. Effect of alkali additives on catalytic activity and selectivity. Appl Catal B Environ 2018;224:919–27. https://doi.org/10.1016/j.apcatb.2017.11.048.",324,Train,Ru-Na/TiO2,Ru,5,Na,0.4,TiO2,94.6,None,WI,600,3,300,1,1,50,385,1,0.667,,0,75,0,0,4,75.758,,,,,,,,,,,,,,,,,,,,,,,,,,,,,,,,,
2400,"Quindimil A, De-La-Torre U, Pereda-Ayo B, González-Marcos JA, González-Velasco JR. Ni catalysts with La as promoter supported over Y- and BETA- zeolites for CO2 methanation. Appl Catal B Environ 2018;238:393–403. https://doi.org/10.1016/j.apcatb.2018.07.034.",325,Train,Ni/Na-Beta,Ni,10,None,0,Na-Zeolite,90,None,IWI,550,6,500,1,1,20,200,1,2,24,0,20,0,0,4,1.013,,,,,,,,,,,,,,,,,,,,,,,,,,,,,,,,,
2401,"Quindimil A, De-La-Torre U, Pereda-Ayo B, González-Marcos JA, González-Velasco JR. Ni catalysts with La as promoter supported over Y- and BETA- zeolites for CO2 methanation. Appl Catal B Environ 2018;238:393–403. https://doi.org/10.1016/j.apcatb.2018.07.034.",325,Train,Ni/Na-Beta,Ni,10,None,0,Na-Zeolite,90,None,IWI,550,6,500,1,1,20,250,1,2,24,0,20,0,0,4,2.039,,,,,,,,,,,,,,,,,,,,,,,,,,,,,,,,,
2402,"Quindimil A, De-La-Torre U, Pereda-Ayo B, González-Marcos JA, González-Velasco JR. Ni catalysts with La as promoter supported over Y- and BETA- zeolites for CO2 methanation. Appl Catal B Environ 2018;238:393–403. https://doi.org/10.1016/j.apcatb.2018.07.034.",325,Train,Ni/Na-Beta,Ni,10,None,0,Na-Zeolite,90,None,IWI,550,6,500,1,1,20,300,1,2,24,0,20,0,0,4,10.933,,,,,,,,,,,,,,,,,,,,,,,,,,,,,,,,,
2403,"Quindimil A, De-La-Torre U, Pereda-Ayo B, González-Marcos JA, González-Velasco JR. Ni catalysts with La as promoter supported over Y- and BETA- zeolites for CO2 methanation. Appl Catal B Environ 2018;238:393–403. https://doi.org/10.1016/j.apcatb.2018.07.034.",325,Train,Ni/Na-Beta,Ni,10,None,0,Na-Zeolite,90,None,IWI,550,6,500,1,1,20,350,1,2,24,0,20,0,0,4,32.485,,,,,,,,,,,,,,,,,,,,,,,,,,,,,,,,,
2404,"Quindimil A, De-La-Torre U, Pereda-Ayo B, González-Marcos JA, González-Velasco JR. Ni catalysts with La as promoter supported over Y- and BETA- zeolites for CO2 methanation. Appl Catal B Environ 2018;238:393–403. https://doi.org/10.1016/j.apcatb.2018.07.034.",325,Train,Ni/Na-Beta,Ni,10,None,0,Na-Zeolite,90,None,IWI,550,6,500,1,1,20,400,1,2,24,0,20,0,0,4,59.51,,,,,,,,,,,,,,,,,,,,,,,,,,,,,,,,,
2405,"Quindimil A, De-La-Torre U, Pereda-Ayo B, González-Marcos JA, González-Velasco JR. Ni catalysts with La as promoter supported over Y- and BETA- zeolites for CO2 methanation. Appl Catal B Environ 2018;238:393–403. https://doi.org/10.1016/j.apcatb.2018.07.034.",325,Train,Ni/Na-Beta,Ni,10,None,0,Na-Zeolite,90,None,IWI,550,6,500,1,1,20,425,1,2,24,0,20,0,0,4,68.404,,,,,,,,,,,,,,,,,,,,,,,,,,,,,,,,,
2406,"Quindimil A, De-La-Torre U, Pereda-Ayo B, González-Marcos JA, González-Velasco JR. Ni catalysts with La as promoter supported over Y- and BETA- zeolites for CO2 methanation. Appl Catal B Environ 2018;238:393–403. https://doi.org/10.1016/j.apcatb.2018.07.034.",325,Train,Ni/Na-Beta,Ni,10,None,0,Na-Zeolite,90,None,IWI,550,6,500,1,1,20,450,1,2,24,0,20,0,0,4,72.852,,,,,,,,,,,,,,,,,,,,,,,,,,,,,,,,,
2407,"Quindimil A, De-La-Torre U, Pereda-Ayo B, González-Marcos JA, González-Velasco JR. Ni catalysts with La as promoter supported over Y- and BETA- zeolites for CO2 methanation. Appl Catal B Environ 2018;238:393–403. https://doi.org/10.1016/j.apcatb.2018.07.034.",325,Train,Ni/Na-Beta,Ni,10,None,0,Na-Zeolite,90,None,IWI,550,6,500,1,1,20,475,1,2,24,0,20,0,0,4,73.536,,,,,,,,,,,,,,,,,,,,,,,,,,,,,,,,,
2408,"Quindimil A, De-La-Torre U, Pereda-Ayo B, González-Marcos JA, González-Velasco JR. Ni catalysts with La as promoter supported over Y- and BETA- zeolites for CO2 methanation. Appl Catal B Environ 2018;238:393–403. https://doi.org/10.1016/j.apcatb.2018.07.034.",325,Train,Ni/Na-Beta,Ni,10,None,0,Na-Zeolite,90,None,IWI,550,6,500,1,1,20,500,1,2,24,0,20,0,0,4,71.483,,,,,,,,,,,,,,,,,,,,,,,,,,,,,,,,,
2409,"Quindimil A, De-La-Torre U, Pereda-Ayo B, González-Marcos JA, González-Velasco JR. Ni catalysts with La as promoter supported over Y- and BETA- zeolites for CO2 methanation. Appl Catal B Environ 2018;238:393–403. https://doi.org/10.1016/j.apcatb.2018.07.034.",326,Train,Ni/H-Beta,Ni,10,None,0,Zeolite,90,None,IWI,550,6,500,1,1,20,200,1,2,24,0,20,0,0,4,1.697,,,,,,,,,,,,,,,,,,,,,,,,,,,,,,,,,
2410,"Quindimil A, De-La-Torre U, Pereda-Ayo B, González-Marcos JA, González-Velasco JR. Ni catalysts with La as promoter supported over Y- and BETA- zeolites for CO2 methanation. Appl Catal B Environ 2018;238:393–403. https://doi.org/10.1016/j.apcatb.2018.07.034.",326,Train,Ni/H-Beta,Ni,10,None,0,Zeolite,90,None,IWI,550,6,500,1,1,20,250,1,2,24,0,20,0,0,4,2.381,,,,,,,,,,,,,,,,,,,,,,,,,,,,,,,,,
2411,"Quindimil A, De-La-Torre U, Pereda-Ayo B, González-Marcos JA, González-Velasco JR. Ni catalysts with La as promoter supported over Y- and BETA- zeolites for CO2 methanation. Appl Catal B Environ 2018;238:393–403. https://doi.org/10.1016/j.apcatb.2018.07.034.",326,Train,Ni/H-Beta,Ni,10,None,0,Zeolite,90,None,IWI,550,6,500,1,1,20,300,1,2,24,0,20,0,0,4,7.17,,,,,,,,,,,,,,,,,,,,,,,,,,,,,,,,,
2412,"Quindimil A, De-La-Torre U, Pereda-Ayo B, González-Marcos JA, González-Velasco JR. Ni catalysts with La as promoter supported over Y- and BETA- zeolites for CO2 methanation. Appl Catal B Environ 2018;238:393–403. https://doi.org/10.1016/j.apcatb.2018.07.034.",326,Train,Ni/H-Beta,Ni,10,None,0,Zeolite,90,None,IWI,550,6,500,1,1,20,350,1,2,24,0,20,0,0,4,23.933,,,,,,,,,,,,,,,,,,,,,,,,,,,,,,,,,
2413,"Quindimil A, De-La-Torre U, Pereda-Ayo B, González-Marcos JA, González-Velasco JR. Ni catalysts with La as promoter supported over Y- and BETA- zeolites for CO2 methanation. Appl Catal B Environ 2018;238:393–403. https://doi.org/10.1016/j.apcatb.2018.07.034.",326,Train,Ni/H-Beta,Ni,10,None,0,Zeolite,90,None,IWI,550,6,500,1,1,20,400,1,2,24,0,20,0,0,4,53.01,,,,,,,,,,,,,,,,,,,,,,,,,,,,,,,,,
2414,"Quindimil A, De-La-Torre U, Pereda-Ayo B, González-Marcos JA, González-Velasco JR. Ni catalysts with La as promoter supported over Y- and BETA- zeolites for CO2 methanation. Appl Catal B Environ 2018;238:393–403. https://doi.org/10.1016/j.apcatb.2018.07.034.",326,Train,Ni/H-Beta,Ni,10,None,0,Zeolite,90,None,IWI,550,6,500,1,1,20,425,1,2,24,0,20,0,0,4,63.957,,,,,,,,,,,,,,,,,,,,,,,,,,,,,,,,,
2415,"Quindimil A, De-La-Torre U, Pereda-Ayo B, González-Marcos JA, González-Velasco JR. Ni catalysts with La as promoter supported over Y- and BETA- zeolites for CO2 methanation. Appl Catal B Environ 2018;238:393–403. https://doi.org/10.1016/j.apcatb.2018.07.034.",326,Train,Ni/H-Beta,Ni,10,None,0,Zeolite,90,None,IWI,550,6,500,1,1,20,450,1,2,24,0,20,0,0,4,68.062,,,,,,,,,,,,,,,,,,,,,,,,,,,,,,,,,
2416,"Quindimil A, De-La-Torre U, Pereda-Ayo B, González-Marcos JA, González-Velasco JR. Ni catalysts with La as promoter supported over Y- and BETA- zeolites for CO2 methanation. Appl Catal B Environ 2018;238:393–403. https://doi.org/10.1016/j.apcatb.2018.07.034.",326,Train,Ni/H-Beta,Ni,10,None,0,Zeolite,90,None,IWI,550,6,500,1,1,20,475,1,2,24,0,20,0,0,4,70.457,,,,,,,,,,,,,,,,,,,,,,,,,,,,,,,,,
2417,"Quindimil A, De-La-Torre U, Pereda-Ayo B, González-Marcos JA, González-Velasco JR. Ni catalysts with La as promoter supported over Y- and BETA- zeolites for CO2 methanation. Appl Catal B Environ 2018;238:393–403. https://doi.org/10.1016/j.apcatb.2018.07.034.",326,Train,Ni/H-Beta,Ni,10,None,0,Zeolite,90,None,IWI,550,6,500,1,1,20,500,1,2,24,0,20,0,0,4,70.115,,,,,,,,,,,,,,,,,,,,,,,,,,,,,,,,,
2418,"Quindimil A, De-La-Torre U, Pereda-Ayo B, González-Marcos JA, González-Velasco JR. Ni catalysts with La as promoter supported over Y- and BETA- zeolites for CO2 methanation. Appl Catal B Environ 2018;238:393–403. https://doi.org/10.1016/j.apcatb.2018.07.034.",327,Train,Ni-La2O3/Na-Beta,Ni,10,La2O3,5,Na-Zeolite,85,None,IWI,550,6,500,1,1,20,200,1,2,24,0,20,0,0,4,0,,,,,,,,,,,,,,,,,,,,,,,,,,,,,,,,,
2419,"Quindimil A, De-La-Torre U, Pereda-Ayo B, González-Marcos JA, González-Velasco JR. Ni catalysts with La as promoter supported over Y- and BETA- zeolites for CO2 methanation. Appl Catal B Environ 2018;238:393–403. https://doi.org/10.1016/j.apcatb.2018.07.034.",327,Train,Ni-La2O3/Na-Beta,Ni,10,La2O3,5,Na-Zeolite,85,None,IWI,550,6,500,1,1,20,250,1,2,24,0,20,0,0,4,6.881,,,,,,,,,,,,,,,,,,,,,,,,,,,,,,,,,
2420,"Quindimil A, De-La-Torre U, Pereda-Ayo B, González-Marcos JA, González-Velasco JR. Ni catalysts with La as promoter supported over Y- and BETA- zeolites for CO2 methanation. Appl Catal B Environ 2018;238:393–403. https://doi.org/10.1016/j.apcatb.2018.07.034.",327,Train,Ni-La2O3/Na-Beta,Ni,10,La2O3,5,Na-Zeolite,85,None,IWI,550,6,500,1,1,20,275,1,2,24,0,20,0,0,4,13.761,,,,,,,,,,,,,,,,,,,,,,,,,,,,,,,,,
2421,"Quindimil A, De-La-Torre U, Pereda-Ayo B, González-Marcos JA, González-Velasco JR. Ni catalysts with La as promoter supported over Y- and BETA- zeolites for CO2 methanation. Appl Catal B Environ 2018;238:393–403. https://doi.org/10.1016/j.apcatb.2018.07.034.",327,Train,Ni-La2O3/Na-Beta,Ni,10,La2O3,5,Na-Zeolite,85,None,IWI,550,6,500,1,1,20,300,1,2,24,0,20,0,0,4,26.147,,,,,,,,,,,,,,,,,,,,,,,,,,,,,,,,,
2422,"Quindimil A, De-La-Torre U, Pereda-Ayo B, González-Marcos JA, González-Velasco JR. Ni catalysts with La as promoter supported over Y- and BETA- zeolites for CO2 methanation. Appl Catal B Environ 2018;238:393–403. https://doi.org/10.1016/j.apcatb.2018.07.034.",327,Train,Ni-La2O3/Na-Beta,Ni,10,La2O3,5,Na-Zeolite,85,None,IWI,550,6,500,1,1,20,325,1,2,24,0,20,0,0,4,46.101,,,,,,,,,,,,,,,,,,,,,,,,,,,,,,,,,
2423,"Quindimil A, De-La-Torre U, Pereda-Ayo B, González-Marcos JA, González-Velasco JR. Ni catalysts with La as promoter supported over Y- and BETA- zeolites for CO2 methanation. Appl Catal B Environ 2018;238:393–403. https://doi.org/10.1016/j.apcatb.2018.07.034.",327,Train,Ni-La2O3/Na-Beta,Ni,10,La2O3,5,Na-Zeolite,85,None,IWI,550,6,500,1,1,20,350,1,2,24,0,20,0,0,4,58.257,,,,,,,,,,,,,,,,,,,,,,,,,,,,,,,,,
2424,"Quindimil A, De-La-Torre U, Pereda-Ayo B, González-Marcos JA, González-Velasco JR. Ni catalysts with La as promoter supported over Y- and BETA- zeolites for CO2 methanation. Appl Catal B Environ 2018;238:393–403. https://doi.org/10.1016/j.apcatb.2018.07.034.",327,Train,Ni-La2O3/Na-Beta,Ni,10,La2O3,5,Na-Zeolite,85,None,IWI,550,6,500,1,1,20,375,1,2,24,0,20,0,0,4,66.055,,,,,,,,,,,,,,,,,,,,,,,,,,,,,,,,,
2425,"Quindimil A, De-La-Torre U, Pereda-Ayo B, González-Marcos JA, González-Velasco JR. Ni catalysts with La as promoter supported over Y- and BETA- zeolites for CO2 methanation. Appl Catal B Environ 2018;238:393–403. https://doi.org/10.1016/j.apcatb.2018.07.034.",327,Train,Ni-La2O3/Na-Beta,Ni,10,La2O3,5,Na-Zeolite,85,None,IWI,550,6,500,1,1,20,400,1,2,24,0,20,0,0,4,69.954,,,,,,,,,,,,,,,,,,,,,,,,,,,,,,,,,
2426,"Quindimil A, De-La-Torre U, Pereda-Ayo B, González-Marcos JA, González-Velasco JR. Ni catalysts with La as promoter supported over Y- and BETA- zeolites for CO2 methanation. Appl Catal B Environ 2018;238:393–403. https://doi.org/10.1016/j.apcatb.2018.07.034.",327,Train,Ni-La2O3/Na-Beta,Ni,10,La2O3,5,Na-Zeolite,85,None,IWI,550,6,500,1,1,20,425,1,2,24,0,20,0,0,4,72.248,,,,,,,,,,,,,,,,,,,,,,,,,,,,,,,,,
2427,"Quindimil A, De-La-Torre U, Pereda-Ayo B, González-Marcos JA, González-Velasco JR. Ni catalysts with La as promoter supported over Y- and BETA- zeolites for CO2 methanation. Appl Catal B Environ 2018;238:393–403. https://doi.org/10.1016/j.apcatb.2018.07.034.",327,Train,Ni-La2O3/Na-Beta,Ni,10,La2O3,5,Na-Zeolite,85,None,IWI,550,6,500,1,1,20,450,1,2,24,0,20,0,0,4,73.165,,,,,,,,,,,,,,,,,,,,,,,,,,,,,,,,,
2428,"Quindimil A, De-La-Torre U, Pereda-Ayo B, González-Marcos JA, González-Velasco JR. Ni catalysts with La as promoter supported over Y- and BETA- zeolites for CO2 methanation. Appl Catal B Environ 2018;238:393–403. https://doi.org/10.1016/j.apcatb.2018.07.034.",327,Train,Ni-La2O3/Na-Beta,Ni,10,La2O3,5,Na-Zeolite,85,None,IWI,550,6,500,1,1,20,475,1,2,24,0,20,0,0,4,72.477,,,,,,,,,,,,,,,,,,,,,,,,,,,,,,,,,
2429,"Quindimil A, De-La-Torre U, Pereda-Ayo B, González-Marcos JA, González-Velasco JR. Ni catalysts with La as promoter supported over Y- and BETA- zeolites for CO2 methanation. Appl Catal B Environ 2018;238:393–403. https://doi.org/10.1016/j.apcatb.2018.07.034.",327,Train,Ni-La2O3/Na-Beta,Ni,10,La2O3,5,Na-Zeolite,85,None,IWI,550,6,500,1,1,20,500,1,2,24,0,20,0,0,4,70.413,,,,,,,,,,,,,,,,,,,,,,,,,,,,,,,,,
2430,"Quindimil A, De-La-Torre U, Pereda-Ayo B, González-Marcos JA, González-Velasco JR. Ni catalysts with La as promoter supported over Y- and BETA- zeolites for CO2 methanation. Appl Catal B Environ 2018;238:393–403. https://doi.org/10.1016/j.apcatb.2018.07.034.",328,Train,Ni-La2O3/Na-Beta,Ni,10,La2O3,10,Na-Zeolite,80,None,IWI,550,6,500,1,1,20,200,1,2,24,0,20,0,0,4,0.917,,,,,,,,,,,,,,,,,,,,,,,,,,,,,,,,,
2431,"Quindimil A, De-La-Torre U, Pereda-Ayo B, González-Marcos JA, González-Velasco JR. Ni catalysts with La as promoter supported over Y- and BETA- zeolites for CO2 methanation. Appl Catal B Environ 2018;238:393–403. https://doi.org/10.1016/j.apcatb.2018.07.034.",328,Train,Ni-La2O3/Na-Beta,Ni,10,La2O3,10,Na-Zeolite,80,None,IWI,550,6,500,1,1,20,225,1,2,24,0,20,0,0,4,2.982,,,,,,,,,,,,,,,,,,,,,,,,,,,,,,,,,
2432,"Quindimil A, De-La-Torre U, Pereda-Ayo B, González-Marcos JA, González-Velasco JR. Ni catalysts with La as promoter supported over Y- and BETA- zeolites for CO2 methanation. Appl Catal B Environ 2018;238:393–403. https://doi.org/10.1016/j.apcatb.2018.07.034.",328,Train,Ni-La2O3/Na-Beta,Ni,10,La2O3,10,Na-Zeolite,80,None,IWI,550,6,500,1,1,20,250,1,2,24,0,20,0,0,4,9.633,,,,,,,,,,,,,,,,,,,,,,,,,,,,,,,,,
2433,"Quindimil A, De-La-Torre U, Pereda-Ayo B, González-Marcos JA, González-Velasco JR. Ni catalysts with La as promoter supported over Y- and BETA- zeolites for CO2 methanation. Appl Catal B Environ 2018;238:393–403. https://doi.org/10.1016/j.apcatb.2018.07.034.",328,Train,Ni-La2O3/Na-Beta,Ni,10,La2O3,10,Na-Zeolite,80,None,IWI,550,6,500,1,1,20,275,1,2,24,0,20,0,0,4,19.266,,,,,,,,,,,,,,,,,,,,,,,,,,,,,,,,,
2434,"Quindimil A, De-La-Torre U, Pereda-Ayo B, González-Marcos JA, González-Velasco JR. Ni catalysts with La as promoter supported over Y- and BETA- zeolites for CO2 methanation. Appl Catal B Environ 2018;238:393–403. https://doi.org/10.1016/j.apcatb.2018.07.034.",328,Train,Ni-La2O3/Na-Beta,Ni,10,La2O3,10,Na-Zeolite,80,None,IWI,550,6,500,1,1,20,300,1,2,24,0,20,0,0,4,35.78,,,,,,,,,,,,,,,,,,,,,,,,,,,,,,,,,
2435,"Quindimil A, De-La-Torre U, Pereda-Ayo B, González-Marcos JA, González-Velasco JR. Ni catalysts with La as promoter supported over Y- and BETA- zeolites for CO2 methanation. Appl Catal B Environ 2018;238:393–403. https://doi.org/10.1016/j.apcatb.2018.07.034.",328,Train,Ni-La2O3/Na-Beta,Ni,10,La2O3,10,Na-Zeolite,80,None,IWI,550,6,500,1,1,20,325,1,2,24,0,20,0,0,4,52.523,,,,,,,,,,,,,,,,,,,,,,,,,,,,,,,,,
2436,"Quindimil A, De-La-Torre U, Pereda-Ayo B, González-Marcos JA, González-Velasco JR. Ni catalysts with La as promoter supported over Y- and BETA- zeolites for CO2 methanation. Appl Catal B Environ 2018;238:393–403. https://doi.org/10.1016/j.apcatb.2018.07.034.",328,Train,Ni-La2O3/Na-Beta,Ni,10,La2O3,10,Na-Zeolite,80,None,IWI,550,6,500,1,1,20,350,1,2,24,0,20,0,0,4,64.45,,,,,,,,,,,,,,,,,,,,,,,,,,,,,,,,,
2437,"Quindimil A, De-La-Torre U, Pereda-Ayo B, González-Marcos JA, González-Velasco JR. Ni catalysts with La as promoter supported over Y- and BETA- zeolites for CO2 methanation. Appl Catal B Environ 2018;238:393–403. https://doi.org/10.1016/j.apcatb.2018.07.034.",328,Train,Ni-La2O3/Na-Beta,Ni,10,La2O3,10,Na-Zeolite,80,None,IWI,550,6,500,1,1,20,375,1,2,24,0,20,0,0,4,70.872,,,,,,,,,,,,,,,,,,,,,,,,,,,,,,,,,
2438,"Quindimil A, De-La-Torre U, Pereda-Ayo B, González-Marcos JA, González-Velasco JR. Ni catalysts with La as promoter supported over Y- and BETA- zeolites for CO2 methanation. Appl Catal B Environ 2018;238:393–403. https://doi.org/10.1016/j.apcatb.2018.07.034.",328,Train,Ni-La2O3/Na-Beta,Ni,10,La2O3,10,Na-Zeolite,80,None,IWI,550,6,500,1,1,20,400,1,2,24,0,20,0,0,4,74.312,,,,,,,,,,,,,,,,,,,,,,,,,,,,,,,,,
2439,"Quindimil A, De-La-Torre U, Pereda-Ayo B, González-Marcos JA, González-Velasco JR. Ni catalysts with La as promoter supported over Y- and BETA- zeolites for CO2 methanation. Appl Catal B Environ 2018;238:393–403. https://doi.org/10.1016/j.apcatb.2018.07.034.",328,Train,Ni-La2O3/Na-Beta,Ni,10,La2O3,10,Na-Zeolite,80,None,IWI,550,6,500,1,1,20,425,1,2,24,0,20,0,0,4,75.917,,,,,,,,,,,,,,,,,,,,,,,,,,,,,,,,,
2440,"Quindimil A, De-La-Torre U, Pereda-Ayo B, González-Marcos JA, González-Velasco JR. Ni catalysts with La as promoter supported over Y- and BETA- zeolites for CO2 methanation. Appl Catal B Environ 2018;238:393–403. https://doi.org/10.1016/j.apcatb.2018.07.034.",328,Train,Ni-La2O3/Na-Beta,Ni,10,La2O3,10,Na-Zeolite,80,None,IWI,550,6,500,1,1,20,450,1,2,24,0,20,0,0,4,75.917,,,,,,,,,,,,,,,,,,,,,,,,,,,,,,,,,
2441,"Quindimil A, De-La-Torre U, Pereda-Ayo B, González-Marcos JA, González-Velasco JR. Ni catalysts with La as promoter supported over Y- and BETA- zeolites for CO2 methanation. Appl Catal B Environ 2018;238:393–403. https://doi.org/10.1016/j.apcatb.2018.07.034.",328,Train,Ni-La2O3/Na-Beta,Ni,10,La2O3,10,Na-Zeolite,80,None,IWI,550,6,500,1,1,20,475,1,2,24,0,20,0,0,4,74.771,,,,,,,,,,,,,,,,,,,,,,,,,,,,,,,,,
2442,"Quindimil A, De-La-Torre U, Pereda-Ayo B, González-Marcos JA, González-Velasco JR. Ni catalysts with La as promoter supported over Y- and BETA- zeolites for CO2 methanation. Appl Catal B Environ 2018;238:393–403. https://doi.org/10.1016/j.apcatb.2018.07.034.",328,Train,Ni-La2O3/Na-Beta,Ni,10,La2O3,10,Na-Zeolite,80,None,IWI,550,6,500,1,1,20,500,1,2,24,0,20,0,0,4,72.936,,,,,,,,,,,,,,,,,,,,,,,,,,,,,,,,,
2443,"Quindimil A, De-La-Torre U, Pereda-Ayo B, González-Marcos JA, González-Velasco JR. Ni catalysts with La as promoter supported over Y- and BETA- zeolites for CO2 methanation. Appl Catal B Environ 2018;238:393–403. https://doi.org/10.1016/j.apcatb.2018.07.034.",329,Train,Ni-La2O3/Na-Beta,Ni,10,La2O3,15,Na-Zeolite,75,None,IWI,550,6,500,1,1,20,200,1,2,24,0,20,0,0,4,0.459,,,,,,,,,,,,,,,,,,,,,,,,,,,,,,,,,
2444,"Quindimil A, De-La-Torre U, Pereda-Ayo B, González-Marcos JA, González-Velasco JR. Ni catalysts with La as promoter supported over Y- and BETA- zeolites for CO2 methanation. Appl Catal B Environ 2018;238:393–403. https://doi.org/10.1016/j.apcatb.2018.07.034.",329,Train,Ni-La2O3/Na-Beta,Ni,10,La2O3,15,Na-Zeolite,75,None,IWI,550,6,500,1,1,20,225,1,2,24,0,20,0,0,4,2.523,,,,,,,,,,,,,,,,,,,,,,,,,,,,,,,,,
2445,"Quindimil A, De-La-Torre U, Pereda-Ayo B, González-Marcos JA, González-Velasco JR. Ni catalysts with La as promoter supported over Y- and BETA- zeolites for CO2 methanation. Appl Catal B Environ 2018;238:393–403. https://doi.org/10.1016/j.apcatb.2018.07.034.",329,Train,Ni-La2O3/Na-Beta,Ni,10,La2O3,15,Na-Zeolite,75,None,IWI,550,6,500,1,1,20,250,1,2,24,0,20,0,0,4,8.028,,,,,,,,,,,,,,,,,,,,,,,,,,,,,,,,,
2446,"Quindimil A, De-La-Torre U, Pereda-Ayo B, González-Marcos JA, González-Velasco JR. Ni catalysts with La as promoter supported over Y- and BETA- zeolites for CO2 methanation. Appl Catal B Environ 2018;238:393–403. https://doi.org/10.1016/j.apcatb.2018.07.034.",329,Train,Ni-La2O3/Na-Beta,Ni,10,La2O3,15,Na-Zeolite,75,None,IWI,550,6,500,1,1,20,275,1,2,24,0,20,0,0,4,16.743,,,,,,,,,,,,,,,,,,,,,,,,,,,,,,,,,
2447,"Quindimil A, De-La-Torre U, Pereda-Ayo B, González-Marcos JA, González-Velasco JR. Ni catalysts with La as promoter supported over Y- and BETA- zeolites for CO2 methanation. Appl Catal B Environ 2018;238:393–403. https://doi.org/10.1016/j.apcatb.2018.07.034.",329,Train,Ni-La2O3/Na-Beta,Ni,10,La2O3,15,Na-Zeolite,75,None,IWI,550,6,500,1,1,20,300,1,2,24,0,20,0,0,4,30.046,,,,,,,,,,,,,,,,,,,,,,,,,,,,,,,,,
2448,"Quindimil A, De-La-Torre U, Pereda-Ayo B, González-Marcos JA, González-Velasco JR. Ni catalysts with La as promoter supported over Y- and BETA- zeolites for CO2 methanation. Appl Catal B Environ 2018;238:393–403. https://doi.org/10.1016/j.apcatb.2018.07.034.",329,Train,Ni-La2O3/Na-Beta,Ni,10,La2O3,15,Na-Zeolite,75,None,IWI,550,6,500,1,1,20,325,1,2,24,0,20,0,0,4,48.165,,,,,,,,,,,,,,,,,,,,,,,,,,,,,,,,,
2449,"Quindimil A, De-La-Torre U, Pereda-Ayo B, González-Marcos JA, González-Velasco JR. Ni catalysts with La as promoter supported over Y- and BETA- zeolites for CO2 methanation. Appl Catal B Environ 2018;238:393–403. https://doi.org/10.1016/j.apcatb.2018.07.034.",329,Train,Ni-La2O3/Na-Beta,Ni,10,La2O3,15,Na-Zeolite,75,None,IWI,550,6,500,1,1,20,350,1,2,24,0,20,0,0,4,61.697,,,,,,,,,,,,,,,,,,,,,,,,,,,,,,,,,
2450,"Quindimil A, De-La-Torre U, Pereda-Ayo B, González-Marcos JA, González-Velasco JR. Ni catalysts with La as promoter supported over Y- and BETA- zeolites for CO2 methanation. Appl Catal B Environ 2018;238:393–403. https://doi.org/10.1016/j.apcatb.2018.07.034.",329,Train,Ni-La2O3/Na-Beta,Ni,10,La2O3,15,Na-Zeolite,75,None,IWI,550,6,500,1,1,20,375,1,2,24,0,20,0,0,4,68.807,,,,,,,,,,,,,,,,,,,,,,,,,,,,,,,,,
2451,"Quindimil A, De-La-Torre U, Pereda-Ayo B, González-Marcos JA, González-Velasco JR. Ni catalysts with La as promoter supported over Y- and BETA- zeolites for CO2 methanation. Appl Catal B Environ 2018;238:393–403. https://doi.org/10.1016/j.apcatb.2018.07.034.",329,Train,Ni-La2O3/Na-Beta,Ni,10,La2O3,15,Na-Zeolite,75,None,IWI,550,6,500,1,1,20,400,1,2,24,0,20,0,0,4,72.936,,,,,,,,,,,,,,,,,,,,,,,,,,,,,,,,,
2452,"Quindimil A, De-La-Torre U, Pereda-Ayo B, González-Marcos JA, González-Velasco JR. Ni catalysts with La as promoter supported over Y- and BETA- zeolites for CO2 methanation. Appl Catal B Environ 2018;238:393–403. https://doi.org/10.1016/j.apcatb.2018.07.034.",329,Train,Ni-La2O3/Na-Beta,Ni,10,La2O3,15,Na-Zeolite,75,None,IWI,550,6,500,1,1,20,425,1,2,24,0,20,0,0,4,75.229,,,,,,,,,,,,,,,,,,,,,,,,,,,,,,,,,
2453,"Quindimil A, De-La-Torre U, Pereda-Ayo B, González-Marcos JA, González-Velasco JR. Ni catalysts with La as promoter supported over Y- and BETA- zeolites for CO2 methanation. Appl Catal B Environ 2018;238:393–403. https://doi.org/10.1016/j.apcatb.2018.07.034.",329,Train,Ni-La2O3/Na-Beta,Ni,10,La2O3,15,Na-Zeolite,75,None,IWI,550,6,500,1,1,20,450,1,2,24,0,20,0,0,4,75.688,,,,,,,,,,,,,,,,,,,,,,,,,,,,,,,,,
2454,"Quindimil A, De-La-Torre U, Pereda-Ayo B, González-Marcos JA, González-Velasco JR. Ni catalysts with La as promoter supported over Y- and BETA- zeolites for CO2 methanation. Appl Catal B Environ 2018;238:393–403. https://doi.org/10.1016/j.apcatb.2018.07.034.",329,Train,Ni-La2O3/Na-Beta,Ni,10,La2O3,15,Na-Zeolite,75,None,IWI,550,6,500,1,1,20,475,1,2,24,0,20,0,0,4,75,,,,,,,,,,,,,,,,,,,,,,,,,,,,,,,,,
2455,"Quindimil A, De-La-Torre U, Pereda-Ayo B, González-Marcos JA, González-Velasco JR. Ni catalysts with La as promoter supported over Y- and BETA- zeolites for CO2 methanation. Appl Catal B Environ 2018;238:393–403. https://doi.org/10.1016/j.apcatb.2018.07.034.",329,Train,Ni-La2O3/Na-Beta,Ni,10,La2O3,15,Na-Zeolite,75,None,IWI,550,6,500,1,1,20,500,1,2,24,0,20,0,0,4,73.165,,,,,,,,,,,,,,,,,,,,,,,,,,,,,,,,,
2456,"Zhang L, Bian L, Zhu Z, Li Z. La-promoted Ni/Mg-Al catalysts with highly enhanced low-temperature CO2 methanation performance. Int J Hydrogen Energy 2018;43:2197–206. https://doi.org/10.1016/j.ijhydene.2017.12.082.",330,Train,Ni/MgO-Al2O3,Ni,15,None,0,MgO,55,Al2O3,UH,600,6,700,1,2,50,200,1,1.33,150,0,10,0,0,4,10.336,,,,,,,,,,,,,,,,,,,,,,,,,,,,,,,,,
2457,"Zhang L, Bian L, Zhu Z, Li Z. La-promoted Ni/Mg-Al catalysts with highly enhanced low-temperature CO2 methanation performance. Int J Hydrogen Energy 2018;43:2197–206. https://doi.org/10.1016/j.ijhydene.2017.12.082.",330,Train,Ni/MgO-Al2O3,Ni,15,None,0,MgO,55,Al2O3,UH,600,6,700,1,2,50,250,1,1.33,150,0,10,0,0,4,35.659,,,,,,,,,,,,,,,,,,,,,,,,,,,,,,,,,
2458,"Zhang L, Bian L, Zhu Z, Li Z. La-promoted Ni/Mg-Al catalysts with highly enhanced low-temperature CO2 methanation performance. Int J Hydrogen Energy 2018;43:2197–206. https://doi.org/10.1016/j.ijhydene.2017.12.082.",330,Train,Ni/MgO-Al2O3,Ni,15,None,0,MgO,55,Al2O3,UH,600,6,700,1,2,50,300,1,1.33,150,0,10,0,0,4,71.576,,,,,,,,,,,,,,,,,,,,,,,,,,,,,,,,,
2459,"Zhang L, Bian L, Zhu Z, Li Z. La-promoted Ni/Mg-Al catalysts with highly enhanced low-temperature CO2 methanation performance. Int J Hydrogen Energy 2018;43:2197–206. https://doi.org/10.1016/j.ijhydene.2017.12.082.",330,Train,Ni/MgO-Al2O3,Ni,15,None,0,MgO,55,Al2O3,UH,600,6,700,1,2,50,350,1,1.33,150,0,10,0,0,4,85.271,,,,,,,,,,,,,,,,,,,,,,,,,,,,,,,,,
2460,"Zhang L, Bian L, Zhu Z, Li Z. La-promoted Ni/Mg-Al catalysts with highly enhanced low-temperature CO2 methanation performance. Int J Hydrogen Energy 2018;43:2197–206. https://doi.org/10.1016/j.ijhydene.2017.12.082.",330,Train,Ni/MgO-Al2O3,Ni,15,None,0,MgO,55,Al2O3,UH,600,6,700,1,2,50,400,1,1.33,150,0,10,0,0,4,86.305,,,,,,,,,,,,,,,,,,,,,,,,,,,,,,,,,
2461,"Zhang L, Bian L, Zhu Z, Li Z. La-promoted Ni/Mg-Al catalysts with highly enhanced low-temperature CO2 methanation performance. Int J Hydrogen Energy 2018;43:2197–206. https://doi.org/10.1016/j.ijhydene.2017.12.082.",330,Train,Ni/MgO-Al2O3,Ni,15,None,0,MgO,55,Al2O3,UH,600,6,700,1,2,50,450,1,1.33,150,0,10,0,0,4,79.587,,,,,,,,,,,,,,,,,,,,,,,,,,,,,,,,,
2462,"Zhang L, Bian L, Zhu Z, Li Z. La-promoted Ni/Mg-Al catalysts with highly enhanced low-temperature CO2 methanation performance. Int J Hydrogen Energy 2018;43:2197–206. https://doi.org/10.1016/j.ijhydene.2017.12.082.",331,Train,La/Ni/MgO-Al2O3,Ni,15,La,2,MgO,55,Al2O3,UH,600,6,700,1,2,50,200,1,1.33,150,0,10,0,0,4,14.987,,,,,,,,,,,,,,,,,,,,,,,,,,,,,,,,,
2463,"Zhang L, Bian L, Zhu Z, Li Z. La-promoted Ni/Mg-Al catalysts with highly enhanced low-temperature CO2 methanation performance. Int J Hydrogen Energy 2018;43:2197–206. https://doi.org/10.1016/j.ijhydene.2017.12.082.",331,Train,La/Ni/MgO-Al2O3,Ni,15,La,2,MgO,55,Al2O3,UH,600,6,700,1,2,50,250,1,1.33,150,0,10,0,0,4,49.612,,,,,,,,,,,,,,,,,,,,,,,,,,,,,,,,,
2464,"Zhang L, Bian L, Zhu Z, Li Z. La-promoted Ni/Mg-Al catalysts with highly enhanced low-temperature CO2 methanation performance. Int J Hydrogen Energy 2018;43:2197–206. https://doi.org/10.1016/j.ijhydene.2017.12.082.",331,Train,La/Ni/MgO-Al2O3,Ni,15,La,2,MgO,55,Al2O3,UH,600,6,700,1,2,50,300,1,1.33,150,0,10,0,0,4,80.103,,,,,,,,,,,,,,,,,,,,,,,,,,,,,,,,,
2465,"Zhang L, Bian L, Zhu Z, Li Z. La-promoted Ni/Mg-Al catalysts with highly enhanced low-temperature CO2 methanation performance. Int J Hydrogen Energy 2018;43:2197–206. https://doi.org/10.1016/j.ijhydene.2017.12.082.",331,Train,La/Ni/MgO-Al2O3,Ni,15,La,2,MgO,55,Al2O3,UH,600,6,700,1,2,50,350,1,1.33,150,0,10,0,0,4,85.271,,,,,,,,,,,,,,,,,,,,,,,,,,,,,,,,,
2466,"Zhang L, Bian L, Zhu Z, Li Z. La-promoted Ni/Mg-Al catalysts with highly enhanced low-temperature CO2 methanation performance. Int J Hydrogen Energy 2018;43:2197–206. https://doi.org/10.1016/j.ijhydene.2017.12.082.",331,Train,La/Ni/MgO-Al2O3,Ni,15,La,2,MgO,55,Al2O3,UH,600,6,700,1,2,50,400,1,1.33,150,0,10,0,0,4,85.013,,,,,,,,,,,,,,,,,,,,,,,,,,,,,,,,,
2467,"Zhang L, Bian L, Zhu Z, Li Z. La-promoted Ni/Mg-Al catalysts with highly enhanced low-temperature CO2 methanation performance. Int J Hydrogen Energy 2018;43:2197–206. https://doi.org/10.1016/j.ijhydene.2017.12.082.",331,Train,La/Ni/MgO-Al2O3,Ni,15,La,2,MgO,55,Al2O3,UH,600,6,700,1,2,50,450,1,1.33,150,0,10,0,0,4,78.295,,,,,,,,,,,,,,,,,,,,,,,,,,,,,,,,,
2468,"Zhang L, Bian L, Zhu Z, Li Z. La-promoted Ni/Mg-Al catalysts with highly enhanced low-temperature CO2 methanation performance. Int J Hydrogen Energy 2018;43:2197–206. https://doi.org/10.1016/j.ijhydene.2017.12.082.",332,Test,La/Ni/MgO-Al2O3,Ni,15,La,5,MgO,55,Al2O3,UH,600,6,700,1,2,50,200,1,1.33,150,0,10,0,0,4,22.222,,,,,,,,,,,,,,,,,,,,,,,,,,,,,,,,,
2469,"Zhang L, Bian L, Zhu Z, Li Z. La-promoted Ni/Mg-Al catalysts with highly enhanced low-temperature CO2 methanation performance. Int J Hydrogen Energy 2018;43:2197–206. https://doi.org/10.1016/j.ijhydene.2017.12.082.",332,Test,La/Ni/MgO-Al2O3,Ni,15,La,5,MgO,55,Al2O3,UH,600,6,700,1,2,50,250,1,1.33,150,0,10,0,0,4,61.499,,,,,,,,,,,,,,,,,,,,,,,,,,,,,,,,,
2470,"Zhang L, Bian L, Zhu Z, Li Z. La-promoted Ni/Mg-Al catalysts with highly enhanced low-temperature CO2 methanation performance. Int J Hydrogen Energy 2018;43:2197–206. https://doi.org/10.1016/j.ijhydene.2017.12.082.",332,Test,La/Ni/MgO-Al2O3,Ni,15,La,5,MgO,55,Al2O3,UH,600,6,700,1,2,50,300,1,1.33,150,0,10,0,0,4,82.429,,,,,,,,,,,,,,,,,,,,,,,,,,,,,,,,,
2471,"Zhang L, Bian L, Zhu Z, Li Z. La-promoted Ni/Mg-Al catalysts with highly enhanced low-temperature CO2 methanation performance. Int J Hydrogen Energy 2018;43:2197–206. https://doi.org/10.1016/j.ijhydene.2017.12.082.",332,Test,La/Ni/MgO-Al2O3,Ni,15,La,5,MgO,55,Al2O3,UH,600,6,700,1,2,50,350,1,1.33,150,0,10,0,0,4,87.855,,,,,,,,,,,,,,,,,,,,,,,,,,,,,,,,,
2472,"Zhang L, Bian L, Zhu Z, Li Z. La-promoted Ni/Mg-Al catalysts with highly enhanced low-temperature CO2 methanation performance. Int J Hydrogen Energy 2018;43:2197–206. https://doi.org/10.1016/j.ijhydene.2017.12.082.",332,Test,La/Ni/MgO-Al2O3,Ni,15,La,5,MgO,55,Al2O3,UH,600,6,700,1,2,50,400,1,1.33,150,0,10,0,0,4,85.788,,,,,,,,,,,,,,,,,,,,,,,,,,,,,,,,,
2473,"Zhang L, Bian L, Zhu Z, Li Z. La-promoted Ni/Mg-Al catalysts with highly enhanced low-temperature CO2 methanation performance. Int J Hydrogen Energy 2018;43:2197–206. https://doi.org/10.1016/j.ijhydene.2017.12.082.",332,Test,La/Ni/MgO-Al2O3,Ni,15,La,5,MgO,55,Al2O3,UH,600,6,700,1,2,50,450,1,1.33,150,0,10,0,0,4,78.811,,,,,,,,,,,,,,,,,,,,,,,,,,,,,,,,,
2474,"Zhang L, Bian L, Zhu Z, Li Z. La-promoted Ni/Mg-Al catalysts with highly enhanced low-temperature CO2 methanation performance. Int J Hydrogen Energy 2018;43:2197–206. https://doi.org/10.1016/j.ijhydene.2017.12.082.",333,Train,La/Ni/MgO-Al2O3,Ni,15,La,8,MgO,55,Al2O3,UH,600,6,700,1,2,50,200,1,1.33,150,0,10,0,0,4,20.155,,,,,,,,,,,,,,,,,,,,,,,,,,,,,,,,,
2475,"Zhang L, Bian L, Zhu Z, Li Z. La-promoted Ni/Mg-Al catalysts with highly enhanced low-temperature CO2 methanation performance. Int J Hydrogen Energy 2018;43:2197–206. https://doi.org/10.1016/j.ijhydene.2017.12.082.",333,Train,La/Ni/MgO-Al2O3,Ni,15,La,8,MgO,55,Al2O3,UH,600,6,700,1,2,50,250,1,1.33,150,0,10,0,0,4,58.915,,,,,,,,,,,,,,,,,,,,,,,,,,,,,,,,,
2476,"Zhang L, Bian L, Zhu Z, Li Z. La-promoted Ni/Mg-Al catalysts with highly enhanced low-temperature CO2 methanation performance. Int J Hydrogen Energy 2018;43:2197–206. https://doi.org/10.1016/j.ijhydene.2017.12.082.",333,Train,La/Ni/MgO-Al2O3,Ni,15,La,8,MgO,55,Al2O3,UH,600,6,700,1,2,50,300,1,1.33,150,0,10,0,0,4,82.687,,,,,,,,,,,,,,,,,,,,,,,,,,,,,,,,,
2477,"Zhang L, Bian L, Zhu Z, Li Z. La-promoted Ni/Mg-Al catalysts with highly enhanced low-temperature CO2 methanation performance. Int J Hydrogen Energy 2018;43:2197–206. https://doi.org/10.1016/j.ijhydene.2017.12.082.",333,Train,La/Ni/MgO-Al2O3,Ni,15,La,8,MgO,55,Al2O3,UH,600,6,700,1,2,50,350,1,1.33,150,0,10,0,0,4,88.114,,,,,,,,,,,,,,,,,,,,,,,,,,,,,,,,,
2478,"Zhang L, Bian L, Zhu Z, Li Z. La-promoted Ni/Mg-Al catalysts with highly enhanced low-temperature CO2 methanation performance. Int J Hydrogen Energy 2018;43:2197–206. https://doi.org/10.1016/j.ijhydene.2017.12.082.",333,Train,La/Ni/MgO-Al2O3,Ni,15,La,8,MgO,55,Al2O3,UH,600,6,700,1,2,50,400,1,1.33,150,0,10,0,0,4,86.822,,,,,,,,,,,,,,,,,,,,,,,,,,,,,,,,,
2479,"Zhang L, Bian L, Zhu Z, Li Z. La-promoted Ni/Mg-Al catalysts with highly enhanced low-temperature CO2 methanation performance. Int J Hydrogen Energy 2018;43:2197–206. https://doi.org/10.1016/j.ijhydene.2017.12.082.",333,Train,La/Ni/MgO-Al2O3,Ni,15,La,8,MgO,55,Al2O3,UH,600,6,700,1,2,50,450,1,1.33,150,0,10,0,0,4,79.587,,,,,,,,,,,,,,,,,,,,,,,,,,,,,,,,,
2480,"Zhang L, Bian L, Zhu Z, Li Z. La-promoted Ni/Mg-Al catalysts with highly enhanced low-temperature CO2 methanation performance. Int J Hydrogen Energy 2018;43:2197–206. https://doi.org/10.1016/j.ijhydene.2017.12.082.",334,Train,La/Ni/MgO-Al2O3,Ni,15,La,5,MgO,55,Al2O3,CP,600,6,700,1,2,50,200,1,1.33,150,0,10,0,0,4,16.364,,,,,,,,,,,,,,,,,,,,,,,,,,,,,,,,,
2481,"Zhang L, Bian L, Zhu Z, Li Z. La-promoted Ni/Mg-Al catalysts with highly enhanced low-temperature CO2 methanation performance. Int J Hydrogen Energy 2018;43:2197–206. https://doi.org/10.1016/j.ijhydene.2017.12.082.",334,Train,La/Ni/MgO-Al2O3,Ni,15,La,5,MgO,55,Al2O3,CP,600,6,700,1,2,50,250,1,1.33,150,0,10,0,0,4,50.909,,,,,,,,,,,,,,,,,,,,,,,,,,,,,,,,,
2482,"Zhang L, Bian L, Zhu Z, Li Z. La-promoted Ni/Mg-Al catalysts with highly enhanced low-temperature CO2 methanation performance. Int J Hydrogen Energy 2018;43:2197–206. https://doi.org/10.1016/j.ijhydene.2017.12.082.",334,Train,La/Ni/MgO-Al2O3,Ni,15,La,5,MgO,55,Al2O3,CP,600,6,700,1,2,50,300,1,1.33,150,0,10,0,0,4,76.061,,,,,,,,,,,,,,,,,,,,,,,,,,,,,,,,,
2483,"Zhang L, Bian L, Zhu Z, Li Z. La-promoted Ni/Mg-Al catalysts with highly enhanced low-temperature CO2 methanation performance. Int J Hydrogen Energy 2018;43:2197–206. https://doi.org/10.1016/j.ijhydene.2017.12.082.",334,Train,La/Ni/MgO-Al2O3,Ni,15,La,5,MgO,55,Al2O3,CP,600,6,700,1,2,50,350,1,1.33,150,0,10,0,0,4,86.061,,,,,,,,,,,,,,,,,,,,,,,,,,,,,,,,,
2484,"Zhang L, Bian L, Zhu Z, Li Z. La-promoted Ni/Mg-Al catalysts with highly enhanced low-temperature CO2 methanation performance. Int J Hydrogen Energy 2018;43:2197–206. https://doi.org/10.1016/j.ijhydene.2017.12.082.",334,Train,La/Ni/MgO-Al2O3,Ni,15,La,5,MgO,55,Al2O3,CP,600,6,700,1,2,50,400,1,1.33,150,0,10,0,0,4,86.97,,,,,,,,,,,,,,,,,,,,,,,,,,,,,,,,,
2485,"Zhang L, Bian L, Zhu Z, Li Z. La-promoted Ni/Mg-Al catalysts with highly enhanced low-temperature CO2 methanation performance. Int J Hydrogen Energy 2018;43:2197–206. https://doi.org/10.1016/j.ijhydene.2017.12.082.",334,Train,La/Ni/MgO-Al2O3,Ni,15,La,5,MgO,55,Al2O3,CP,600,6,700,1,2,50,450,1,1.33,150,0,10,0,0,4,79.697,,,,,,,,,,,,,,,,,,,,,,,,,,,,,,,,,
2486,"Guo X, He H, Traitangwong A, Gong M, Meeyoo V, Li P, et al. Ceria imparts superior low temperature activity to nickel catalysts for CO2 methanation. Catal Sci Technol 2019;9:5636–50. https://doi.org/10.1039/c9cy01186b.",335,Train,NiAl,Ni,,Al2O3,,None,0,None,H,550,4,500,1,4,100,150,1,12.5,120,0,0,0,0,4,4.871,,,,,,,,,,,,,,,,,,,,,,,,,,,,,,,,,
2487,"Guo X, He H, Traitangwong A, Gong M, Meeyoo V, Li P, et al. Ceria imparts superior low temperature activity to nickel catalysts for CO2 methanation. Catal Sci Technol 2019;9:5636–50. https://doi.org/10.1039/c9cy01186b.",335,Train,NiAl,Ni,,Al2O3,,None,0,None,H,550,4,500,1,4,100,180,1,12.5,120,0,0,0,0,4,17.765,,,,,,,,,,,,,,,,,,,,,,,,,,,,,,,,,
2488,"Guo X, He H, Traitangwong A, Gong M, Meeyoo V, Li P, et al. Ceria imparts superior low temperature activity to nickel catalysts for CO2 methanation. Catal Sci Technol 2019;9:5636–50. https://doi.org/10.1039/c9cy01186b.",335,Train,NiAl,Ni,,Al2O3,,None,0,None,H,550,4,500,1,4,100,200,1,12.5,120,0,0,0,0,4,38.682,,,,,,,,,,,,,,,,,,,,,,,,,,,,,,,,,
2489,"Guo X, He H, Traitangwong A, Gong M, Meeyoo V, Li P, et al. Ceria imparts superior low temperature activity to nickel catalysts for CO2 methanation. Catal Sci Technol 2019;9:5636–50. https://doi.org/10.1039/c9cy01186b.",335,Train,NiAl,Ni,,Al2O3,,None,0,None,H,550,4,500,1,4,100,220,1,12.5,120,0,0,0,0,4,67.049,,,,,,,,,,,,,,,,,,,,,,,,,,,,,,,,,
2490,"Guo X, He H, Traitangwong A, Gong M, Meeyoo V, Li P, et al. Ceria imparts superior low temperature activity to nickel catalysts for CO2 methanation. Catal Sci Technol 2019;9:5636–50. https://doi.org/10.1039/c9cy01186b.",335,Train,NiAl,Ni,,Al2O3,,None,0,None,H,550,4,500,1,4,100,250,1,12.5,120,0,0,0,0,4,85.673,,,,,,,,,,,,,,,,,,,,,,,,,,,,,,,,,
2491,"Guo X, He H, Traitangwong A, Gong M, Meeyoo V, Li P, et al. Ceria imparts superior low temperature activity to nickel catalysts for CO2 methanation. Catal Sci Technol 2019;9:5636–50. https://doi.org/10.1039/c9cy01186b.",335,Train,NiAl,Ni,,Al2O3,,None,0,None,H,550,4,500,1,4,100,300,1,12.5,120,0,0,0,0,4,88.825,,,,,,,,,,,,,,,,,,,,,,,,,,,,,,,,,
2492,"Guo X, He H, Traitangwong A, Gong M, Meeyoo V, Li P, et al. Ceria imparts superior low temperature activity to nickel catalysts for CO2 methanation. Catal Sci Technol 2019;9:5636–50. https://doi.org/10.1039/c9cy01186b.",335,Train,NiAl,Ni,,Al2O3,,None,0,None,H,550,4,500,1,4,100,350,1,12.5,120,0,0,0,0,4,84.241,,,,,,,,,,,,,,,,,,,,,,,,,,,,,,,,,
2493,"Guo X, He H, Traitangwong A, Gong M, Meeyoo V, Li P, et al. Ceria imparts superior low temperature activity to nickel catalysts for CO2 methanation. Catal Sci Technol 2019;9:5636–50. https://doi.org/10.1039/c9cy01186b.",335,Train,NiAl,Ni,,Al2O3,,None,0,None,H,550,4,500,1,4,100,400,1,12.5,120,0,0,0,0,4,78.223,,,,,,,,,,,,,,,,,,,,,,,,,,,,,,,,,
2494,"Guo X, He H, Traitangwong A, Gong M, Meeyoo V, Li P, et al. Ceria imparts superior low temperature activity to nickel catalysts for CO2 methanation. Catal Sci Technol 2019;9:5636–50. https://doi.org/10.1039/c9cy01186b.",335,Train,NiAl,Ni,,Al2O3,,None,0,None,H,550,4,500,1,4,100,450,1,12.5,120,0,0,0,0,4,71.347,,,,,,,,,,,,,,,,,,,,,,,,,,,,,,,,,
2495,"Guo X, He H, Traitangwong A, Gong M, Meeyoo V, Li P, et al. Ceria imparts superior low temperature activity to nickel catalysts for CO2 methanation. Catal Sci Technol 2019;9:5636–50. https://doi.org/10.1039/c9cy01186b.",336,Train,NiAl/CeO2-2,Ni,,Al2O3,,CeO2,2,None,H,550,4,500,1,4,100,150,1,12.5,120,0,0,0,0,4,4.298,,,,,,,,,,,,,,,,,,,,,,,,,,,,,,,,,
2496,"Guo X, He H, Traitangwong A, Gong M, Meeyoo V, Li P, et al. Ceria imparts superior low temperature activity to nickel catalysts for CO2 methanation. Catal Sci Technol 2019;9:5636–50. https://doi.org/10.1039/c9cy01186b.",336,Train,NiAl/CeO2-2,Ni,,Al2O3,,CeO2,2,None,H,550,4,500,1,4,100,180,1,12.5,120,0,0,0,0,4,21.777,,,,,,,,,,,,,,,,,,,,,,,,,,,,,,,,,
2497,"Guo X, He H, Traitangwong A, Gong M, Meeyoo V, Li P, et al. Ceria imparts superior low temperature activity to nickel catalysts for CO2 methanation. Catal Sci Technol 2019;9:5636–50. https://doi.org/10.1039/c9cy01186b.",336,Train,NiAl/CeO2-2,Ni,,Al2O3,,CeO2,2,None,H,550,4,500,1,4,100,200,1,12.5,120,0,0,0,0,4,49.57,,,,,,,,,,,,,,,,,,,,,,,,,,,,,,,,,
2498,"Guo X, He H, Traitangwong A, Gong M, Meeyoo V, Li P, et al. Ceria imparts superior low temperature activity to nickel catalysts for CO2 methanation. Catal Sci Technol 2019;9:5636–50. https://doi.org/10.1039/c9cy01186b.",336,Train,NiAl/CeO2-2,Ni,,Al2O3,,CeO2,2,None,H,550,4,500,1,4,100,220,1,12.5,120,0,0,0,0,4,75.358,,,,,,,,,,,,,,,,,,,,,,,,,,,,,,,,,
2499,"Guo X, He H, Traitangwong A, Gong M, Meeyoo V, Li P, et al. Ceria imparts superior low temperature activity to nickel catalysts for CO2 methanation. Catal Sci Technol 2019;9:5636–50. https://doi.org/10.1039/c9cy01186b.",336,Train,NiAl/CeO2-2,Ni,,Al2O3,,CeO2,2,None,H,550,4,500,1,4,100,250,1,12.5,120,0,0,0,0,4,88.825,,,,,,,,,,,,,,,,,,,,,,,,,,,,,,,,,
2500,"Guo X, He H, Traitangwong A, Gong M, Meeyoo V, Li P, et al. Ceria imparts superior low temperature activity to nickel catalysts for CO2 methanation. Catal Sci Technol 2019;9:5636–50. https://doi.org/10.1039/c9cy01186b.",336,Train,NiAl/CeO2-2,Ni,,Al2O3,,CeO2,2,None,H,550,4,500,1,4,100,300,1,12.5,120,0,0,0,0,4,89.398,,,,,,,,,,,,,,,,,,,,,,,,,,,,,,,,,
2501,"Guo X, He H, Traitangwong A, Gong M, Meeyoo V, Li P, et al. Ceria imparts superior low temperature activity to nickel catalysts for CO2 methanation. Catal Sci Technol 2019;9:5636–50. https://doi.org/10.1039/c9cy01186b.",336,Train,NiAl/CeO2-2,Ni,,Al2O3,,CeO2,2,None,H,550,4,500,1,4,100,350,1,12.5,120,0,0,0,0,4,84.241,,,,,,,,,,,,,,,,,,,,,,,,,,,,,,,,,
2502,"Guo X, He H, Traitangwong A, Gong M, Meeyoo V, Li P, et al. Ceria imparts superior low temperature activity to nickel catalysts for CO2 methanation. Catal Sci Technol 2019;9:5636–50. https://doi.org/10.1039/c9cy01186b.",336,Train,NiAl/CeO2-2,Ni,,Al2O3,,CeO2,2,None,H,550,4,500,1,4,100,400,1,12.5,120,0,0,0,0,4,79.37,,,,,,,,,,,,,,,,,,,,,,,,,,,,,,,,,
