Repository: Night-Time1809/ML_training_lab

## Materials/outline

| **Date** | **Section** | **Lab** | **Slide** | **Notebook** |
| ---- | ---- | ---- | ---- | ---- |
| 09 May 2023 | 01 - Machine Learning Overview and Decision Tree |  01 - Intro to Colab, pandas, NumPy - Decision Tree Model for Classification and Regression | [Go to slide](https://github.com/Night-Time1809/ML_training_lab/blob/main/slides/01_ML%20overview_decision%20tree.pdf) | [![Open In Colab](https://colab.research.google.com/assets/colab-badge.svg)](https://colab.research.google.com/drive/1m2KPAzuMQn_NBilSeYc1IJ7Eh76YsIhk?usp=sharing) |

File: dataset/dataset.csv (part 24 of 38)
Number of data,Reference,Experiment No,Train/Test Set,Catalyst,Base,Base wt%,Base 2,Base 2 wt%,Support,Support wt%,Support 2,Catalyst preparation method,Calcination Temperature (C),Calcination time (h),Reduction Temperature (C),Reduction Pressure (bar),Reduction time  (h),Reduction  H2 %,Temperature (C),Pressure (bar),W/F (mgcat/minml),Time on Stream (h),CO % in feed,Inert % in feed,CH4 % in feed,H2O % in feed,H2/CO2 in feed,CO2 Conversion %,,,,,,,,,,,,,,,,,,,,,,,,,,,,,,,,,
2503,"Guo X, He H, Traitangwong A, Gong M, Meeyoo V, Li P, et al. Ceria imparts superior low temperature activity to nickel catalysts for CO2 methanation. Catal Sci Technol 2019;9:5636–50. https://doi.org/10.1039/c9cy01186b.",336,Train,NiAl/CeO2-2,Ni,,Al2O3,,CeO2,2,None,H,550,4,500,1,4,100,450,1,12.5,120,0,0,0,0,4,71.06,,,,,,,,,,,,,,,,,,,,,,,,,,,,,,,,,
2504,"Guo X, He H, Traitangwong A, Gong M, Meeyoo V, Li P, et al. Ceria imparts superior low temperature activity to nickel catalysts for CO2 methanation. Catal Sci Technol 2019;9:5636–50. https://doi.org/10.1039/c9cy01186b.",337,Train,NiAl/CeO2-5,Ni,,Al2O3,,CeO2,5,None,H,550,4,500,1,4,100,150,1,12.5,120,0,0,0,0,4,7.45,,,,,,,,,,,,,,,,,,,,,,,,,,,,,,,,,
2505,"Guo X, He H, Traitangwong A, Gong M, Meeyoo V, Li P, et al. Ceria imparts superior low temperature activity to nickel catalysts for CO2 methanation. Catal Sci Technol 2019;9:5636–50. https://doi.org/10.1039/c9cy01186b.",337,Train,NiAl/CeO2-5,Ni,,Al2O3,,CeO2,5,None,H,550,4,500,1,4,100,180,1,12.5,120,0,0,0,0,4,23.782,,,,,,,,,,,,,,,,,,,,,,,,,,,,,,,,,
2506,"Guo X, He H, Traitangwong A, Gong M, Meeyoo V, Li P, et al. Ceria imparts superior low temperature activity to nickel catalysts for CO2 methanation. Catal Sci Technol 2019;9:5636–50. https://doi.org/10.1039/c9cy01186b.",337,Train,NiAl/CeO2-5,Ni,,Al2O3,,CeO2,5,None,H,550,4,500,1,4,100,200,1,12.5,120,0,0,0,0,4,51.862,,,,,,,,,,,,,,,,,,,,,,,,,,,,,,,,,
2507,"Guo X, He H, Traitangwong A, Gong M, Meeyoo V, Li P, et al. Ceria imparts superior low temperature activity to nickel catalysts for CO2 methanation. Catal Sci Technol 2019;9:5636–50. https://doi.org/10.1039/c9cy01186b.",337,Train,NiAl/CeO2-5,Ni,,Al2O3,,CeO2,5,None,H,550,4,500,1,4,100,220,1,12.5,120,0,0,0,0,4,78.223,,,,,,,,,,,,,,,,,,,,,,,,,,,,,,,,,
2508,"Guo X, He H, Traitangwong A, Gong M, Meeyoo V, Li P, et al. Ceria imparts superior low temperature activity to nickel catalysts for CO2 methanation. Catal Sci Technol 2019;9:5636–50. https://doi.org/10.1039/c9cy01186b.",337,Train,NiAl/CeO2-5,Ni,,Al2O3,,CeO2,5,None,H,550,4,500,1,4,100,250,1,12.5,120,0,0,0,0,4,89.971,,,,,,,,,,,,,,,,,,,,,,,,,,,,,,,,,
2509,"Guo X, He H, Traitangwong A, Gong M, Meeyoo V, Li P, et al. Ceria imparts superior low temperature activity to nickel catalysts for CO2 methanation. Catal Sci Technol 2019;9:5636–50. https://doi.org/10.1039/c9cy01186b.",337,Train,NiAl/CeO2-5,Ni,,Al2O3,,CeO2,5,None,H,550,4,500,1,4,100,300,1,12.5,120,0,0,0,0,4,89.971,,,,,,,,,,,,,,,,,,,,,,,,,,,,,,,,,
2510,"Guo X, He H, Traitangwong A, Gong M, Meeyoo V, Li P, et al. Ceria imparts superior low temperature activity to nickel catalysts for CO2 methanation. Catal Sci Technol 2019;9:5636–50. https://doi.org/10.1039/c9cy01186b.",337,Train,NiAl/CeO2-5,Ni,,Al2O3,,CeO2,5,None,H,550,4,500,1,4,100,350,1,12.5,120,0,0,0,0,4,84.814,,,,,,,,,,,,,,,,,,,,,,,,,,,,,,,,,
2511,"Guo X, He H, Traitangwong A, Gong M, Meeyoo V, Li P, et al. Ceria imparts superior low temperature activity to nickel catalysts for CO2 methanation. Catal Sci Technol 2019;9:5636–50. https://doi.org/10.1039/c9cy01186b.",337,Train,NiAl/CeO2-5,Ni,,Al2O3,,CeO2,5,None,H,550,4,500,1,4,100,400,1,12.5,120,0,0,0,0,4,79.943,,,,,,,,,,,,,,,,,,,,,,,,,,,,,,,,,
2512,"Guo X, He H, Traitangwong A, Gong M, Meeyoo V, Li P, et al. Ceria imparts superior low temperature activity to nickel catalysts for CO2 methanation. Catal Sci Technol 2019;9:5636–50. https://doi.org/10.1039/c9cy01186b.",337,Train,NiAl/CeO2-5,Ni,,Al2O3,,CeO2,5,None,H,550,4,500,1,4,100,450,1,12.5,120,0,0,0,0,4,71.347,,,,,,,,,,,,,,,,,,,,,,,,,,,,,,,,,
2513,"Guo X, He H, Traitangwong A, Gong M, Meeyoo V, Li P, et al. Ceria imparts superior low temperature activity to nickel catalysts for CO2 methanation. Catal Sci Technol 2019;9:5636–50. https://doi.org/10.1039/c9cy01186b.",338,Test,NiAl/CeO2-10,Ni,,Al2O3,,CeO2,10,None,H,550,4,500,1,4,100,150,1,12.5,120,0,0,0,0,4,3.725,,,,,,,,,,,,,,,,,,,,,,,,,,,,,,,,,
2514,"Guo X, He H, Traitangwong A, Gong M, Meeyoo V, Li P, et al. Ceria imparts superior low temperature activity to nickel catalysts for CO2 methanation. Catal Sci Technol 2019;9:5636–50. https://doi.org/10.1039/c9cy01186b.",338,Test,NiAl/CeO2-10,Ni,,Al2O3,,CeO2,10,None,H,550,4,500,1,4,100,180,1,12.5,120,0,0,0,0,4,13.754,,,,,,,,,,,,,,,,,,,,,,,,,,,,,,,,,
2515,"Guo X, He H, Traitangwong A, Gong M, Meeyoo V, Li P, et al. Ceria imparts superior low temperature activity to nickel catalysts for CO2 methanation. Catal Sci Technol 2019;9:5636–50. https://doi.org/10.1039/c9cy01186b.",338,Test,NiAl/CeO2-10,Ni,,Al2O3,,CeO2,10,None,H,550,4,500,1,4,100,200,1,12.5,120,0,0,0,0,4,24.642,,,,,,,,,,,,,,,,,,,,,,,,,,,,,,,,,
2516,"Guo X, He H, Traitangwong A, Gong M, Meeyoo V, Li P, et al. Ceria imparts superior low temperature activity to nickel catalysts for CO2 methanation. Catal Sci Technol 2019;9:5636–50. https://doi.org/10.1039/c9cy01186b.",338,Test,NiAl/CeO2-10,Ni,,Al2O3,,CeO2,10,None,H,550,4,500,1,4,100,220,1,12.5,120,0,0,0,0,4,47.278,,,,,,,,,,,,,,,,,,,,,,,,,,,,,,,,,
2517,"Guo X, He H, Traitangwong A, Gong M, Meeyoo V, Li P, et al. Ceria imparts superior low temperature activity to nickel catalysts for CO2 methanation. Catal Sci Technol 2019;9:5636–50. https://doi.org/10.1039/c9cy01186b.",338,Test,NiAl/CeO2-10,Ni,,Al2O3,,CeO2,10,None,H,550,4,500,1,4,100,250,1,12.5,120,0,0,0,0,4,74.785,,,,,,,,,,,,,,,,,,,,,,,,,,,,,,,,,
2518,"Guo X, He H, Traitangwong A, Gong M, Meeyoo V, Li P, et al. Ceria imparts superior low temperature activity to nickel catalysts for CO2 methanation. Catal Sci Technol 2019;9:5636–50. https://doi.org/10.1039/c9cy01186b.",338,Test,NiAl/CeO2-10,Ni,,Al2O3,,CeO2,10,None,H,550,4,500,1,4,100,300,1,12.5,120,0,0,0,0,4,87.393,,,,,,,,,,,,,,,,,,,,,,,,,,,,,,,,,
2519,"Guo X, He H, Traitangwong A, Gong M, Meeyoo V, Li P, et al. Ceria imparts superior low temperature activity to nickel catalysts for CO2 methanation. Catal Sci Technol 2019;9:5636–50. https://doi.org/10.1039/c9cy01186b.",338,Test,NiAl/CeO2-10,Ni,,Al2O3,,CeO2,10,None,H,550,4,500,1,4,100,350,1,12.5,120,0,0,0,0,4,83.954,,,,,,,,,,,,,,,,,,,,,,,,,,,,,,,,,
2520,"Guo X, He H, Traitangwong A, Gong M, Meeyoo V, Li P, et al. Ceria imparts superior low temperature activity to nickel catalysts for CO2 methanation. Catal Sci Technol 2019;9:5636–50. https://doi.org/10.1039/c9cy01186b.",338,Test,NiAl/CeO2-10,Ni,,Al2O3,,CeO2,10,None,H,550,4,500,1,4,100,400,1,12.5,120,0,0,0,0,4,76.504,,,,,,,,,,,,,,,,,,,,,,,,,,,,,,,,,
2521,"Guo X, He H, Traitangwong A, Gong M, Meeyoo V, Li P, et al. Ceria imparts superior low temperature activity to nickel catalysts for CO2 methanation. Catal Sci Technol 2019;9:5636–50. https://doi.org/10.1039/c9cy01186b.",338,Test,NiAl/CeO2-10,Ni,,Al2O3,,CeO2,10,None,H,550,4,500,1,4,100,450,1,12.5,120,0,0,0,0,4,71.347,,,,,,,,,,,,,,,,,,,,,,,,,,,,,,,,,
2522,"Guo X, He H, Traitangwong A, Gong M, Meeyoo V, Li P, et al. Ceria imparts superior low temperature activity to nickel catalysts for CO2 methanation. Catal Sci Technol 2019;9:5636–50. https://doi.org/10.1039/c9cy01186b.",339,Train,NiAl/CeO2-30,Ni,,Al2O3,,CeO2,30,None,H,550,4,500,1,4,100,150,1,12.5,120,0,0,0,0,4,2.865,,,,,,,,,,,,,,,,,,,,,,,,,,,,,,,,,
2523,"Guo X, He H, Traitangwong A, Gong M, Meeyoo V, Li P, et al. Ceria imparts superior low temperature activity to nickel catalysts for CO2 methanation. Catal Sci Technol 2019;9:5636–50. https://doi.org/10.1039/c9cy01186b.",339,Train,NiAl/CeO2-30,Ni,,Al2O3,,CeO2,30,None,H,550,4,500,1,4,100,180,1,12.5,120,0,0,0,0,4,3.438,,,,,,,,,,,,,,,,,,,,,,,,,,,,,,,,,
2524,"Guo X, He H, Traitangwong A, Gong M, Meeyoo V, Li P, et al. Ceria imparts superior low temperature activity to nickel catalysts for CO2 methanation. Catal Sci Technol 2019;9:5636–50. https://doi.org/10.1039/c9cy01186b.",339,Train,NiAl/CeO2-30,Ni,,Al2O3,,CeO2,30,None,H,550,4,500,1,4,100,200,1,12.5,120,0,0,0,0,4,6.877,,,,,,,,,,,,,,,,,,,,,,,,,,,,,,,,,
2525,"Guo X, He H, Traitangwong A, Gong M, Meeyoo V, Li P, et al. Ceria imparts superior low temperature activity to nickel catalysts for CO2 methanation. Catal Sci Technol 2019;9:5636–50. https://doi.org/10.1039/c9cy01186b.",339,Train,NiAl/CeO2-30,Ni,,Al2O3,,CeO2,30,None,H,550,4,500,1,4,100,220,1,12.5,120,0,0,0,0,4,18.052,,,,,,,,,,,,,,,,,,,,,,,,,,,,,,,,,
2526,"Guo X, He H, Traitangwong A, Gong M, Meeyoo V, Li P, et al. Ceria imparts superior low temperature activity to nickel catalysts for CO2 methanation. Catal Sci Technol 2019;9:5636–50. https://doi.org/10.1039/c9cy01186b.",339,Train,NiAl/CeO2-30,Ni,,Al2O3,,CeO2,30,None,H,550,4,500,1,4,100,250,1,12.5,120,0,0,0,0,4,45.559,,,,,,,,,,,,,,,,,,,,,,,,,,,,,,,,,
2527,"Guo X, He H, Traitangwong A, Gong M, Meeyoo V, Li P, et al. Ceria imparts superior low temperature activity to nickel catalysts for CO2 methanation. Catal Sci Technol 2019;9:5636–50. https://doi.org/10.1039/c9cy01186b.",339,Train,NiAl/CeO2-30,Ni,,Al2O3,,CeO2,30,None,H,550,4,500,1,4,100,300,1,12.5,120,0,0,0,0,4,78.797,,,,,,,,,,,,,,,,,,,,,,,,,,,,,,,,,
2528,"Guo X, He H, Traitangwong A, Gong M, Meeyoo V, Li P, et al. Ceria imparts superior low temperature activity to nickel catalysts for CO2 methanation. Catal Sci Technol 2019;9:5636–50. https://doi.org/10.1039/c9cy01186b.",339,Train,NiAl/CeO2-30,Ni,,Al2O3,,CeO2,30,None,H,550,4,500,1,4,100,350,1,12.5,120,0,0,0,0,4,82.235,,,,,,,,,,,,,,,,,,,,,,,,,,,,,,,,,
2529,"Guo X, He H, Traitangwong A, Gong M, Meeyoo V, Li P, et al. Ceria imparts superior low temperature activity to nickel catalysts for CO2 methanation. Catal Sci Technol 2019;9:5636–50. https://doi.org/10.1039/c9cy01186b.",339,Train,NiAl/CeO2-30,Ni,,Al2O3,,CeO2,30,None,H,550,4,500,1,4,100,400,1,12.5,120,0,0,0,0,4,76.504,,,,,,,,,,,,,,,,,,,,,,,,,,,,,,,,,
2530,"Guo X, He H, Traitangwong A, Gong M, Meeyoo V, Li P, et al. Ceria imparts superior low temperature activity to nickel catalysts for CO2 methanation. Catal Sci Technol 2019;9:5636–50. https://doi.org/10.1039/c9cy01186b.",339,Train,NiAl/CeO2-30,Ni,,Al2O3,,CeO2,30,None,H,550,4,500,1,4,100,450,1,12.5,120,0,0,0,0,4,71.633,,,,,,,,,,,,,,,,,,,,,,,,,,,,,,,,,
2531,"Liang C, Hu X, Wei T, Jia P, Zhang Z, Dong D, et al. Methanation of CO2 over Ni/Al2O3 modified with alkaline earth metals: Impacts of oxygen vacancies on catalytic activity. Int J Hydrogen Energy 2019;44:8197–213. https://doi.org/10.1016/j.ijhydene.2019.02.014.",340,Train,Ni/Al2O3,Ni,20,None,0,Al2O3,80,None,IWI,600,4,600,1,1,100,200,1,5.26,10,0,21,0,0,4,1.98,,,,,,,,,,,,,,,,,,,,,,,,,,,,,,,,,
2532,"Liang C, Hu X, Wei T, Jia P, Zhang Z, Dong D, et al. Methanation of CO2 over Ni/Al2O3 modified with alkaline earth metals: Impacts of oxygen vacancies on catalytic activity. Int J Hydrogen Energy 2019;44:8197–213. https://doi.org/10.1016/j.ijhydene.2019.02.014.",340,Train,Ni/Al2O3,Ni,20,None,0,Al2O3,80,None,IWI,600,4,600,1,1,100,250,1,5.26,10,0,21,0,0,4,3.96,,,,,,,,,,,,,,,,,,,,,,,,,,,,,,,,,
2533,"Liang C, Hu X, Wei T, Jia P, Zhang Z, Dong D, et al. Methanation of CO2 over Ni/Al2O3 modified with alkaline earth metals: Impacts of oxygen vacancies on catalytic activity. Int J Hydrogen Energy 2019;44:8197–213. https://doi.org/10.1016/j.ijhydene.2019.02.014.",340,Train,Ni/Al2O3,Ni,20,None,0,Al2O3,80,None,IWI,600,4,600,1,1,100,300,1,5.26,10,0,21,0,0,4,17.162,,,,,,,,,,,,,,,,,,,,,,,,,,,,,,,,,
2534,"Liang C, Hu X, Wei T, Jia P, Zhang Z, Dong D, et al. Methanation of CO2 over Ni/Al2O3 modified with alkaline earth metals: Impacts of oxygen vacancies on catalytic activity. Int J Hydrogen Energy 2019;44:8197–213. https://doi.org/10.1016/j.ijhydene.2019.02.014.",340,Train,Ni/Al2O3,Ni,20,None,0,Al2O3,80,None,IWI,600,4,600,1,1,100,350,1,5.26,10,0,21,0,0,4,46.535,,,,,,,,,,,,,,,,,,,,,,,,,,,,,,,,,
2535,"Liang C, Hu X, Wei T, Jia P, Zhang Z, Dong D, et al. Methanation of CO2 over Ni/Al2O3 modified with alkaline earth metals: Impacts of oxygen vacancies on catalytic activity. Int J Hydrogen Energy 2019;44:8197–213. https://doi.org/10.1016/j.ijhydene.2019.02.014.",340,Train,Ni/Al2O3,Ni,20,None,0,Al2O3,80,None,IWI,600,4,600,1,1,100,400,1,5.26,10,0,21,0,0,4,64.356,,,,,,,,,,,,,,,,,,,,,,,,,,,,,,,,,
2536,"Liang C, Hu X, Wei T, Jia P, Zhang Z, Dong D, et al. Methanation of CO2 over Ni/Al2O3 modified with alkaline earth metals: Impacts of oxygen vacancies on catalytic activity. Int J Hydrogen Energy 2019;44:8197–213. https://doi.org/10.1016/j.ijhydene.2019.02.014.",340,Train,Ni/Al2O3,Ni,20,None,0,Al2O3,80,None,IWI,600,4,600,1,1,100,450,1,5.26,10,0,21,0,0,4,69.637,,,,,,,,,,,,,,,,,,,,,,,,,,,,,,,,,
2537,"Liang C, Hu X, Wei T, Jia P, Zhang Z, Dong D, et al. Methanation of CO2 over Ni/Al2O3 modified with alkaline earth metals: Impacts of oxygen vacancies on catalytic activity. Int J Hydrogen Energy 2019;44:8197–213. https://doi.org/10.1016/j.ijhydene.2019.02.014.",340,Train,Ni/Al2O3,Ni,20,None,0,Al2O3,80,None,IWI,600,4,600,1,1,100,500,1,5.26,10,0,21,0,0,4,71.287,,,,,,,,,,,,,,,,,,,,,,,,,,,,,,,,,
2538,"Liang C, Hu X, Wei T, Jia P, Zhang Z, Dong D, et al. Methanation of CO2 over Ni/Al2O3 modified with alkaline earth metals: Impacts of oxygen vacancies on catalytic activity. Int J Hydrogen Energy 2019;44:8197–213. https://doi.org/10.1016/j.ijhydene.2019.02.014.",340,Train,Ni/Al2O3,Ni,20,None,0,Al2O3,80,None,IWI,600,4,600,1,1,100,600,1,5.26,10,0,21,0,0,4,73.597,,,,,,,,,,,,,,,,,,,,,,,,,,,,,,,,,
2539,"Liang C, Hu X, Wei T, Jia P, Zhang Z, Dong D, et al. Methanation of CO2 over Ni/Al2O3 modified with alkaline earth metals: Impacts of oxygen vacancies on catalytic activity. Int J Hydrogen Energy 2019;44:8197–213. https://doi.org/10.1016/j.ijhydene.2019.02.014.",341,Train,Mg-Ni/Al2O3,Ni,20,Mg,5,Al2O3,75,None,IWI,600,4,600,1,1,100,200,1,5.26,10,0,21,0,0,4,5.234,,,,,,,,,,,,,,,,,,,,,,,,,,,,,,,,,
2540,"Liang C, Hu X, Wei T, Jia P, Zhang Z, Dong D, et al. Methanation of CO2 over Ni/Al2O3 modified with alkaline earth metals: Impacts of oxygen vacancies on catalytic activity. Int J Hydrogen Energy 2019;44:8197–213. https://doi.org/10.1016/j.ijhydene.2019.02.014.",341,Train,Mg-Ni/Al2O3,Ni,20,Mg,5,Al2O3,75,None,IWI,600,4,600,1,1,100,250,1,5.26,10,0,21,0,0,4,8.264,,,,,,,,,,,,,,,,,,,,,,,,,,,,,,,,,
2541,"Liang C, Hu X, Wei T, Jia P, Zhang Z, Dong D, et al. Methanation of CO2 over Ni/Al2O3 modified with alkaline earth metals: Impacts of oxygen vacancies on catalytic activity. Int J Hydrogen Energy 2019;44:8197–213. https://doi.org/10.1016/j.ijhydene.2019.02.014.",341,Train,Mg-Ni/Al2O3,Ni,20,Mg,5,Al2O3,75,None,IWI,600,4,600,1,1,100,300,1,5.26,10,0,21,0,0,4,38.292,,,,,,,,,,,,,,,,,,,,,,,,,,,,,,,,,
2542,"Liang C, Hu X, Wei T, Jia P, Zhang Z, Dong D, et al. Methanation of CO2 over Ni/Al2O3 modified with alkaline earth metals: Impacts of oxygen vacancies on catalytic activity. Int J Hydrogen Energy 2019;44:8197–213. https://doi.org/10.1016/j.ijhydene.2019.02.014.",341,Train,Mg-Ni/Al2O3,Ni,20,Mg,5,Al2O3,75,None,IWI,600,4,600,1,1,100,350,1,5.26,10,0,21,0,0,4,57.851,,,,,,,,,,,,,,,,,,,,,,,,,,,,,,,,,
2543,"Liang C, Hu X, Wei T, Jia P, Zhang Z, Dong D, et al. Methanation of CO2 over Ni/Al2O3 modified with alkaline earth metals: Impacts of oxygen vacancies on catalytic activity. Int J Hydrogen Energy 2019;44:8197–213. https://doi.org/10.1016/j.ijhydene.2019.02.014.",341,Train,Mg-Ni/Al2O3,Ni,20,Mg,5,Al2O3,75,None,IWI,600,4,600,1,1,100,400,1,5.26,10,0,21,0,0,4,63.361,,,,,,,,,,,,,,,,,,,,,,,,,,,,,,,,,
2544,"Liang C, Hu X, Wei T, Jia P, Zhang Z, Dong D, et al. Methanation of CO2 over Ni/Al2O3 modified with alkaline earth metals: Impacts of oxygen vacancies on catalytic activity. Int J Hydrogen Energy 2019;44:8197–213. https://doi.org/10.1016/j.ijhydene.2019.02.014.",341,Train,Mg-Ni/Al2O3,Ni,20,Mg,5,Al2O3,75,None,IWI,600,4,600,1,1,100,450,1,5.26,10,0,21,0,0,4,65.565,,,,,,,,,,,,,,,,,,,,,,,,,,,,,,,,,
2545,"Liang C, Hu X, Wei T, Jia P, Zhang Z, Dong D, et al. Methanation of CO2 over Ni/Al2O3 modified with alkaline earth metals: Impacts of oxygen vacancies on catalytic activity. Int J Hydrogen Energy 2019;44:8197–213. https://doi.org/10.1016/j.ijhydene.2019.02.014.",341,Train,Mg-Ni/Al2O3,Ni,20,Mg,5,Al2O3,75,None,IWI,600,4,600,1,1,100,500,1,5.26,10,0,21,0,0,4,66.942,,,,,,,,,,,,,,,,,,,,,,,,,,,,,,,,,
2546,"Liang C, Hu X, Wei T, Jia P, Zhang Z, Dong D, et al. Methanation of CO2 over Ni/Al2O3 modified with alkaline earth metals: Impacts of oxygen vacancies on catalytic activity. Int J Hydrogen Energy 2019;44:8197–213. https://doi.org/10.1016/j.ijhydene.2019.02.014.",341,Train,Mg-Ni/Al2O3,Ni,20,Mg,5,Al2O3,75,None,IWI,600,4,600,1,1,100,600,1,5.26,10,0,21,0,0,4,73.829,,,,,,,,,,,,,,,,,,,,,,,,,,,,,,,,,
2547,"Liang C, Hu X, Wei T, Jia P, Zhang Z, Dong D, et al. Methanation of CO2 over Ni/Al2O3 modified with alkaline earth metals: Impacts of oxygen vacancies on catalytic activity. Int J Hydrogen Energy 2019;44:8197–213. https://doi.org/10.1016/j.ijhydene.2019.02.014.",342,Train,Ca-Ni/Al2O3,Ni,20,Ca,5,Al2O3,75,None,IWI,600,4,600,1,1,100,200,1,5.26,10,0,21,0,0,4,4.67,,,,,,,,,,,,,,,,,,,,,,,,,,,,,,,,,
2548,"Liang C, Hu X, Wei T, Jia P, Zhang Z, Dong D, et al. Methanation of CO2 over Ni/Al2O3 modified with alkaline earth metals: Impacts of oxygen vacancies on catalytic activity. Int J Hydrogen Energy 2019;44:8197–213. https://doi.org/10.1016/j.ijhydene.2019.02.014.",342,Train,Ca-Ni/Al2O3,Ni,20,Ca,5,Al2O3,75,None,IWI,600,4,600,1,1,100,250,1,5.26,10,0,21,0,0,4,7.967,,,,,,,,,,,,,,,,,,,,,,,,,,,,,,,,,
2549,"Liang C, Hu X, Wei T, Jia P, Zhang Z, Dong D, et al. Methanation of CO2 over Ni/Al2O3 modified with alkaline earth metals: Impacts of oxygen vacancies on catalytic activity. Int J Hydrogen Energy 2019;44:8197–213. https://doi.org/10.1016/j.ijhydene.2019.02.014.",342,Train,Ca-Ni/Al2O3,Ni,20,Ca,5,Al2O3,75,None,IWI,600,4,600,1,1,100,300,1,5.26,10,0,21,0,0,4,17.857,,,,,,,,,,,,,,,,,,,,,,,,,,,,,,,,,
2550,"Liang C, Hu X, Wei T, Jia P, Zhang Z, Dong D, et al. Methanation of CO2 over Ni/Al2O3 modified with alkaline earth metals: Impacts of oxygen vacancies on catalytic activity. Int J Hydrogen Energy 2019;44:8197–213. https://doi.org/10.1016/j.ijhydene.2019.02.014.",342,Train,Ca-Ni/Al2O3,Ni,20,Ca,5,Al2O3,75,None,IWI,600,4,600,1,1,100,350,1,5.26,10,0,21,0,0,4,51.374,,,,,,,,,,,,,,,,,,,,,,,,,,,,,,,,,
2551,"Liang C, Hu X, Wei T, Jia P, Zhang Z, Dong D, et al. Methanation of CO2 over Ni/Al2O3 modified with alkaline earth metals: Impacts of oxygen vacancies on catalytic activity. Int J Hydrogen Energy 2019;44:8197–213. https://doi.org/10.1016/j.ijhydene.2019.02.014.",342,Train,Ca-Ni/Al2O3,Ni,20,Ca,5,Al2O3,75,None,IWI,600,4,600,1,1,100,400,1,5.26,10,0,21,0,0,4,65.11,,,,,,,,,,,,,,,,,,,,,,,,,,,,,,,,,
2552,"Liang C, Hu X, Wei T, Jia P, Zhang Z, Dong D, et al. Methanation of CO2 over Ni/Al2O3 modified with alkaline earth metals: Impacts of oxygen vacancies on catalytic activity. Int J Hydrogen Energy 2019;44:8197–213. https://doi.org/10.1016/j.ijhydene.2019.02.014.",342,Train,Ca-Ni/Al2O3,Ni,20,Ca,5,Al2O3,75,None,IWI,600,4,600,1,1,100,450,1,5.26,10,0,21,0,0,4,67.308,,,,,,,,,,,,,,,,,,,,,,,,,,,,,,,,,
2553,"Liang C, Hu X, Wei T, Jia P, Zhang Z, Dong D, et al. Methanation of CO2 over Ni/Al2O3 modified with alkaline earth metals: Impacts of oxygen vacancies on catalytic activity. Int J Hydrogen Energy 2019;44:8197–213. https://doi.org/10.1016/j.ijhydene.2019.02.014.",342,Train,Ca-Ni/Al2O3,Ni,20,Ca,5,Al2O3,75,None,IWI,600,4,600,1,1,100,500,1,5.26,10,0,21,0,0,4,68.407,,,,,,,,,,,,,,,,,,,,,,,,,,,,,,,,,
2554,"Liang C, Hu X, Wei T, Jia P, Zhang Z, Dong D, et al. Methanation of CO2 over Ni/Al2O3 modified with alkaline earth metals: Impacts of oxygen vacancies on catalytic activity. Int J Hydrogen Energy 2019;44:8197–213. https://doi.org/10.1016/j.ijhydene.2019.02.014.",342,Train,Ca-Ni/Al2O3,Ni,20,Ca,5,Al2O3,75,None,IWI,600,4,600,1,1,100,600,1,5.26,10,0,21,0,0,4,72.802,,,,,,,,,,,,,,,,,,,,,,,,,,,,,,,,,
2555,"Liang C, Hu X, Wei T, Jia P, Zhang Z, Dong D, et al. Methanation of CO2 over Ni/Al2O3 modified with alkaline earth metals: Impacts of oxygen vacancies on catalytic activity. Int J Hydrogen Energy 2019;44:8197–213. https://doi.org/10.1016/j.ijhydene.2019.02.014.",343,Train,Sr-Ni/Al2O3,Ni,20,Sr,1,Al2O3,79,None,IWI,600,4,600,1,1,100,200,1,5.26,10,0,21,0,0,4,1.923,,,,,,,,,,,,,,,,,,,,,,,,,,,,,,,,,
2556,"Liang C, Hu X, Wei T, Jia P, Zhang Z, Dong D, et al. Methanation of CO2 over Ni/Al2O3 modified with alkaline earth metals: Impacts of oxygen vacancies on catalytic activity. Int J Hydrogen Energy 2019;44:8197–213. https://doi.org/10.1016/j.ijhydene.2019.02.014.",343,Train,Sr-Ni/Al2O3,Ni,20,Sr,1,Al2O3,79,None,IWI,600,4,600,1,1,100,250,1,5.26,10,0,21,0,0,4,6.044,,,,,,,,,,,,,,,,,,,,,,,,,,,,,,,,,
2557,"Liang C, Hu X, Wei T, Jia P, Zhang Z, Dong D, et al. Methanation of CO2 over Ni/Al2O3 modified with alkaline earth metals: Impacts of oxygen vacancies on catalytic activity. Int J Hydrogen Energy 2019;44:8197–213. https://doi.org/10.1016/j.ijhydene.2019.02.014.",343,Train,Sr-Ni/Al2O3,Ni,20,Sr,1,Al2O3,79,None,IWI,600,4,600,1,1,100,300,1,5.26,10,0,21,0,0,4,28.846,,,,,,,,,,,,,,,,,,,,,,,,,,,,,,,,,
2558,"Liang C, Hu X, Wei T, Jia P, Zhang Z, Dong D, et al. Methanation of CO2 over Ni/Al2O3 modified with alkaline earth metals: Impacts of oxygen vacancies on catalytic activity. Int J Hydrogen Energy 2019;44:8197–213. https://doi.org/10.1016/j.ijhydene.2019.02.014.",343,Train,Sr-Ni/Al2O3,Ni,20,Sr,1,Al2O3,79,None,IWI,600,4,600,1,1,100,350,1,5.26,10,0,21,0,0,4,61.264,,,,,,,,,,,,,,,,,,,,,,,,,,,,,,,,,
2559,"Liang C, Hu X, Wei T, Jia P, Zhang Z, Dong D, et al. Methanation of CO2 over Ni/Al2O3 modified with alkaline earth metals: Impacts of oxygen vacancies on catalytic activity. Int J Hydrogen Energy 2019;44:8197–213. https://doi.org/10.1016/j.ijhydene.2019.02.014.",343,Train,Sr-Ni/Al2O3,Ni,20,Sr,1,Al2O3,79,None,IWI,600,4,600,1,1,100,400,1,5.26,10,0,21,0,0,4,71.703,,,,,,,,,,,,,,,,,,,,,,,,,,,,,,,,,
2560,"Liang C, Hu X, Wei T, Jia P, Zhang Z, Dong D, et al. Methanation of CO2 over Ni/Al2O3 modified with alkaline earth metals: Impacts of oxygen vacancies on catalytic activity. Int J Hydrogen Energy 2019;44:8197–213. https://doi.org/10.1016/j.ijhydene.2019.02.014.",343,Train,Sr-Ni/Al2O3,Ni,20,Sr,1,Al2O3,79,None,IWI,600,4,600,1,1,100,450,1,5.26,10,0,21,0,0,4,71.978,,,,,,,,,,,,,,,,,,,,,,,,,,,,,,,,,
2561,"Liang C, Hu X, Wei T, Jia P, Zhang Z, Dong D, et al. Methanation of CO2 over Ni/Al2O3 modified with alkaline earth metals: Impacts of oxygen vacancies on catalytic activity. Int J Hydrogen Energy 2019;44:8197–213. https://doi.org/10.1016/j.ijhydene.2019.02.014.",343,Train,Sr-Ni/Al2O3,Ni,20,Sr,1,Al2O3,79,None,IWI,600,4,600,1,1,100,500,1,5.26,10,0,21,0,0,4,70.604,,,,,,,,,,,,,,,,,,,,,,,,,,,,,,,,,
2562,"Liang C, Hu X, Wei T, Jia P, Zhang Z, Dong D, et al. Methanation of CO2 over Ni/Al2O3 modified with alkaline earth metals: Impacts of oxygen vacancies on catalytic activity. Int J Hydrogen Energy 2019;44:8197–213. https://doi.org/10.1016/j.ijhydene.2019.02.014.",343,Train,Sr-Ni/Al2O3,Ni,20,Sr,1,Al2O3,79,None,IWI,600,4,600,1,1,100,600,1,5.26,10,0,21,0,0,4,71.703,,,,,,,,,,,,,,,,,,,,,,,,,,,,,,,,,
2563,"Liang C, Hu X, Wei T, Jia P, Zhang Z, Dong D, et al. Methanation of CO2 over Ni/Al2O3 modified with alkaline earth metals: Impacts of oxygen vacancies on catalytic activity. Int J Hydrogen Energy 2019;44:8197–213. https://doi.org/10.1016/j.ijhydene.2019.02.014.",344,Train,Sr-Ni/Al2O3,Ni,20,Sr,2.5,Al2O3,77.5,None,IWI,600,4,600,1,1,100,200,1,5.26,10,0,21,0,0,4,1.374,,,,,,,,,,,,,,,,,,,,,,,,,,,,,,,,,
2564,"Liang C, Hu X, Wei T, Jia P, Zhang Z, Dong D, et al. Methanation of CO2 over Ni/Al2O3 modified with alkaline earth metals: Impacts of oxygen vacancies on catalytic activity. Int J Hydrogen Energy 2019;44:8197–213. https://doi.org/10.1016/j.ijhydene.2019.02.014.",344,Train,Sr-Ni/Al2O3,Ni,20,Sr,2.5,Al2O3,77.5,None,IWI,600,4,600,1,1,100,250,1,5.26,10,0,21,0,0,4,11.813,,,,,,,,,,,,,,,,,,,,,,,,,,,,,,,,,
2565,"Liang C, Hu X, Wei T, Jia P, Zhang Z, Dong D, et al. Methanation of CO2 over Ni/Al2O3 modified with alkaline earth metals: Impacts of oxygen vacancies on catalytic activity. Int J Hydrogen Energy 2019;44:8197–213. https://doi.org/10.1016/j.ijhydene.2019.02.014.",344,Train,Sr-Ni/Al2O3,Ni,20,Sr,2.5,Al2O3,77.5,None,IWI,600,4,600,1,1,100,300,1,5.26,10,0,21,0,0,4,59.615,,,,,,,,,,,,,,,,,,,,,,,,,,,,,,,,,
2566,"Liang C, Hu X, Wei T, Jia P, Zhang Z, Dong D, et al. Methanation of CO2 over Ni/Al2O3 modified with alkaline earth metals: Impacts of oxygen vacancies on catalytic activity. Int J Hydrogen Energy 2019;44:8197–213. https://doi.org/10.1016/j.ijhydene.2019.02.014.",344,Train,Sr-Ni/Al2O3,Ni,20,Sr,2.5,Al2O3,77.5,None,IWI,600,4,600,1,1,100,350,1,5.26,10,0,21,0,0,4,76.648,,,,,,,,,,,,,,,,,,,,,,,,,,,,,,,,,
2567,"Liang C, Hu X, Wei T, Jia P, Zhang Z, Dong D, et al. Methanation of CO2 over Ni/Al2O3 modified with alkaline earth metals: Impacts of oxygen vacancies on catalytic activity. Int J Hydrogen Energy 2019;44:8197–213. https://doi.org/10.1016/j.ijhydene.2019.02.014.",344,Train,Sr-Ni/Al2O3,Ni,20,Sr,2.5,Al2O3,77.5,None,IWI,600,4,600,1,1,100,400,1,5.26,10,0,21,0,0,4,77.198,,,,,,,,,,,,,,,,,,,,,,,,,,,,,,,,,
2568,"Liang C, Hu X, Wei T, Jia P, Zhang Z, Dong D, et al. Methanation of CO2 over Ni/Al2O3 modified with alkaline earth metals: Impacts of oxygen vacancies on catalytic activity. Int J Hydrogen Energy 2019;44:8197–213. https://doi.org/10.1016/j.ijhydene.2019.02.014.",344,Train,Sr-Ni/Al2O3,Ni,20,Sr,2.5,Al2O3,77.5,None,IWI,600,4,600,1,1,100,450,1,5.26,10,0,21,0,0,4,75,,,,,,,,,,,,,,,,,,,,,,,,,,,,,,,,,
2569,"Liang C, Hu X, Wei T, Jia P, Zhang Z, Dong D, et al. Methanation of CO2 over Ni/Al2O3 modified with alkaline earth metals: Impacts of oxygen vacancies on catalytic activity. Int J Hydrogen Energy 2019;44:8197–213. https://doi.org/10.1016/j.ijhydene.2019.02.014.",344,Train,Sr-Ni/Al2O3,Ni,20,Sr,2.5,Al2O3,77.5,None,IWI,600,4,600,1,1,100,500,1,5.26,10,0,21,0,0,4,71.978,,,,,,,,,,,,,,,,,,,,,,,,,,,,,,,,,
2570,"Liang C, Hu X, Wei T, Jia P, Zhang Z, Dong D, et al. Methanation of CO2 over Ni/Al2O3 modified with alkaline earth metals: Impacts of oxygen vacancies on catalytic activity. Int J Hydrogen Energy 2019;44:8197–213. https://doi.org/10.1016/j.ijhydene.2019.02.014.",344,Train,Sr-Ni/Al2O3,Ni,20,Sr,2.5,Al2O3,77.5,None,IWI,600,4,600,1,1,100,600,1,5.26,10,0,21,0,0,4,76.374,,,,,,,,,,,,,,,,,,,,,,,,,,,,,,,,,
2571,"Liang C, Hu X, Wei T, Jia P, Zhang Z, Dong D, et al. Methanation of CO2 over Ni/Al2O3 modified with alkaline earth metals: Impacts of oxygen vacancies on catalytic activity. Int J Hydrogen Energy 2019;44:8197–213. https://doi.org/10.1016/j.ijhydene.2019.02.014.",345,Train,Sr-Ni/Al2O3,Ni,20,Sr,7.5,Al2O3,72.5,None,IWI,600,4,600,1,1,100,200,1,5.26,10,0,21,0,0,4,3.297,,,,,,,,,,,,,,,,,,,,,,,,,,,,,,,,,
2572,"Liang C, Hu X, Wei T, Jia P, Zhang Z, Dong D, et al. Methanation of CO2 over Ni/Al2O3 modified with alkaline earth metals: Impacts of oxygen vacancies on catalytic activity. Int J Hydrogen Energy 2019;44:8197–213. https://doi.org/10.1016/j.ijhydene.2019.02.014.",345,Train,Sr-Ni/Al2O3,Ni,20,Sr,7.5,Al2O3,72.5,None,IWI,600,4,600,1,1,100,250,1,5.26,10,0,21,0,0,4,11.813,,,,,,,,,,,,,,,,,,,,,,,,,,,,,,,,,
2573,"Liang C, Hu X, Wei T, Jia P, Zhang Z, Dong D, et al. Methanation of CO2 over Ni/Al2O3 modified with alkaline earth metals: Impacts of oxygen vacancies on catalytic activity. Int J Hydrogen Energy 2019;44:8197–213. https://doi.org/10.1016/j.ijhydene.2019.02.014.",345,Train,Sr-Ni/Al2O3,Ni,20,Sr,7.5,Al2O3,72.5,None,IWI,600,4,600,1,1,100,300,1,5.26,10,0,21,0,0,4,59.615,,,,,,,,,,,,,,,,,,,,,,,,,,,,,,,,,
2574,"Liang C, Hu X, Wei T, Jia P, Zhang Z, Dong D, et al. Methanation of CO2 over Ni/Al2O3 modified with alkaline earth metals: Impacts of oxygen vacancies on catalytic activity. Int J Hydrogen Energy 2019;44:8197–213. https://doi.org/10.1016/j.ijhydene.2019.02.014.",345,Train,Sr-Ni/Al2O3,Ni,20,Sr,7.5,Al2O3,72.5,None,IWI,600,4,600,1,1,100,350,1,5.26,10,0,21,0,0,4,77.473,,,,,,,,,,,,,,,,,,,,,,,,,,,,,,,,,
2575,"Liang C, Hu X, Wei T, Jia P, Zhang Z, Dong D, et al. Methanation of CO2 over Ni/Al2O3 modified with alkaline earth metals: Impacts of oxygen vacancies on catalytic activity. Int J Hydrogen Energy 2019;44:8197–213. https://doi.org/10.1016/j.ijhydene.2019.02.014.",345,Train,Sr-Ni/Al2O3,Ni,20,Sr,7.5,Al2O3,72.5,None,IWI,600,4,600,1,1,100,400,1,5.26,10,0,21,0,0,4,77.473,,,,,,,,,,,,,,,,,,,,,,,,,,,,,,,,,
2576,"Liang C, Hu X, Wei T, Jia P, Zhang Z, Dong D, et al. Methanation of CO2 over Ni/Al2O3 modified with alkaline earth metals: Impacts of oxygen vacancies on catalytic activity. Int J Hydrogen Energy 2019;44:8197–213. https://doi.org/10.1016/j.ijhydene.2019.02.014.",345,Train,Sr-Ni/Al2O3,Ni,20,Sr,7.5,Al2O3,72.5,None,IWI,600,4,600,1,1,100,450,1,5.26,10,0,21,0,0,4,74.176,,,,,,,,,,,,,,,,,,,,,,,,,,,,,,,,,
2577,"Liang C, Hu X, Wei T, Jia P, Zhang Z, Dong D, et al. Methanation of CO2 over Ni/Al2O3 modified with alkaline earth metals: Impacts of oxygen vacancies on catalytic activity. Int J Hydrogen Energy 2019;44:8197–213. https://doi.org/10.1016/j.ijhydene.2019.02.014.",345,Train,Sr-Ni/Al2O3,Ni,20,Sr,7.5,Al2O3,72.5,None,IWI,600,4,600,1,1,100,500,1,5.26,10,0,21,0,0,4,71.429,,,,,,,,,,,,,,,,,,,,,,,,,,,,,,,,,
2578,"Liang C, Hu X, Wei T, Jia P, Zhang Z, Dong D, et al. Methanation of CO2 over Ni/Al2O3 modified with alkaline earth metals: Impacts of oxygen vacancies on catalytic activity. Int J Hydrogen Energy 2019;44:8197–213. https://doi.org/10.1016/j.ijhydene.2019.02.014.",345,Train,Sr-Ni/Al2O3,Ni,20,Sr,7.5,Al2O3,72.5,None,IWI,600,4,600,1,1,100,600,1,5.26,10,0,21,0,0,4,72.802,,,,,,,,,,,,,,,,,,,,,,,,,,,,,,,,,
2579,"Liang C, Hu X, Wei T, Jia P, Zhang Z, Dong D, et al. Methanation of CO2 over Ni/Al2O3 modified with alkaline earth metals: Impacts of oxygen vacancies on catalytic activity. Int J Hydrogen Energy 2019;44:8197–213. https://doi.org/10.1016/j.ijhydene.2019.02.014.",346,Train,Sr-Ni/Al2O3,Ni,20,Sr,5,Al2O3,75,None,IWI,600,4,600,1,1,100,200,1,5.26,10,0,21,0,0,4,2.747,,,,,,,,,,,,,,,,,,,,,,,,,,,,,,,,,
2580,"Liang C, Hu X, Wei T, Jia P, Zhang Z, Dong D, et al. Methanation of CO2 over Ni/Al2O3 modified with alkaline earth metals: Impacts of oxygen vacancies on catalytic activity. Int J Hydrogen Energy 2019;44:8197–213. https://doi.org/10.1016/j.ijhydene.2019.02.014.",346,Train,Sr-Ni/Al2O3,Ni,20,Sr,5,Al2O3,75,None,IWI,600,4,600,1,1,100,250,1,5.26,10,0,21,0,0,4,41.758,,,,,,,,,,,,,,,,,,,,,,,,,,,,,,,,,
2581,"Liang C, Hu X, Wei T, Jia P, Zhang Z, Dong D, et al. Methanation of CO2 over Ni/Al2O3 modified with alkaline earth metals: Impacts of oxygen vacancies on catalytic activity. Int J Hydrogen Energy 2019;44:8197–213. https://doi.org/10.1016/j.ijhydene.2019.02.014.",346,Train,Sr-Ni/Al2O3,Ni,20,Sr,5,Al2O3,75,None,IWI,600,4,600,1,1,100,300,1,5.26,10,0,21,0,0,4,69.505,,,,,,,,,,,,,,,,,,,,,,,,,,,,,,,,,
2582,"Liang C, Hu X, Wei T, Jia P, Zhang Z, Dong D, et al. Methanation of CO2 over Ni/Al2O3 modified with alkaline earth metals: Impacts of oxygen vacancies on catalytic activity. Int J Hydrogen Energy 2019;44:8197–213. https://doi.org/10.1016/j.ijhydene.2019.02.014.",346,Train,Sr-Ni/Al2O3,Ni,20,Sr,5,Al2O3,75,None,IWI,600,4,600,1,1,100,350,1,5.26,10,0,21,0,0,4,80.769,,,,,,,,,,,,,,,,,,,,,,,,,,,,,,,,,
2583,"Liang C, Hu X, Wei T, Jia P, Zhang Z, Dong D, et al. Methanation of CO2 over Ni/Al2O3 modified with alkaline earth metals: Impacts of oxygen vacancies on catalytic activity. Int J Hydrogen Energy 2019;44:8197–213. https://doi.org/10.1016/j.ijhydene.2019.02.014.",346,Train,Sr-Ni/Al2O3,Ni,20,Sr,5,Al2O3,75,None,IWI,600,4,600,1,1,100,400,1,5.26,10,0,21,0,0,4,81.044,,,,,,,,,,,,,,,,,,,,,,,,,,,,,,,,,
2584,"Liang C, Hu X, Wei T, Jia P, Zhang Z, Dong D, et al. Methanation of CO2 over Ni/Al2O3 modified with alkaline earth metals: Impacts of oxygen vacancies on catalytic activity. Int J Hydrogen Energy 2019;44:8197–213. https://doi.org/10.1016/j.ijhydene.2019.02.014.",346,Train,Sr-Ni/Al2O3,Ni,20,Sr,5,Al2O3,75,None,IWI,600,4,600,1,1,100,450,1,5.26,10,0,21,0,0,4,76.648,,,,,,,,,,,,,,,,,,,,,,,,,,,,,,,,,
2585,"Liang C, Hu X, Wei T, Jia P, Zhang Z, Dong D, et al. Methanation of CO2 over Ni/Al2O3 modified with alkaline earth metals: Impacts of oxygen vacancies on catalytic activity. Int J Hydrogen Energy 2019;44:8197–213. https://doi.org/10.1016/j.ijhydene.2019.02.014.",346,Train,Sr-Ni/Al2O3,Ni,20,Sr,5,Al2O3,75,None,IWI,600,4,600,1,1,100,500,1,5.26,10,0,21,0,0,4,71.703,,,,,,,,,,,,,,,,,,,,,,,,,,,,,,,,,
2586,"Liang C, Hu X, Wei T, Jia P, Zhang Z, Dong D, et al. Methanation of CO2 over Ni/Al2O3 modified with alkaline earth metals: Impacts of oxygen vacancies on catalytic activity. Int J Hydrogen Energy 2019;44:8197–213. https://doi.org/10.1016/j.ijhydene.2019.02.014.",346,Train,Sr-Ni/Al2O3,Ni,20,Sr,5,Al2O3,75,None,IWI,600,4,600,1,1,100,600,1,5.26,10,0,21,0,0,4,70.604,,,,,,,,,,,,,,,,,,,,,,,,,,,,,,,,,
2587,"Liang C, Hu X, Wei T, Jia P, Zhang Z, Dong D, et al. Methanation of CO2 over Ni/Al2O3 modified with alkaline earth metals: Impacts of oxygen vacancies on catalytic activity. Int J Hydrogen Energy 2019;44:8197–213. https://doi.org/10.1016/j.ijhydene.2019.02.014.",347,Train,Ba-Ni/Al2O3,Ni,20,Ba,5,Al2O3,75,None,IWI,600,4,600,1,1,100,200,1,5.26,10,0,21,0,0,4,4.42,,,,,,,,,,,,,,,,,,,,,,,,,,,,,,,,,
2588,"Liang C, Hu X, Wei T, Jia P, Zhang Z, Dong D, et al. Methanation of CO2 over Ni/Al2O3 modified with alkaline earth metals: Impacts of oxygen vacancies on catalytic activity. Int J Hydrogen Energy 2019;44:8197–213. https://doi.org/10.1016/j.ijhydene.2019.02.014.",347,Train,Ba-Ni/Al2O3,Ni,20,Ba,5,Al2O3,75,None,IWI,600,4,600,1,1,100,250,1,5.26,10,0,21,0,0,4,50.829,,,,,,,,,,,,,,,,,,,,,,,,,,,,,,,,,
2589,"Liang C, Hu X, Wei T, Jia P, Zhang Z, Dong D, et al. Methanation of CO2 over Ni/Al2O3 modified with alkaline earth metals: Impacts of oxygen vacancies on catalytic activity. Int J Hydrogen Energy 2019;44:8197–213. https://doi.org/10.1016/j.ijhydene.2019.02.014.",347,Train,Ba-Ni/Al2O3,Ni,20,Ba,5,Al2O3,75,None,IWI,600,4,600,1,1,100,300,1,5.26,10,0,21,0,0,4,82.32,,,,,,,,,,,,,,,,,,,,,,,,,,,,,,,,,
2590,"Liang C, Hu X, Wei T, Jia P, Zhang Z, Dong D, et al. Methanation of CO2 over Ni/Al2O3 modified with alkaline earth metals: Impacts of oxygen vacancies on catalytic activity. Int J Hydrogen Energy 2019;44:8197–213. https://doi.org/10.1016/j.ijhydene.2019.02.014.",347,Train,Ba-Ni/Al2O3,Ni,20,Ba,5,Al2O3,75,None,IWI,600,4,600,1,1,100,350,1,5.26,10,0,21,0,0,4,83.425,,,,,,,,,,,,,,,,,,,,,,,,,,,,,,,,,
2591,"Liang C, Hu X, Wei T, Jia P, Zhang Z, Dong D, et al. Methanation of CO2 over Ni/Al2O3 modified with alkaline earth metals: Impacts of oxygen vacancies on catalytic activity. Int J Hydrogen Energy 2019;44:8197–213. https://doi.org/10.1016/j.ijhydene.2019.02.014.",347,Train,Ba-Ni/Al2O3,Ni,20,Ba,5,Al2O3,75,None,IWI,600,4,600,1,1,100,400,1,5.26,10,0,21,0,0,4,77.901,,,,,,,,,,,,,,,,,,,,,,,,,,,,,,,,,
2592,"Liang C, Hu X, Wei T, Jia P, Zhang Z, Dong D, et al. Methanation of CO2 over Ni/Al2O3 modified with alkaline earth metals: Impacts of oxygen vacancies on catalytic activity. Int J Hydrogen Energy 2019;44:8197–213. https://doi.org/10.1016/j.ijhydene.2019.02.014.",347,Train,Ba-Ni/Al2O3,Ni,20,Ba,5,Al2O3,75,None,IWI,600,4,600,1,1,100,450,1,5.26,10,0,21,0,0,4,73.204,,,,,,,,,,,,,,,,,,,,,,,,,,,,,,,,,
2593,"Liang C, Hu X, Wei T, Jia P, Zhang Z, Dong D, et al. Methanation of CO2 over Ni/Al2O3 modified with alkaline earth metals: Impacts of oxygen vacancies on catalytic activity. Int J Hydrogen Energy 2019;44:8197–213. https://doi.org/10.1016/j.ijhydene.2019.02.014.",347,Train,Ba-Ni/Al2O3,Ni,20,Ba,5,Al2O3,75,None,IWI,600,4,600,1,1,100,500,1,5.26,10,0,21,0,0,4,71.823,,,,,,,,,,,,,,,,,,,,,,,,,,,,,,,,,
2594,"Liang C, Hu X, Wei T, Jia P, Zhang Z, Dong D, et al. Methanation of CO2 over Ni/Al2O3 modified with alkaline earth metals: Impacts of oxygen vacancies on catalytic activity. Int J Hydrogen Energy 2019;44:8197–213. https://doi.org/10.1016/j.ijhydene.2019.02.014.",347,Train,Ba-Ni/Al2O3,Ni,20,Ba,5,Al2O3,75,None,IWI,600,4,600,1,1,100,600,1,5.26,10,0,21,0,0,4,71.271,,,,,,,,,,,,,,,,,,,,,,,,,,,,,,,,,
2595,"Liang C, Hu X, Wei T, Jia P, Zhang Z, Dong D, et al. Methanation of CO2 over Ni/Al2O3 modified with alkaline earth metals: Impacts of oxygen vacancies on catalytic activity. Int J Hydrogen Energy 2019;44:8197–213. https://doi.org/10.1016/j.ijhydene.2019.02.014.",348,Train,Ba-Ni/Al2O3,Ni,20,Ba,1,Al2O3,79,None,IWI,600,4,600,1,1,100,200,1,5.26,10,0,21,0,0,4,1.09,,,,,,,,,,,,,,,,,,,,,,,,,,,,,,,,,
2596,"Liang C, Hu X, Wei T, Jia P, Zhang Z, Dong D, et al. Methanation of CO2 over Ni/Al2O3 modified with alkaline earth metals: Impacts of oxygen vacancies on catalytic activity. Int J Hydrogen Energy 2019;44:8197–213. https://doi.org/10.1016/j.ijhydene.2019.02.014.",348,Train,Ba-Ni/Al2O3,Ni,20,Ba,1,Al2O3,79,None,IWI,600,4,600,1,1,100,250,1,5.26,10,0,21,0,0,4,15.804,,,,,,,,,,,,,,,,,,,,,,,,,,,,,,,,,
2597,"Liang C, Hu X, Wei T, Jia P, Zhang Z, Dong D, et al. Methanation of CO2 over Ni/Al2O3 modified with alkaline earth metals: Impacts of oxygen vacancies on catalytic activity. Int J Hydrogen Energy 2019;44:8197–213. https://doi.org/10.1016/j.ijhydene.2019.02.014.",348,Train,Ba-Ni/Al2O3,Ni,20,Ba,1,Al2O3,79,None,IWI,600,4,600,1,1,100,300,1,5.26,10,0,21,0,0,4,53.134,,,,,,,,,,,,,,,,,,,,,,,,,,,,,,,,,
2598,"Liang C, Hu X, Wei T, Jia P, Zhang Z, Dong D, et al. Methanation of CO2 over Ni/Al2O3 modified with alkaline earth metals: Impacts of oxygen vacancies on catalytic activity. Int J Hydrogen Energy 2019;44:8197–213. https://doi.org/10.1016/j.ijhydene.2019.02.014.",348,Train,Ba-Ni/Al2O3,Ni,20,Ba,1,Al2O3,79,None,IWI,600,4,600,1,1,100,350,1,5.26,10,0,21,0,0,4,74.659,,,,,,,,,,,,,,,,,,,,,,,,,,,,,,,,,
2599,"Liang C, Hu X, Wei T, Jia P, Zhang Z, Dong D, et al. Methanation of CO2 over Ni/Al2O3 modified with alkaline earth metals: Impacts of oxygen vacancies on catalytic activity. Int J Hydrogen Energy 2019;44:8197–213. https://doi.org/10.1016/j.ijhydene.2019.02.014.",348,Train,Ba-Ni/Al2O3,Ni,20,Ba,1,Al2O3,79,None,IWI,600,4,600,1,1,100,400,1,5.26,10,0,21,0,0,4,76.839,,,,,,,,,,,,,,,,,,,,,,,,,,,,,,,,,
2600,"Liang C, Hu X, Wei T, Jia P, Zhang Z, Dong D, et al. Methanation of CO2 over Ni/Al2O3 modified with alkaline earth metals: Impacts of oxygen vacancies on catalytic activity. Int J Hydrogen Energy 2019;44:8197–213. https://doi.org/10.1016/j.ijhydene.2019.02.014.",348,Train,Ba-Ni/Al2O3,Ni,20,Ba,1,Al2O3,79,None,IWI,600,4,600,1,1,100,450,1,5.26,10,0,21,0,0,4,73.569,,,,,,,,,,,,,,,,,,,,,,,,,,,,,,,,,
2601,"Liang C, Hu X, Wei T, Jia P, Zhang Z, Dong D, et al. Methanation of CO2 over Ni/Al2O3 modified with alkaline earth metals: Impacts of oxygen vacancies on catalytic activity. Int J Hydrogen Energy 2019;44:8197–213. https://doi.org/10.1016/j.ijhydene.2019.02.014.",348,Train,Ba-Ni/Al2O3,Ni,20,Ba,1,Al2O3,79,None,IWI,600,4,600,1,1,100,500,1,5.26,10,0,21,0,0,4,70.3,,,,,,,,,,,,,,,,,,,,,,,,,,,,,,,,,
2602,"Liang C, Hu X, Wei T, Jia P, Zhang Z, Dong D, et al. Methanation of CO2 over Ni/Al2O3 modified with alkaline earth metals: Impacts of oxygen vacancies on catalytic activity. Int J Hydrogen Energy 2019;44:8197–213. https://doi.org/10.1016/j.ijhydene.2019.02.014.",348,Train,Ba-Ni/Al2O3,Ni,20,Ba,1,Al2O3,79,None,IWI,600,4,600,1,1,100,600,1,5.26,10,0,21,0,0,4,71.935,,,,,,,,,,,,,,,,,,,,,,,,,,,,,,,,,
2603,"Liang C, Hu X, Wei T, Jia P, Zhang Z, Dong D, et al. Methanation of CO2 over Ni/Al2O3 modified with alkaline earth metals: Impacts of oxygen vacancies on catalytic activity. Int J Hydrogen Energy 2019;44:8197–213. https://doi.org/10.1016/j.ijhydene.2019.02.014.",349,Train,Ba-Ni/Al2O3,Ni,20,Ba,2.5,Al2O3,77.5,None,IWI,600,4,600,1,1,100,200,1,5.26,10,0,21,0,0,4,1.09,,,,,,,,,,,,,,,,,,,,,,,,,,,,,,,,,
2604,"Liang C, Hu X, Wei T, Jia P, Zhang Z, Dong D, et al. Methanation of CO2 over Ni/Al2O3 modified with alkaline earth metals: Impacts of oxygen vacancies on catalytic activity. Int J Hydrogen Energy 2019;44:8197–213. https://doi.org/10.1016/j.ijhydene.2019.02.014.",349,Train,Ba-Ni/Al2O3,Ni,20,Ba,2.5,Al2O3,77.5,None,IWI,600,4,600,1,1,100,250,1,5.26,10,0,21,0,0,4,19.346,,,,,,,,,,,,,,,,,,,,,,,,,,,,,,,,,
