Repository: Night-Time1809/ML_training_lab

## Materials/outline

| **Date** | **Section** | **Lab** | **Slide** | **Notebook** |
| ---- | ---- | ---- | ---- | ---- |
| 09 May 2023 | 01 - Machine Learning Overview and Decision Tree |  01 - Intro to Colab, pandas, NumPy - Decision Tree Model for Classification and Regression | [Go to slide](https://github.com/Night-Time1809/ML_training_lab/blob/main/slides/01_ML%20overview_decision%20tree.pdf) | [![Open In Colab](https://colab.research.google.com/assets/colab-badge.svg)](https://colab.research.google.com/drive/1m2KPAzuMQn_NBilSeYc1IJ7Eh76YsIhk?usp=sharing) |

File: dataset/dataset.csv (part 25 of 38)
Number of data,Reference,Experiment No,Train/Test Set,Catalyst,Base,Base wt%,Base 2,Base 2 wt%,Support,Support wt%,Support 2,Catalyst preparation method,Calcination Temperature (C),Calcination time (h),Reduction Temperature (C),Reduction Pressure (bar),Reduction time  (h),Reduction  H2 %,Temperature (C),Pressure (bar),W/F (mgcat/minml),Time on Stream (h),CO % in feed,Inert % in feed,CH4 % in feed,H2O % in feed,H2/CO2 in feed,CO2 Conversion %,,,,,,,,,,,,,,,,,,,,,,,,,,,,,,,,,
2605,"Liang C, Hu X, Wei T, Jia P, Zhang Z, Dong D, et al. Methanation of CO2 over Ni/Al2O3 modified with alkaline earth metals: Impacts of oxygen vacancies on catalytic activity. Int J Hydrogen Energy 2019;44:8197–213. https://doi.org/10.1016/j.ijhydene.2019.02.014.",349,Train,Ba-Ni/Al2O3,Ni,20,Ba,2.5,Al2O3,77.5,None,IWI,600,4,600,1,1,100,300,1,5.26,10,0,21,0,0,4,68.665,,,,,,,,,,,,,,,,,,,,,,,,,,,,,,,,,
2606,"Liang C, Hu X, Wei T, Jia P, Zhang Z, Dong D, et al. Methanation of CO2 over Ni/Al2O3 modified with alkaline earth metals: Impacts of oxygen vacancies on catalytic activity. Int J Hydrogen Energy 2019;44:8197–213. https://doi.org/10.1016/j.ijhydene.2019.02.014.",349,Train,Ba-Ni/Al2O3,Ni,20,Ba,2.5,Al2O3,77.5,None,IWI,600,4,600,1,1,100,350,1,5.26,10,0,21,0,0,4,78.747,,,,,,,,,,,,,,,,,,,,,,,,,,,,,,,,,
2607,"Liang C, Hu X, Wei T, Jia P, Zhang Z, Dong D, et al. Methanation of CO2 over Ni/Al2O3 modified with alkaline earth metals: Impacts of oxygen vacancies on catalytic activity. Int J Hydrogen Energy 2019;44:8197–213. https://doi.org/10.1016/j.ijhydene.2019.02.014.",349,Train,Ba-Ni/Al2O3,Ni,20,Ba,2.5,Al2O3,77.5,None,IWI,600,4,600,1,1,100,400,1,5.26,10,0,21,0,0,4,76.294,,,,,,,,,,,,,,,,,,,,,,,,,,,,,,,,,
2608,"Liang C, Hu X, Wei T, Jia P, Zhang Z, Dong D, et al. Methanation of CO2 over Ni/Al2O3 modified with alkaline earth metals: Impacts of oxygen vacancies on catalytic activity. Int J Hydrogen Energy 2019;44:8197–213. https://doi.org/10.1016/j.ijhydene.2019.02.014.",349,Train,Ba-Ni/Al2O3,Ni,20,Ba,2.5,Al2O3,77.5,None,IWI,600,4,600,1,1,100,450,1,5.26,10,0,21,0,0,4,72.48,,,,,,,,,,,,,,,,,,,,,,,,,,,,,,,,,
2609,"Liang C, Hu X, Wei T, Jia P, Zhang Z, Dong D, et al. Methanation of CO2 over Ni/Al2O3 modified with alkaline earth metals: Impacts of oxygen vacancies on catalytic activity. Int J Hydrogen Energy 2019;44:8197–213. https://doi.org/10.1016/j.ijhydene.2019.02.014.",349,Train,Ba-Ni/Al2O3,Ni,20,Ba,2.5,Al2O3,77.5,None,IWI,600,4,600,1,1,100,500,1,5.26,10,0,21,0,0,4,69.21,,,,,,,,,,,,,,,,,,,,,,,,,,,,,,,,,
2610,"Liang C, Hu X, Wei T, Jia P, Zhang Z, Dong D, et al. Methanation of CO2 over Ni/Al2O3 modified with alkaline earth metals: Impacts of oxygen vacancies on catalytic activity. Int J Hydrogen Energy 2019;44:8197–213. https://doi.org/10.1016/j.ijhydene.2019.02.014.",349,Train,Ba-Ni/Al2O3,Ni,20,Ba,2.5,Al2O3,77.5,None,IWI,600,4,600,1,1,100,600,1,5.26,10,0,21,0,0,4,71.935,,,,,,,,,,,,,,,,,,,,,,,,,,,,,,,,,
2611,"Liang C, Hu X, Wei T, Jia P, Zhang Z, Dong D, et al. Methanation of CO2 over Ni/Al2O3 modified with alkaline earth metals: Impacts of oxygen vacancies on catalytic activity. Int J Hydrogen Energy 2019;44:8197–213. https://doi.org/10.1016/j.ijhydene.2019.02.014.",350,Train,Ba-Ni/Al2O3,Ni,20,Ba,7.5,Al2O3,72.5,None,IWI,600,4,600,1,1,100,200,1,5.26,10,0,21,0,0,4,6.267,,,,,,,,,,,,,,,,,,,,,,,,,,,,,,,,,
2612,"Liang C, Hu X, Wei T, Jia P, Zhang Z, Dong D, et al. Methanation of CO2 over Ni/Al2O3 modified with alkaline earth metals: Impacts of oxygen vacancies on catalytic activity. Int J Hydrogen Energy 2019;44:8197–213. https://doi.org/10.1016/j.ijhydene.2019.02.014.",350,Train,Ba-Ni/Al2O3,Ni,20,Ba,7.5,Al2O3,72.5,None,IWI,600,4,600,1,1,100,250,1,5.26,10,0,21,0,0,4,35.422,,,,,,,,,,,,,,,,,,,,,,,,,,,,,,,,,
2613,"Liang C, Hu X, Wei T, Jia P, Zhang Z, Dong D, et al. Methanation of CO2 over Ni/Al2O3 modified with alkaline earth metals: Impacts of oxygen vacancies on catalytic activity. Int J Hydrogen Energy 2019;44:8197–213. https://doi.org/10.1016/j.ijhydene.2019.02.014.",350,Train,Ba-Ni/Al2O3,Ni,20,Ba,7.5,Al2O3,72.5,None,IWI,600,4,600,1,1,100,300,1,5.26,10,0,21,0,0,4,71.39,,,,,,,,,,,,,,,,,,,,,,,,,,,,,,,,,
2614,"Liang C, Hu X, Wei T, Jia P, Zhang Z, Dong D, et al. Methanation of CO2 over Ni/Al2O3 modified with alkaline earth metals: Impacts of oxygen vacancies on catalytic activity. Int J Hydrogen Energy 2019;44:8197–213. https://doi.org/10.1016/j.ijhydene.2019.02.014.",350,Train,Ba-Ni/Al2O3,Ni,20,Ba,7.5,Al2O3,72.5,None,IWI,600,4,600,1,1,100,350,1,5.26,10,0,21,0,0,4,78.747,,,,,,,,,,,,,,,,,,,,,,,,,,,,,,,,,
2615,"Liang C, Hu X, Wei T, Jia P, Zhang Z, Dong D, et al. Methanation of CO2 over Ni/Al2O3 modified with alkaline earth metals: Impacts of oxygen vacancies on catalytic activity. Int J Hydrogen Energy 2019;44:8197–213. https://doi.org/10.1016/j.ijhydene.2019.02.014.",350,Train,Ba-Ni/Al2O3,Ni,20,Ba,7.5,Al2O3,72.5,None,IWI,600,4,600,1,1,100,400,1,5.26,10,0,21,0,0,4,77.384,,,,,,,,,,,,,,,,,,,,,,,,,,,,,,,,,
2616,"Liang C, Hu X, Wei T, Jia P, Zhang Z, Dong D, et al. Methanation of CO2 over Ni/Al2O3 modified with alkaline earth metals: Impacts of oxygen vacancies on catalytic activity. Int J Hydrogen Energy 2019;44:8197–213. https://doi.org/10.1016/j.ijhydene.2019.02.014.",350,Train,Ba-Ni/Al2O3,Ni,20,Ba,7.5,Al2O3,72.5,None,IWI,600,4,600,1,1,100,450,1,5.26,10,0,21,0,0,4,73.569,,,,,,,,,,,,,,,,,,,,,,,,,,,,,,,,,
2617,"Liang C, Hu X, Wei T, Jia P, Zhang Z, Dong D, et al. Methanation of CO2 over Ni/Al2O3 modified with alkaline earth metals: Impacts of oxygen vacancies on catalytic activity. Int J Hydrogen Energy 2019;44:8197–213. https://doi.org/10.1016/j.ijhydene.2019.02.014.",350,Train,Ba-Ni/Al2O3,Ni,20,Ba,7.5,Al2O3,72.5,None,IWI,600,4,600,1,1,100,500,1,5.26,10,0,21,0,0,4,70.572,,,,,,,,,,,,,,,,,,,,,,,,,,,,,,,,,
2618,"Liang C, Hu X, Wei T, Jia P, Zhang Z, Dong D, et al. Methanation of CO2 over Ni/Al2O3 modified with alkaline earth metals: Impacts of oxygen vacancies on catalytic activity. Int J Hydrogen Energy 2019;44:8197–213. https://doi.org/10.1016/j.ijhydene.2019.02.014.",350,Train,Ba-Ni/Al2O3,Ni,20,Ba,7.5,Al2O3,72.5,None,IWI,600,4,600,1,1,100,600,1,5.26,10,0,21,0,0,4,72.207,,,,,,,,,,,,,,,,,,,,,,,,,,,,,,,,,
2619,"Wang W, Duong-Viet C, Ba H, Baaziz W, Tuci G, Caporali S, et al. Nickel Nanoparticles Decorated Nitrogen-Doped Carbon Nanotubes (Ni/N-CNT); A Robust Catalyst for the Efficient and Selective CO2 Methanation. ACS Appl Energy Mater 2019;2:1111–20. https://doi.org/10.1021/acsaem.8b01681.",351,Train,Ni/N-CNT,Ni,10,None,0,NC,90,None,IWI,350,2,350,1,2,100,200,1,1,50,0,50,0,0,4,2.252,,,,,,,,,,,,,,,,,,,,,,,,,,,,,,,,,
2620,"Wang W, Duong-Viet C, Ba H, Baaziz W, Tuci G, Caporali S, et al. Nickel Nanoparticles Decorated Nitrogen-Doped Carbon Nanotubes (Ni/N-CNT); A Robust Catalyst for the Efficient and Selective CO2 Methanation. ACS Appl Energy Mater 2019;2:1111–20. https://doi.org/10.1021/acsaem.8b01681.",351,Train,Ni/N-CNT,Ni,10,None,0,NC,90,None,IWI,350,2,350,1,2,100,240,1,1,50,0,50,0,0,4,4.505,,,,,,,,,,,,,,,,,,,,,,,,,,,,,,,,,
2621,"Wang W, Duong-Viet C, Ba H, Baaziz W, Tuci G, Caporali S, et al. Nickel Nanoparticles Decorated Nitrogen-Doped Carbon Nanotubes (Ni/N-CNT); A Robust Catalyst for the Efficient and Selective CO2 Methanation. ACS Appl Energy Mater 2019;2:1111–20. https://doi.org/10.1021/acsaem.8b01681.",351,Train,Ni/N-CNT,Ni,10,None,0,NC,90,None,IWI,350,2,350,1,2,100,260,1,1,50,0,50,0,0,4,7.079,,,,,,,,,,,,,,,,,,,,,,,,,,,,,,,,,
2622,"Wang W, Duong-Viet C, Ba H, Baaziz W, Tuci G, Caporali S, et al. Nickel Nanoparticles Decorated Nitrogen-Doped Carbon Nanotubes (Ni/N-CNT); A Robust Catalyst for the Efficient and Selective CO2 Methanation. ACS Appl Energy Mater 2019;2:1111–20. https://doi.org/10.1021/acsaem.8b01681.",351,Train,Ni/N-CNT,Ni,10,None,0,NC,90,None,IWI,350,2,350,1,2,100,280,1,1,50,0,50,0,0,4,26.062,,,,,,,,,,,,,,,,,,,,,,,,,,,,,,,,,
2623,"Wang W, Duong-Viet C, Ba H, Baaziz W, Tuci G, Caporali S, et al. Nickel Nanoparticles Decorated Nitrogen-Doped Carbon Nanotubes (Ni/N-CNT); A Robust Catalyst for the Efficient and Selective CO2 Methanation. ACS Appl Energy Mater 2019;2:1111–20. https://doi.org/10.1021/acsaem.8b01681.",351,Train,Ni/N-CNT,Ni,10,None,0,NC,90,None,IWI,350,2,350,1,2,100,300,1,1,50,0,50,0,0,4,67.246,,,,,,,,,,,,,,,,,,,,,,,,,,,,,,,,,
2624,"Wang W, Duong-Viet C, Ba H, Baaziz W, Tuci G, Caporali S, et al. Nickel Nanoparticles Decorated Nitrogen-Doped Carbon Nanotubes (Ni/N-CNT); A Robust Catalyst for the Efficient and Selective CO2 Methanation. ACS Appl Energy Mater 2019;2:1111–20. https://doi.org/10.1021/acsaem.8b01681.",351,Train,Ni/N-CNT,Ni,10,None,0,NC,90,None,IWI,350,2,350,1,2,100,320,1,1,50,0,50,0,0,4,74.003,,,,,,,,,,,,,,,,,,,,,,,,,,,,,,,,,
2625,"Wang W, Duong-Viet C, Ba H, Baaziz W, Tuci G, Caporali S, et al. Nickel Nanoparticles Decorated Nitrogen-Doped Carbon Nanotubes (Ni/N-CNT); A Robust Catalyst for the Efficient and Selective CO2 Methanation. ACS Appl Energy Mater 2019;2:1111–20. https://doi.org/10.1021/acsaem.8b01681.",351,Train,Ni/N-CNT,Ni,10,None,0,NC,90,None,IWI,350,2,350,1,2,100,340,1,1,50,0,50,0,0,4,76.577,,,,,,,,,,,,,,,,,,,,,,,,,,,,,,,,,
2626,"Wang W, Duong-Viet C, Ba H, Baaziz W, Tuci G, Caporali S, et al. Nickel Nanoparticles Decorated Nitrogen-Doped Carbon Nanotubes (Ni/N-CNT); A Robust Catalyst for the Efficient and Selective CO2 Methanation. ACS Appl Energy Mater 2019;2:1111–20. https://doi.org/10.1021/acsaem.8b01681.",351,Train,Ni/N-CNT,Ni,10,None,0,NC,90,None,IWI,350,2,350,1,2,100,360,1,1,50,0,50,0,0,4,77.22,,,,,,,,,,,,,,,,,,,,,,,,,,,,,,,,,
2627,"Wang W, Duong-Viet C, Ba H, Baaziz W, Tuci G, Caporali S, et al. Nickel Nanoparticles Decorated Nitrogen-Doped Carbon Nanotubes (Ni/N-CNT); A Robust Catalyst for the Efficient and Selective CO2 Methanation. ACS Appl Energy Mater 2019;2:1111–20. https://doi.org/10.1021/acsaem.8b01681.",351,Train,Ni/N-CNT,Ni,10,None,0,NC,90,None,IWI,350,2,350,1,2,100,380,1,1,50,0,50,0,0,4,76.577,,,,,,,,,,,,,,,,,,,,,,,,,,,,,,,,,
2628,"Wang W, Duong-Viet C, Ba H, Baaziz W, Tuci G, Caporali S, et al. Nickel Nanoparticles Decorated Nitrogen-Doped Carbon Nanotubes (Ni/N-CNT); A Robust Catalyst for the Efficient and Selective CO2 Methanation. ACS Appl Energy Mater 2019;2:1111–20. https://doi.org/10.1021/acsaem.8b01681.",351,Train,Ni/N-CNT,Ni,10,None,0,NC,90,None,IWI,350,2,350,1,2,100,400,1,1,50,0,50,0,0,4,75.29,,,,,,,,,,,,,,,,,,,,,,,,,,,,,,,,,
2629,"Wang W, Duong-Viet C, Ba H, Baaziz W, Tuci G, Caporali S, et al. Nickel Nanoparticles Decorated Nitrogen-Doped Carbon Nanotubes (Ni/N-CNT); A Robust Catalyst for the Efficient and Selective CO2 Methanation. ACS Appl Energy Mater 2019;2:1111–20. https://doi.org/10.1021/acsaem.8b01681.",351,Train,Ni/N-CNT,Ni,10,None,0,NC,90,None,IWI,350,2,350,1,2,100,360,1,0.5,50,0,50,0,0,4,75,,,,,,,,,,,,,,,,,,,,,,,,,,,,,,,,,
2630,"Wang W, Duong-Viet C, Ba H, Baaziz W, Tuci G, Caporali S, et al. Nickel Nanoparticles Decorated Nitrogen-Doped Carbon Nanotubes (Ni/N-CNT); A Robust Catalyst for the Efficient and Selective CO2 Methanation. ACS Appl Energy Mater 2019;2:1111–20. https://doi.org/10.1021/acsaem.8b01681.",351,Train,Ni/N-CNT,Ni,10,None,0,NC,90,None,IWI,350,2,350,1,2,100,360,1,0.5,50,0,30,0,0,6,92,,,,,,,,,,,,,,,,,,,,,,,,,,,,,,,,,
2631,"Ahmad KN, Wan Isahak WNR, Rosli MI, Yusop MR, Kassim MB, Yarmo MA. Rare earth metal doped nickel catalysts supported on exfoliated graphitic carbon nitride for highly selective CO and CO2 methanation. Appl Surf Sci 2022;571:151321. https://doi.org/10.1016/j.apsusc.2021.151321.",352,Train,Ni/eg-C3N4,Ni,10,None,0,eg-C3N4,90,None,IWI,450,5,400,1,,,150,1,2.5,10,0,10,0,0,0.8,3.686,,,,,,,,,,,,,,,,,,,,,,,,,,,,,,,,,
2632,"Ahmad KN, Wan Isahak WNR, Rosli MI, Yusop MR, Kassim MB, Yarmo MA. Rare earth metal doped nickel catalysts supported on exfoliated graphitic carbon nitride for highly selective CO and CO2 methanation. Appl Surf Sci 2022;571:151321. https://doi.org/10.1016/j.apsusc.2021.151321.",352,Train,Ni/eg-C3N4,Ni,10,None,0,eg-C3N4,90,None,IWI,450,5,400,1,,,200,1,2.5,10,0,10,0,0,0.8,4.423,,,,,,,,,,,,,,,,,,,,,,,,,,,,,,,,,
2633,"Ahmad KN, Wan Isahak WNR, Rosli MI, Yusop MR, Kassim MB, Yarmo MA. Rare earth metal doped nickel catalysts supported on exfoliated graphitic carbon nitride for highly selective CO and CO2 methanation. Appl Surf Sci 2022;571:151321. https://doi.org/10.1016/j.apsusc.2021.151321.",352,Train,Ni/eg-C3N4,Ni,10,None,0,eg-C3N4,90,None,IWI,450,5,400,1,,,250,1,2.5,10,0,10,0,0,0.8,5.651,,,,,,,,,,,,,,,,,,,,,,,,,,,,,,,,,
2634,"Ahmad KN, Wan Isahak WNR, Rosli MI, Yusop MR, Kassim MB, Yarmo MA. Rare earth metal doped nickel catalysts supported on exfoliated graphitic carbon nitride for highly selective CO and CO2 methanation. Appl Surf Sci 2022;571:151321. https://doi.org/10.1016/j.apsusc.2021.151321.",352,Train,Ni/eg-C3N4,Ni,10,None,0,eg-C3N4,90,None,IWI,450,5,400,1,,,300,1,2.5,10,0,10,0,0,0.8,9.828,,,,,,,,,,,,,,,,,,,,,,,,,,,,,,,,,
2635,"Ahmad KN, Wan Isahak WNR, Rosli MI, Yusop MR, Kassim MB, Yarmo MA. Rare earth metal doped nickel catalysts supported on exfoliated graphitic carbon nitride for highly selective CO and CO2 methanation. Appl Surf Sci 2022;571:151321. https://doi.org/10.1016/j.apsusc.2021.151321.",352,Train,Ni/eg-C3N4,Ni,10,None,0,eg-C3N4,90,None,IWI,450,5,400,1,,,350,1,2.5,10,0,10,0,0,0.8,36.609,,,,,,,,,,,,,,,,,,,,,,,,,,,,,,,,,
2636,"Ahmad KN, Wan Isahak WNR, Rosli MI, Yusop MR, Kassim MB, Yarmo MA. Rare earth metal doped nickel catalysts supported on exfoliated graphitic carbon nitride for highly selective CO and CO2 methanation. Appl Surf Sci 2022;571:151321. https://doi.org/10.1016/j.apsusc.2021.151321.",352,Train,Ni/eg-C3N4,Ni,10,None,0,eg-C3N4,90,None,IWI,450,5,400,1,,,400,1,2.5,10,0,10,0,0,0.8,64.128,,,,,,,,,,,,,,,,,,,,,,,,,,,,,,,,,
2637,"Ahmad KN, Wan Isahak WNR, Rosli MI, Yusop MR, Kassim MB, Yarmo MA. Rare earth metal doped nickel catalysts supported on exfoliated graphitic carbon nitride for highly selective CO and CO2 methanation. Appl Surf Sci 2022;571:151321. https://doi.org/10.1016/j.apsusc.2021.151321.",352,Train,Ni/eg-C3N4,Ni,10,None,0,eg-C3N4,90,None,IWI,450,5,400,1,,,450,1,2.5,10,0,10,0,0,0.8,62.899,,,,,,,,,,,,,,,,,,,,,,,,,,,,,,,,,
2638,"Ahmad KN, Wan Isahak WNR, Rosli MI, Yusop MR, Kassim MB, Yarmo MA. Rare earth metal doped nickel catalysts supported on exfoliated graphitic carbon nitride for highly selective CO and CO2 methanation. Appl Surf Sci 2022;571:151321. https://doi.org/10.1016/j.apsusc.2021.151321.",352,Train,Ni/eg-C3N4,Ni,10,None,0,eg-C3N4,90,None,IWI,450,5,400,1,,,500,1,2.5,10,0,10,0,0,0.8,62.162,,,,,,,,,,,,,,,,,,,,,,,,,,,,,,,,,
2639,"Ahmad KN, Wan Isahak WNR, Rosli MI, Yusop MR, Kassim MB, Yarmo MA. Rare earth metal doped nickel catalysts supported on exfoliated graphitic carbon nitride for highly selective CO and CO2 methanation. Appl Surf Sci 2022;571:151321. https://doi.org/10.1016/j.apsusc.2021.151321.",352,Train,Ni/eg-C3N4,Ni,10,None,0,eg-C3N4,90,None,IWI,450,5,400,1,,,550,1,2.5,10,0,10,0,0,0.8,61.425,,,,,,,,,,,,,,,,,,,,,,,,,,,,,,,,,
2640,"Ahmad KN, Wan Isahak WNR, Rosli MI, Yusop MR, Kassim MB, Yarmo MA. Rare earth metal doped nickel catalysts supported on exfoliated graphitic carbon nitride for highly selective CO and CO2 methanation. Appl Surf Sci 2022;571:151321. https://doi.org/10.1016/j.apsusc.2021.151321.",352,Train,Ni/eg-C3N4,Ni,10,None,0,eg-C3N4,90,None,IWI,450,5,400,1,,,600,1,2.5,10,0,10,0,0,0.8,47.42,,,,,,,,,,,,,,,,,,,,,,,,,,,,,,,,,
2641,"Ahmad KN, Wan Isahak WNR, Rosli MI, Yusop MR, Kassim MB, Yarmo MA. Rare earth metal doped nickel catalysts supported on exfoliated graphitic carbon nitride for highly selective CO and CO2 methanation. Appl Surf Sci 2022;571:151321. https://doi.org/10.1016/j.apsusc.2021.151321.",352,Train,Ni/eg-C3N4,Ni,10,None,0,eg-C3N4,90,None,IWI,450,5,400,1,,,150,1,2.5,10,0,50,0,0,4,4.605,,,,,,,,,,,,,,,,,,,,,,,,,,,,,,,,,
2642,"Ahmad KN, Wan Isahak WNR, Rosli MI, Yusop MR, Kassim MB, Yarmo MA. Rare earth metal doped nickel catalysts supported on exfoliated graphitic carbon nitride for highly selective CO and CO2 methanation. Appl Surf Sci 2022;571:151321. https://doi.org/10.1016/j.apsusc.2021.151321.",352,Train,Ni/eg-C3N4,Ni,10,None,0,eg-C3N4,90,None,IWI,450,5,400,1,,,200,1,2.5,10,0,50,0,0,4,3.947,,,,,,,,,,,,,,,,,,,,,,,,,,,,,,,,,
2643,"Ahmad KN, Wan Isahak WNR, Rosli MI, Yusop MR, Kassim MB, Yarmo MA. Rare earth metal doped nickel catalysts supported on exfoliated graphitic carbon nitride for highly selective CO and CO2 methanation. Appl Surf Sci 2022;571:151321. https://doi.org/10.1016/j.apsusc.2021.151321.",352,Train,Ni/eg-C3N4,Ni,10,None,0,eg-C3N4,90,None,IWI,450,5,400,1,,,250,1,2.5,10,0,50,0,0,4,7.237,,,,,,,,,,,,,,,,,,,,,,,,,,,,,,,,,
2644,"Ahmad KN, Wan Isahak WNR, Rosli MI, Yusop MR, Kassim MB, Yarmo MA. Rare earth metal doped nickel catalysts supported on exfoliated graphitic carbon nitride for highly selective CO and CO2 methanation. Appl Surf Sci 2022;571:151321. https://doi.org/10.1016/j.apsusc.2021.151321.",352,Train,Ni/eg-C3N4,Ni,10,None,0,eg-C3N4,90,None,IWI,450,5,400,1,,,300,1,2.5,10,0,50,0,0,4,22.368,,,,,,,,,,,,,,,,,,,,,,,,,,,,,,,,,
2645,"Ahmad KN, Wan Isahak WNR, Rosli MI, Yusop MR, Kassim MB, Yarmo MA. Rare earth metal doped nickel catalysts supported on exfoliated graphitic carbon nitride for highly selective CO and CO2 methanation. Appl Surf Sci 2022;571:151321. https://doi.org/10.1016/j.apsusc.2021.151321.",352,Train,Ni/eg-C3N4,Ni,10,None,0,eg-C3N4,90,None,IWI,450,5,400,1,,,350,1,2.5,10,0,50,0,0,4,39.145,,,,,,,,,,,,,,,,,,,,,,,,,,,,,,,,,
2646,"Ahmad KN, Wan Isahak WNR, Rosli MI, Yusop MR, Kassim MB, Yarmo MA. Rare earth metal doped nickel catalysts supported on exfoliated graphitic carbon nitride for highly selective CO and CO2 methanation. Appl Surf Sci 2022;571:151321. https://doi.org/10.1016/j.apsusc.2021.151321.",352,Train,Ni/eg-C3N4,Ni,10,None,0,eg-C3N4,90,None,IWI,450,5,400,1,,,400,1,2.5,10,0,50,0,0,4,45.724,,,,,,,,,,,,,,,,,,,,,,,,,,,,,,,,,
2647,"Ahmad KN, Wan Isahak WNR, Rosli MI, Yusop MR, Kassim MB, Yarmo MA. Rare earth metal doped nickel catalysts supported on exfoliated graphitic carbon nitride for highly selective CO and CO2 methanation. Appl Surf Sci 2022;571:151321. https://doi.org/10.1016/j.apsusc.2021.151321.",352,Train,Ni/eg-C3N4,Ni,10,None,0,eg-C3N4,90,None,IWI,450,5,400,1,,,450,1,2.5,10,0,50,0,0,4,43.421,,,,,,,,,,,,,,,,,,,,,,,,,,,,,,,,,
2648,"Ahmad KN, Wan Isahak WNR, Rosli MI, Yusop MR, Kassim MB, Yarmo MA. Rare earth metal doped nickel catalysts supported on exfoliated graphitic carbon nitride for highly selective CO and CO2 methanation. Appl Surf Sci 2022;571:151321. https://doi.org/10.1016/j.apsusc.2021.151321.",352,Train,Ni/eg-C3N4,Ni,10,None,0,eg-C3N4,90,None,IWI,450,5,400,1,,,500,1,2.5,10,0,50,0,0,4,29.276,,,,,,,,,,,,,,,,,,,,,,,,,,,,,,,,,
2649,"Ahmad KN, Wan Isahak WNR, Rosli MI, Yusop MR, Kassim MB, Yarmo MA. Rare earth metal doped nickel catalysts supported on exfoliated graphitic carbon nitride for highly selective CO and CO2 methanation. Appl Surf Sci 2022;571:151321. https://doi.org/10.1016/j.apsusc.2021.151321.",352,Train,Ni/eg-C3N4,Ni,10,None,0,eg-C3N4,90,None,IWI,450,5,400,1,,,550,1,2.5,10,0,50,0,0,4,53.947,,,,,,,,,,,,,,,,,,,,,,,,,,,,,,,,,
2650,"Ahmad KN, Wan Isahak WNR, Rosli MI, Yusop MR, Kassim MB, Yarmo MA. Rare earth metal doped nickel catalysts supported on exfoliated graphitic carbon nitride for highly selective CO and CO2 methanation. Appl Surf Sci 2022;571:151321. https://doi.org/10.1016/j.apsusc.2021.151321.",352,Train,Ni/eg-C3N4,Ni,10,None,0,eg-C3N4,90,None,IWI,450,5,400,1,,,600,1,2.5,10,0,50,0,0,4,58.553,,,,,,,,,,,,,,,,,,,,,,,,,,,,,,,,,
2651,"Ahmad KN, Wan Isahak WNR, Rosli MI, Yusop MR, Kassim MB, Yarmo MA. Rare earth metal doped nickel catalysts supported on exfoliated graphitic carbon nitride for highly selective CO and CO2 methanation. Appl Surf Sci 2022;571:151321. https://doi.org/10.1016/j.apsusc.2021.151321.",353,Train,Ni-La/eg-C3N4,Ni,10,La,3,eg-C3N4,87,None,IWI,450,5,400,1,,,150,1,2.5,10,0,10,0,0,0.8,5.16,,,,,,,,,,,,,,,,,,,,,,,,,,,,,,,,,
2652,"Ahmad KN, Wan Isahak WNR, Rosli MI, Yusop MR, Kassim MB, Yarmo MA. Rare earth metal doped nickel catalysts supported on exfoliated graphitic carbon nitride for highly selective CO and CO2 methanation. Appl Surf Sci 2022;571:151321. https://doi.org/10.1016/j.apsusc.2021.151321.",353,Train,Ni-La/eg-C3N4,Ni,10,La,3,eg-C3N4,87,None,IWI,450,5,400,1,,,200,1,2.5,10,0,10,0,0,0.8,0,,,,,,,,,,,,,,,,,,,,,,,,,,,,,,,,,
2653,"Ahmad KN, Wan Isahak WNR, Rosli MI, Yusop MR, Kassim MB, Yarmo MA. Rare earth metal doped nickel catalysts supported on exfoliated graphitic carbon nitride for highly selective CO and CO2 methanation. Appl Surf Sci 2022;571:151321. https://doi.org/10.1016/j.apsusc.2021.151321.",353,Train,Ni-La/eg-C3N4,Ni,10,La,3,eg-C3N4,87,None,IWI,450,5,400,1,,,250,1,2.5,10,0,10,0,0,0.8,43.243,,,,,,,,,,,,,,,,,,,,,,,,,,,,,,,,,
2654,"Ahmad KN, Wan Isahak WNR, Rosli MI, Yusop MR, Kassim MB, Yarmo MA. Rare earth metal doped nickel catalysts supported on exfoliated graphitic carbon nitride for highly selective CO and CO2 methanation. Appl Surf Sci 2022;571:151321. https://doi.org/10.1016/j.apsusc.2021.151321.",353,Train,Ni-La/eg-C3N4,Ni,10,La,3,eg-C3N4,87,None,IWI,450,5,400,1,,,300,1,2.5,10,0,10,0,0,0.8,64.128,,,,,,,,,,,,,,,,,,,,,,,,,,,,,,,,,
2655,"Ahmad KN, Wan Isahak WNR, Rosli MI, Yusop MR, Kassim MB, Yarmo MA. Rare earth metal doped nickel catalysts supported on exfoliated graphitic carbon nitride for highly selective CO and CO2 methanation. Appl Surf Sci 2022;571:151321. https://doi.org/10.1016/j.apsusc.2021.151321.",353,Train,Ni-La/eg-C3N4,Ni,10,La,3,eg-C3N4,87,None,IWI,450,5,400,1,,,350,1,2.5,10,0,10,0,0,0.8,64.619,,,,,,,,,,,,,,,,,,,,,,,,,,,,,,,,,
2656,"Ahmad KN, Wan Isahak WNR, Rosli MI, Yusop MR, Kassim MB, Yarmo MA. Rare earth metal doped nickel catalysts supported on exfoliated graphitic carbon nitride for highly selective CO and CO2 methanation. Appl Surf Sci 2022;571:151321. https://doi.org/10.1016/j.apsusc.2021.151321.",353,Train,Ni-La/eg-C3N4,Ni,10,La,3,eg-C3N4,87,None,IWI,450,5,400,1,,,400,1,2.5,10,0,10,0,0,0.8,64.128,,,,,,,,,,,,,,,,,,,,,,,,,,,,,,,,,
2657,"Ahmad KN, Wan Isahak WNR, Rosli MI, Yusop MR, Kassim MB, Yarmo MA. Rare earth metal doped nickel catalysts supported on exfoliated graphitic carbon nitride for highly selective CO and CO2 methanation. Appl Surf Sci 2022;571:151321. https://doi.org/10.1016/j.apsusc.2021.151321.",353,Train,Ni-La/eg-C3N4,Ni,10,La,3,eg-C3N4,87,None,IWI,450,5,400,1,,,450,1,2.5,10,0,10,0,0,0.8,62.408,,,,,,,,,,,,,,,,,,,,,,,,,,,,,,,,,
2658,"Ahmad KN, Wan Isahak WNR, Rosli MI, Yusop MR, Kassim MB, Yarmo MA. Rare earth metal doped nickel catalysts supported on exfoliated graphitic carbon nitride for highly selective CO and CO2 methanation. Appl Surf Sci 2022;571:151321. https://doi.org/10.1016/j.apsusc.2021.151321.",353,Train,Ni-La/eg-C3N4,Ni,10,La,3,eg-C3N4,87,None,IWI,450,5,400,1,,,500,1,2.5,10,0,10,0,0,0.8,59.951,,,,,,,,,,,,,,,,,,,,,,,,,,,,,,,,,
2659,"Ahmad KN, Wan Isahak WNR, Rosli MI, Yusop MR, Kassim MB, Yarmo MA. Rare earth metal doped nickel catalysts supported on exfoliated graphitic carbon nitride for highly selective CO and CO2 methanation. Appl Surf Sci 2022;571:151321. https://doi.org/10.1016/j.apsusc.2021.151321.",353,Train,Ni-La/eg-C3N4,Ni,10,La,3,eg-C3N4,87,None,IWI,450,5,400,1,,,550,1,2.5,10,0,10,0,0,0.8,58.722,,,,,,,,,,,,,,,,,,,,,,,,,,,,,,,,,
2660,"Ahmad KN, Wan Isahak WNR, Rosli MI, Yusop MR, Kassim MB, Yarmo MA. Rare earth metal doped nickel catalysts supported on exfoliated graphitic carbon nitride for highly selective CO and CO2 methanation. Appl Surf Sci 2022;571:151321. https://doi.org/10.1016/j.apsusc.2021.151321.",353,Train,Ni-La/eg-C3N4,Ni,10,La,3,eg-C3N4,87,None,IWI,450,5,400,1,,,600,1,2.5,10,0,10,0,0,0.8,49.14,,,,,,,,,,,,,,,,,,,,,,,,,,,,,,,,,
2661,"Ahmad KN, Wan Isahak WNR, Rosli MI, Yusop MR, Kassim MB, Yarmo MA. Rare earth metal doped nickel catalysts supported on exfoliated graphitic carbon nitride for highly selective CO and CO2 methanation. Appl Surf Sci 2022;571:151321. https://doi.org/10.1016/j.apsusc.2021.151321.",353,Train,Ni-La/eg-C3N4,Ni,10,La,3,eg-C3N4,87,None,IWI,450,5,400,1,,,150,1,2.5,10,0,50,0,0,4,0.329,,,,,,,,,,,,,,,,,,,,,,,,,,,,,,,,,
2662,"Ahmad KN, Wan Isahak WNR, Rosli MI, Yusop MR, Kassim MB, Yarmo MA. Rare earth metal doped nickel catalysts supported on exfoliated graphitic carbon nitride for highly selective CO and CO2 methanation. Appl Surf Sci 2022;571:151321. https://doi.org/10.1016/j.apsusc.2021.151321.",353,Train,Ni-La/eg-C3N4,Ni,10,La,3,eg-C3N4,87,None,IWI,450,5,400,1,,,200,1,2.5,10,0,50,0,0,4,4.605,,,,,,,,,,,,,,,,,,,,,,,,,,,,,,,,,
2663,"Ahmad KN, Wan Isahak WNR, Rosli MI, Yusop MR, Kassim MB, Yarmo MA. Rare earth metal doped nickel catalysts supported on exfoliated graphitic carbon nitride for highly selective CO and CO2 methanation. Appl Surf Sci 2022;571:151321. https://doi.org/10.1016/j.apsusc.2021.151321.",353,Train,Ni-La/eg-C3N4,Ni,10,La,3,eg-C3N4,87,None,IWI,450,5,400,1,,,250,1,2.5,10,0,50,0,0,4,30.592,,,,,,,,,,,,,,,,,,,,,,,,,,,,,,,,,
2664,"Ahmad KN, Wan Isahak WNR, Rosli MI, Yusop MR, Kassim MB, Yarmo MA. Rare earth metal doped nickel catalysts supported on exfoliated graphitic carbon nitride for highly selective CO and CO2 methanation. Appl Surf Sci 2022;571:151321. https://doi.org/10.1016/j.apsusc.2021.151321.",353,Train,Ni-La/eg-C3N4,Ni,10,La,3,eg-C3N4,87,None,IWI,450,5,400,1,,,300,1,2.5,10,0,50,0,0,4,63.487,,,,,,,,,,,,,,,,,,,,,,,,,,,,,,,,,
2665,"Ahmad KN, Wan Isahak WNR, Rosli MI, Yusop MR, Kassim MB, Yarmo MA. Rare earth metal doped nickel catalysts supported on exfoliated graphitic carbon nitride for highly selective CO and CO2 methanation. Appl Surf Sci 2022;571:151321. https://doi.org/10.1016/j.apsusc.2021.151321.",353,Train,Ni-La/eg-C3N4,Ni,10,La,3,eg-C3N4,87,None,IWI,450,5,400,1,,,350,1,2.5,10,0,50,0,0,4,73.026,,,,,,,,,,,,,,,,,,,,,,,,,,,,,,,,,
2666,"Ahmad KN, Wan Isahak WNR, Rosli MI, Yusop MR, Kassim MB, Yarmo MA. Rare earth metal doped nickel catalysts supported on exfoliated graphitic carbon nitride for highly selective CO and CO2 methanation. Appl Surf Sci 2022;571:151321. https://doi.org/10.1016/j.apsusc.2021.151321.",353,Train,Ni-La/eg-C3N4,Ni,10,La,3,eg-C3N4,87,None,IWI,450,5,400,1,,,400,1,2.5,10,0,50,0,0,4,60.197,,,,,,,,,,,,,,,,,,,,,,,,,,,,,,,,,
2667,"Ahmad KN, Wan Isahak WNR, Rosli MI, Yusop MR, Kassim MB, Yarmo MA. Rare earth metal doped nickel catalysts supported on exfoliated graphitic carbon nitride for highly selective CO and CO2 methanation. Appl Surf Sci 2022;571:151321. https://doi.org/10.1016/j.apsusc.2021.151321.",353,Train,Ni-La/eg-C3N4,Ni,10,La,3,eg-C3N4,87,None,IWI,450,5,400,1,,,450,1,2.5,10,0,50,0,0,4,43.421,,,,,,,,,,,,,,,,,,,,,,,,,,,,,,,,,
2668,"Ahmad KN, Wan Isahak WNR, Rosli MI, Yusop MR, Kassim MB, Yarmo MA. Rare earth metal doped nickel catalysts supported on exfoliated graphitic carbon nitride for highly selective CO and CO2 methanation. Appl Surf Sci 2022;571:151321. https://doi.org/10.1016/j.apsusc.2021.151321.",353,Train,Ni-La/eg-C3N4,Ni,10,La,3,eg-C3N4,87,None,IWI,450,5,400,1,,,500,1,2.5,10,0,50,0,0,4,34.868,,,,,,,,,,,,,,,,,,,,,,,,,,,,,,,,,
2669,"Ahmad KN, Wan Isahak WNR, Rosli MI, Yusop MR, Kassim MB, Yarmo MA. Rare earth metal doped nickel catalysts supported on exfoliated graphitic carbon nitride for highly selective CO and CO2 methanation. Appl Surf Sci 2022;571:151321. https://doi.org/10.1016/j.apsusc.2021.151321.",353,Train,Ni-La/eg-C3N4,Ni,10,La,3,eg-C3N4,87,None,IWI,450,5,400,1,,,550,1,2.5,10,0,50,0,0,4,44.737,,,,,,,,,,,,,,,,,,,,,,,,,,,,,,,,,
2670,"Ahmad KN, Wan Isahak WNR, Rosli MI, Yusop MR, Kassim MB, Yarmo MA. Rare earth metal doped nickel catalysts supported on exfoliated graphitic carbon nitride for highly selective CO and CO2 methanation. Appl Surf Sci 2022;571:151321. https://doi.org/10.1016/j.apsusc.2021.151321.",353,Train,Ni-La/eg-C3N4,Ni,10,La,3,eg-C3N4,87,None,IWI,450,5,400,1,,,600,1,2.5,10,0,50,0,0,4,52.961,,,,,,,,,,,,,,,,,,,,,,,,,,,,,,,,,
2671,"Ahmad KN, Wan Isahak WNR, Rosli MI, Yusop MR, Kassim MB, Yarmo MA. Rare earth metal doped nickel catalysts supported on exfoliated graphitic carbon nitride for highly selective CO and CO2 methanation. Appl Surf Sci 2022;571:151321. https://doi.org/10.1016/j.apsusc.2021.151321.",354,Train,Ni-Ce/eg-C3N4,Ni,10,Ce,3,eg-C3N4,87,None,IWI,450,5,400,1,,,150,1,2.5,10,0,10,0,0,0.8,3.194,,,,,,,,,,,,,,,,,,,,,,,,,,,,,,,,,
2672,"Ahmad KN, Wan Isahak WNR, Rosli MI, Yusop MR, Kassim MB, Yarmo MA. Rare earth metal doped nickel catalysts supported on exfoliated graphitic carbon nitride for highly selective CO and CO2 methanation. Appl Surf Sci 2022;571:151321. https://doi.org/10.1016/j.apsusc.2021.151321.",354,Train,Ni-Ce/eg-C3N4,Ni,10,Ce,3,eg-C3N4,87,None,IWI,450,5,400,1,,,200,1,2.5,10,0,10,0,0,0.8,0,,,,,,,,,,,,,,,,,,,,,,,,,,,,,,,,,
2673,"Ahmad KN, Wan Isahak WNR, Rosli MI, Yusop MR, Kassim MB, Yarmo MA. Rare earth metal doped nickel catalysts supported on exfoliated graphitic carbon nitride for highly selective CO and CO2 methanation. Appl Surf Sci 2022;571:151321. https://doi.org/10.1016/j.apsusc.2021.151321.",354,Train,Ni-Ce/eg-C3N4,Ni,10,Ce,3,eg-C3N4,87,None,IWI,450,5,400,1,,,250,1,2.5,10,0,10,0,0,0.8,60.197,,,,,,,,,,,,,,,,,,,,,,,,,,,,,,,,,
2674,"Ahmad KN, Wan Isahak WNR, Rosli MI, Yusop MR, Kassim MB, Yarmo MA. Rare earth metal doped nickel catalysts supported on exfoliated graphitic carbon nitride for highly selective CO and CO2 methanation. Appl Surf Sci 2022;571:151321. https://doi.org/10.1016/j.apsusc.2021.151321.",354,Train,Ni-Ce/eg-C3N4,Ni,10,Ce,3,eg-C3N4,87,None,IWI,450,5,400,1,,,300,1,2.5,10,0,10,0,0,0.8,72.727,,,,,,,,,,,,,,,,,,,,,,,,,,,,,,,,,
2675,"Ahmad KN, Wan Isahak WNR, Rosli MI, Yusop MR, Kassim MB, Yarmo MA. Rare earth metal doped nickel catalysts supported on exfoliated graphitic carbon nitride for highly selective CO and CO2 methanation. Appl Surf Sci 2022;571:151321. https://doi.org/10.1016/j.apsusc.2021.151321.",354,Train,Ni-Ce/eg-C3N4,Ni,10,Ce,3,eg-C3N4,87,None,IWI,450,5,400,1,,,350,1,2.5,10,0,10,0,0,0.8,71.499,,,,,,,,,,,,,,,,,,,,,,,,,,,,,,,,,
2676,"Ahmad KN, Wan Isahak WNR, Rosli MI, Yusop MR, Kassim MB, Yarmo MA. Rare earth metal doped nickel catalysts supported on exfoliated graphitic carbon nitride for highly selective CO and CO2 methanation. Appl Surf Sci 2022;571:151321. https://doi.org/10.1016/j.apsusc.2021.151321.",354,Train,Ni-Ce/eg-C3N4,Ni,10,Ce,3,eg-C3N4,87,None,IWI,450,5,400,1,,,400,1,2.5,10,0,10,0,0,0.8,72.236,,,,,,,,,,,,,,,,,,,,,,,,,,,,,,,,,
2677,"Ahmad KN, Wan Isahak WNR, Rosli MI, Yusop MR, Kassim MB, Yarmo MA. Rare earth metal doped nickel catalysts supported on exfoliated graphitic carbon nitride for highly selective CO and CO2 methanation. Appl Surf Sci 2022;571:151321. https://doi.org/10.1016/j.apsusc.2021.151321.",354,Train,Ni-Ce/eg-C3N4,Ni,10,Ce,3,eg-C3N4,87,None,IWI,450,5,400,1,,,450,1,2.5,10,0,10,0,0,0.8,73.956,,,,,,,,,,,,,,,,,,,,,,,,,,,,,,,,,
2678,"Ahmad KN, Wan Isahak WNR, Rosli MI, Yusop MR, Kassim MB, Yarmo MA. Rare earth metal doped nickel catalysts supported on exfoliated graphitic carbon nitride for highly selective CO and CO2 methanation. Appl Surf Sci 2022;571:151321. https://doi.org/10.1016/j.apsusc.2021.151321.",354,Train,Ni-Ce/eg-C3N4,Ni,10,Ce,3,eg-C3N4,87,None,IWI,450,5,400,1,,,500,1,2.5,10,0,10,0,0,0.8,73.219,,,,,,,,,,,,,,,,,,,,,,,,,,,,,,,,,
2679,"Ahmad KN, Wan Isahak WNR, Rosli MI, Yusop MR, Kassim MB, Yarmo MA. Rare earth metal doped nickel catalysts supported on exfoliated graphitic carbon nitride for highly selective CO and CO2 methanation. Appl Surf Sci 2022;571:151321. https://doi.org/10.1016/j.apsusc.2021.151321.",354,Train,Ni-Ce/eg-C3N4,Ni,10,Ce,3,eg-C3N4,87,None,IWI,450,5,400,1,,,550,1,2.5,10,0,10,0,0,0.8,61.671,,,,,,,,,,,,,,,,,,,,,,,,,,,,,,,,,
2680,"Ahmad KN, Wan Isahak WNR, Rosli MI, Yusop MR, Kassim MB, Yarmo MA. Rare earth metal doped nickel catalysts supported on exfoliated graphitic carbon nitride for highly selective CO and CO2 methanation. Appl Surf Sci 2022;571:151321. https://doi.org/10.1016/j.apsusc.2021.151321.",354,Train,Ni-Ce/eg-C3N4,Ni,10,Ce,3,eg-C3N4,87,None,IWI,450,5,400,1,,,600,1,2.5,10,0,10,0,0,0.8,55.528,,,,,,,,,,,,,,,,,,,,,,,,,,,,,,,,,
2681,"Ahmad KN, Wan Isahak WNR, Rosli MI, Yusop MR, Kassim MB, Yarmo MA. Rare earth metal doped nickel catalysts supported on exfoliated graphitic carbon nitride for highly selective CO and CO2 methanation. Appl Surf Sci 2022;571:151321. https://doi.org/10.1016/j.apsusc.2021.151321.",354,Train,Ni-Ce/eg-C3N4,Ni,10,Ce,3,eg-C3N4,87,None,IWI,450,5,400,1,,,150,1,2.5,10,0,50,0,0,4,3.618,,,,,,,,,,,,,,,,,,,,,,,,,,,,,,,,,
2682,"Ahmad KN, Wan Isahak WNR, Rosli MI, Yusop MR, Kassim MB, Yarmo MA. Rare earth metal doped nickel catalysts supported on exfoliated graphitic carbon nitride for highly selective CO and CO2 methanation. Appl Surf Sci 2022;571:151321. https://doi.org/10.1016/j.apsusc.2021.151321.",354,Train,Ni-Ce/eg-C3N4,Ni,10,Ce,3,eg-C3N4,87,None,IWI,450,5,400,1,,,200,1,2.5,10,0,50,0,0,4,14.803,,,,,,,,,,,,,,,,,,,,,,,,,,,,,,,,,
2683,"Ahmad KN, Wan Isahak WNR, Rosli MI, Yusop MR, Kassim MB, Yarmo MA. Rare earth metal doped nickel catalysts supported on exfoliated graphitic carbon nitride for highly selective CO and CO2 methanation. Appl Surf Sci 2022;571:151321. https://doi.org/10.1016/j.apsusc.2021.151321.",354,Train,Ni-Ce/eg-C3N4,Ni,10,Ce,3,eg-C3N4,87,None,IWI,450,5,400,1,,,250,1,2.5,10,0,50,0,0,4,64.474,,,,,,,,,,,,,,,,,,,,,,,,,,,,,,,,,
2684,"Ahmad KN, Wan Isahak WNR, Rosli MI, Yusop MR, Kassim MB, Yarmo MA. Rare earth metal doped nickel catalysts supported on exfoliated graphitic carbon nitride for highly selective CO and CO2 methanation. Appl Surf Sci 2022;571:151321. https://doi.org/10.1016/j.apsusc.2021.151321.",354,Train,Ni-Ce/eg-C3N4,Ni,10,Ce,3,eg-C3N4,87,None,IWI,450,5,400,1,,,300,1,2.5,10,0,50,0,0,4,82.237,,,,,,,,,,,,,,,,,,,,,,,,,,,,,,,,,
2685,"Ahmad KN, Wan Isahak WNR, Rosli MI, Yusop MR, Kassim MB, Yarmo MA. Rare earth metal doped nickel catalysts supported on exfoliated graphitic carbon nitride for highly selective CO and CO2 methanation. Appl Surf Sci 2022;571:151321. https://doi.org/10.1016/j.apsusc.2021.151321.",354,Train,Ni-Ce/eg-C3N4,Ni,10,Ce,3,eg-C3N4,87,None,IWI,450,5,400,1,,,350,1,2.5,10,0,50,0,0,4,77.632,,,,,,,,,,,,,,,,,,,,,,,,,,,,,,,,,
2686,"Ahmad KN, Wan Isahak WNR, Rosli MI, Yusop MR, Kassim MB, Yarmo MA. Rare earth metal doped nickel catalysts supported on exfoliated graphitic carbon nitride for highly selective CO and CO2 methanation. Appl Surf Sci 2022;571:151321. https://doi.org/10.1016/j.apsusc.2021.151321.",354,Train,Ni-Ce/eg-C3N4,Ni,10,Ce,3,eg-C3N4,87,None,IWI,450,5,400,1,,,400,1,2.5,10,0,50,0,0,4,65.461,,,,,,,,,,,,,,,,,,,,,,,,,,,,,,,,,
2687,"Ahmad KN, Wan Isahak WNR, Rosli MI, Yusop MR, Kassim MB, Yarmo MA. Rare earth metal doped nickel catalysts supported on exfoliated graphitic carbon nitride for highly selective CO and CO2 methanation. Appl Surf Sci 2022;571:151321. https://doi.org/10.1016/j.apsusc.2021.151321.",354,Train,Ni-Ce/eg-C3N4,Ni,10,Ce,3,eg-C3N4,87,None,IWI,450,5,400,1,,,450,1,2.5,10,0,50,0,0,4,53.289,,,,,,,,,,,,,,,,,,,,,,,,,,,,,,,,,
2688,"Ahmad KN, Wan Isahak WNR, Rosli MI, Yusop MR, Kassim MB, Yarmo MA. Rare earth metal doped nickel catalysts supported on exfoliated graphitic carbon nitride for highly selective CO and CO2 methanation. Appl Surf Sci 2022;571:151321. https://doi.org/10.1016/j.apsusc.2021.151321.",354,Train,Ni-Ce/eg-C3N4,Ni,10,Ce,3,eg-C3N4,87,None,IWI,450,5,400,1,,,500,1,2.5,10,0,50,0,0,4,50.329,,,,,,,,,,,,,,,,,,,,,,,,,,,,,,,,,
2689,"Ahmad KN, Wan Isahak WNR, Rosli MI, Yusop MR, Kassim MB, Yarmo MA. Rare earth metal doped nickel catalysts supported on exfoliated graphitic carbon nitride for highly selective CO and CO2 methanation. Appl Surf Sci 2022;571:151321. https://doi.org/10.1016/j.apsusc.2021.151321.",354,Train,Ni-Ce/eg-C3N4,Ni,10,Ce,3,eg-C3N4,87,None,IWI,450,5,400,1,,,550,1,2.5,10,0,50,0,0,4,50.987,,,,,,,,,,,,,,,,,,,,,,,,,,,,,,,,,
2690,"Ahmad KN, Wan Isahak WNR, Rosli MI, Yusop MR, Kassim MB, Yarmo MA. Rare earth metal doped nickel catalysts supported on exfoliated graphitic carbon nitride for highly selective CO and CO2 methanation. Appl Surf Sci 2022;571:151321. https://doi.org/10.1016/j.apsusc.2021.151321.",354,Train,Ni-Ce/eg-C3N4,Ni,10,Ce,3,eg-C3N4,87,None,IWI,450,5,400,1,,,600,1,2.5,10,0,50,0,0,4,53.289,,,,,,,,,,,,,,,,,,,,,,,,,,,,,,,,,
2691,"Du Y, Qin C, Xu Y, Xu D, Bai J, Ma G, et al. Ni nanoparticles dispersed on oxygen vacancies-rich CeO2 nanoplates for enhanced low-temperature CO2 methanation performance. Chem Eng J 2021;418. https://doi.org/10.1016/j.cej.2021.129402.",355,Train,Ni/CeO2-P,Ni,10,None,0,CeO2,90,None,IWI,500,4,500,1,10,100,200,1,10,100,0,5,0,0,4,8.201,,,,,,,,,,,,,,,,,,,,,,,,,,,,,,,,,
2692,"Du Y, Qin C, Xu Y, Xu D, Bai J, Ma G, et al. Ni nanoparticles dispersed on oxygen vacancies-rich CeO2 nanoplates for enhanced low-temperature CO2 methanation performance. Chem Eng J 2021;418. https://doi.org/10.1016/j.cej.2021.129402.",355,Train,Ni/CeO2-P,Ni,10,None,0,CeO2,90,None,IWI,500,4,500,1,10,100,220,1,10,100,0,5,0,0,4,19.312,,,,,,,,,,,,,,,,,,,,,,,,,,,,,,,,,
2693,"Du Y, Qin C, Xu Y, Xu D, Bai J, Ma G, et al. Ni nanoparticles dispersed on oxygen vacancies-rich CeO2 nanoplates for enhanced low-temperature CO2 methanation performance. Chem Eng J 2021;418. https://doi.org/10.1016/j.cej.2021.129402.",355,Train,Ni/CeO2-P,Ni,10,None,0,CeO2,90,None,IWI,500,4,500,1,10,100,240,1,10,100,0,5,0,0,4,46.032,,,,,,,,,,,,,,,,,,,,,,,,,,,,,,,,,
2694,"Du Y, Qin C, Xu Y, Xu D, Bai J, Ma G, et al. Ni nanoparticles dispersed on oxygen vacancies-rich CeO2 nanoplates for enhanced low-temperature CO2 methanation performance. Chem Eng J 2021;418. https://doi.org/10.1016/j.cej.2021.129402.",355,Train,Ni/CeO2-P,Ni,10,None,0,CeO2,90,None,IWI,500,4,500,1,10,100,260,1,10,100,0,5,0,0,4,73.28,,,,,,,,,,,,,,,,,,,,,,,,,,,,,,,,,
2695,"Du Y, Qin C, Xu Y, Xu D, Bai J, Ma G, et al. Ni nanoparticles dispersed on oxygen vacancies-rich CeO2 nanoplates for enhanced low-temperature CO2 methanation performance. Chem Eng J 2021;418. https://doi.org/10.1016/j.cej.2021.129402.",355,Train,Ni/CeO2-P,Ni,10,None,0,CeO2,90,None,IWI,500,4,500,1,10,100,280,1,10,100,0,5,0,0,4,81.746,,,,,,,,,,,,,,,,,,,,,,,,,,,,,,,,,
2696,"Du Y, Qin C, Xu Y, Xu D, Bai J, Ma G, et al. Ni nanoparticles dispersed on oxygen vacancies-rich CeO2 nanoplates for enhanced low-temperature CO2 methanation performance. Chem Eng J 2021;418. https://doi.org/10.1016/j.cej.2021.129402.",355,Train,Ni/CeO2-P,Ni,10,None,0,CeO2,90,None,IWI,500,4,500,1,10,100,300,1,10,100,0,5,0,0,4,84.127,,,,,,,,,,,,,,,,,,,,,,,,,,,,,,,,,
2697,"Du Y, Qin C, Xu Y, Xu D, Bai J, Ma G, et al. Ni nanoparticles dispersed on oxygen vacancies-rich CeO2 nanoplates for enhanced low-temperature CO2 methanation performance. Chem Eng J 2021;418. https://doi.org/10.1016/j.cej.2021.129402.",355,Train,Ni/CeO2-P,Ni,10,None,0,CeO2,90,None,IWI,500,4,500,1,10,100,320,1,10,100,0,5,0,0,4,84.392,,,,,,,,,,,,,,,,,,,,,,,,,,,,,,,,,
2698,"Du Y, Qin C, Xu Y, Xu D, Bai J, Ma G, et al. Ni nanoparticles dispersed on oxygen vacancies-rich CeO2 nanoplates for enhanced low-temperature CO2 methanation performance. Chem Eng J 2021;418. https://doi.org/10.1016/j.cej.2021.129402.",355,Train,Ni/CeO2-P,Ni,10,None,0,CeO2,90,None,IWI,500,4,500,1,10,100,340,1,10,100,0,5,0,0,4,84.127,,,,,,,,,,,,,,,,,,,,,,,,,,,,,,,,,
2699,"Du Y, Qin C, Xu Y, Xu D, Bai J, Ma G, et al. Ni nanoparticles dispersed on oxygen vacancies-rich CeO2 nanoplates for enhanced low-temperature CO2 methanation performance. Chem Eng J 2021;418. https://doi.org/10.1016/j.cej.2021.129402.",355,Train,Ni/CeO2-P,Ni,10,None,0,CeO2,90,None,IWI,500,4,500,1,10,100,360,1,10,100,0,5,0,0,4,82.804,,,,,,,,,,,,,,,,,,,,,,,,,,,,,,,,,
2700,"Du Y, Qin C, Xu Y, Xu D, Bai J, Ma G, et al. Ni nanoparticles dispersed on oxygen vacancies-rich CeO2 nanoplates for enhanced low-temperature CO2 methanation performance. Chem Eng J 2021;418. https://doi.org/10.1016/j.cej.2021.129402.",355,Train,Ni/CeO2-P,Ni,10,None,0,CeO2,90,None,IWI,500,4,500,1,10,100,380,1,10,100,0,5,0,0,4,81.217,,,,,,,,,,,,,,,,,,,,,,,,,,,,,,,,,
2701,"Du Y, Qin C, Xu Y, Xu D, Bai J, Ma G, et al. Ni nanoparticles dispersed on oxygen vacancies-rich CeO2 nanoplates for enhanced low-temperature CO2 methanation performance. Chem Eng J 2021;418. https://doi.org/10.1016/j.cej.2021.129402.",355,Train,Ni/CeO2-P,Ni,10,None,0,CeO2,90,None,IWI,500,4,500,1,10,100,400,1,10,100,0,5,0,0,4,79.63,,,,,,,,,,,,,,,,,,,,,,,,,,,,,,,,,
