Repository: Night-Time1809/ML_training_lab

## Materials/outline

| **Date** | **Section** | **Lab** | **Slide** | **Notebook** |
| ---- | ---- | ---- | ---- | ---- |
| 09 May 2023 | 01 - Machine Learning Overview and Decision Tree |  01 - Intro to Colab, pandas, NumPy - Decision Tree Model for Classification and Regression | [Go to slide](https://github.com/Night-Time1809/ML_training_lab/blob/main/slides/01_ML%20overview_decision%20tree.pdf) | [![Open In Colab](https://colab.research.google.com/assets/colab-badge.svg)](https://colab.research.google.com/drive/1m2KPAzuMQn_NBilSeYc1IJ7Eh76YsIhk?usp=sharing) |

File: dataset/dataset.csv (part 26 of 38)
Number of data,Reference,Experiment No,Train/Test Set,Catalyst,Base,Base wt%,Base 2,Base 2 wt%,Support,Support wt%,Support 2,Catalyst preparation method,Calcination Temperature (C),Calcination time (h),Reduction Temperature (C),Reduction Pressure (bar),Reduction time  (h),Reduction  H2 %,Temperature (C),Pressure (bar),W/F (mgcat/minml),Time on Stream (h),CO % in feed,Inert % in feed,CH4 % in feed,H2O % in feed,H2/CO2 in feed,CO2 Conversion %,,,,,,,,,,,,,,,,,,,,,,,,,,,,,,,,,
2702,"Du Y, Qin C, Xu Y, Xu D, Bai J, Ma G, et al. Ni nanoparticles dispersed on oxygen vacancies-rich CeO2 nanoplates for enhanced low-temperature CO2 methanation performance. Chem Eng J 2021;418. https://doi.org/10.1016/j.cej.2021.129402.",355,Train,Ni/CeO2-P,Ni,10,None,0,CeO2,90,None,IWI,500,4,500,1,10,100,420,1,10,100,0,5,0,0,4,78.042,,,,,,,,,,,,,,,,,,,,,,,,,,,,,,,,,
2703,"Du Y, Qin C, Xu Y, Xu D, Bai J, Ma G, et al. Ni nanoparticles dispersed on oxygen vacancies-rich CeO2 nanoplates for enhanced low-temperature CO2 methanation performance. Chem Eng J 2021;418. https://doi.org/10.1016/j.cej.2021.129402.",355,Train,Ni/CeO2-P,Ni,10,None,0,CeO2,90,None,IWI,500,4,500,1,10,100,440,1,10,100,0,5,0,0,4,75.926,,,,,,,,,,,,,,,,,,,,,,,,,,,,,,,,,
2704,"Du Y, Qin C, Xu Y, Xu D, Bai J, Ma G, et al. Ni nanoparticles dispersed on oxygen vacancies-rich CeO2 nanoplates for enhanced low-temperature CO2 methanation performance. Chem Eng J 2021;418. https://doi.org/10.1016/j.cej.2021.129402.",356,Train,Ni/Al2O3,Ni,10,None,0,Al2O3,90,None,IWI,500,4,500,1,10,100,200,1,10,100,0,5,0,0,4,4.497,,,,,,,,,,,,,,,,,,,,,,,,,,,,,,,,,
2705,"Du Y, Qin C, Xu Y, Xu D, Bai J, Ma G, et al. Ni nanoparticles dispersed on oxygen vacancies-rich CeO2 nanoplates for enhanced low-temperature CO2 methanation performance. Chem Eng J 2021;418. https://doi.org/10.1016/j.cej.2021.129402.",356,Train,Ni/Al2O3,Ni,10,None,0,Al2O3,90,None,IWI,500,4,500,1,10,100,220,1,10,100,0,5,0,0,4,11.376,,,,,,,,,,,,,,,,,,,,,,,,,,,,,,,,,
2706,"Du Y, Qin C, Xu Y, Xu D, Bai J, Ma G, et al. Ni nanoparticles dispersed on oxygen vacancies-rich CeO2 nanoplates for enhanced low-temperature CO2 methanation performance. Chem Eng J 2021;418. https://doi.org/10.1016/j.cej.2021.129402.",356,Train,Ni/Al2O3,Ni,10,None,0,Al2O3,90,None,IWI,500,4,500,1,10,100,240,1,10,100,0,5,0,0,4,25.397,,,,,,,,,,,,,,,,,,,,,,,,,,,,,,,,,
2707,"Du Y, Qin C, Xu Y, Xu D, Bai J, Ma G, et al. Ni nanoparticles dispersed on oxygen vacancies-rich CeO2 nanoplates for enhanced low-temperature CO2 methanation performance. Chem Eng J 2021;418. https://doi.org/10.1016/j.cej.2021.129402.",356,Train,Ni/Al2O3,Ni,10,None,0,Al2O3,90,None,IWI,500,4,500,1,10,100,260,1,10,100,0,5,0,0,4,47.884,,,,,,,,,,,,,,,,,,,,,,,,,,,,,,,,,
2708,"Du Y, Qin C, Xu Y, Xu D, Bai J, Ma G, et al. Ni nanoparticles dispersed on oxygen vacancies-rich CeO2 nanoplates for enhanced low-temperature CO2 methanation performance. Chem Eng J 2021;418. https://doi.org/10.1016/j.cej.2021.129402.",356,Train,Ni/Al2O3,Ni,10,None,0,Al2O3,90,None,IWI,500,4,500,1,10,100,280,1,10,100,0,5,0,0,4,67.725,,,,,,,,,,,,,,,,,,,,,,,,,,,,,,,,,
2709,"Du Y, Qin C, Xu Y, Xu D, Bai J, Ma G, et al. Ni nanoparticles dispersed on oxygen vacancies-rich CeO2 nanoplates for enhanced low-temperature CO2 methanation performance. Chem Eng J 2021;418. https://doi.org/10.1016/j.cej.2021.129402.",356,Train,Ni/Al2O3,Ni,10,None,0,Al2O3,90,None,IWI,500,4,500,1,10,100,300,1,10,100,0,5,0,0,4,76.19,,,,,,,,,,,,,,,,,,,,,,,,,,,,,,,,,
2710,"Du Y, Qin C, Xu Y, Xu D, Bai J, Ma G, et al. Ni nanoparticles dispersed on oxygen vacancies-rich CeO2 nanoplates for enhanced low-temperature CO2 methanation performance. Chem Eng J 2021;418. https://doi.org/10.1016/j.cej.2021.129402.",356,Train,Ni/Al2O3,Ni,10,None,0,Al2O3,90,None,IWI,500,4,500,1,10,100,320,1,10,100,0,5,0,0,4,80.159,,,,,,,,,,,,,,,,,,,,,,,,,,,,,,,,,
2711,"Du Y, Qin C, Xu Y, Xu D, Bai J, Ma G, et al. Ni nanoparticles dispersed on oxygen vacancies-rich CeO2 nanoplates for enhanced low-temperature CO2 methanation performance. Chem Eng J 2021;418. https://doi.org/10.1016/j.cej.2021.129402.",356,Train,Ni/Al2O3,Ni,10,None,0,Al2O3,90,None,IWI,500,4,500,1,10,100,340,1,10,100,0,5,0,0,4,81.481,,,,,,,,,,,,,,,,,,,,,,,,,,,,,,,,,
2712,"Du Y, Qin C, Xu Y, Xu D, Bai J, Ma G, et al. Ni nanoparticles dispersed on oxygen vacancies-rich CeO2 nanoplates for enhanced low-temperature CO2 methanation performance. Chem Eng J 2021;418. https://doi.org/10.1016/j.cej.2021.129402.",356,Train,Ni/Al2O3,Ni,10,None,0,Al2O3,90,None,IWI,500,4,500,1,10,100,360,1,10,100,0,5,0,0,4,80.952,,,,,,,,,,,,,,,,,,,,,,,,,,,,,,,,,
2713,"Du Y, Qin C, Xu Y, Xu D, Bai J, Ma G, et al. Ni nanoparticles dispersed on oxygen vacancies-rich CeO2 nanoplates for enhanced low-temperature CO2 methanation performance. Chem Eng J 2021;418. https://doi.org/10.1016/j.cej.2021.129402.",356,Train,Ni/Al2O3,Ni,10,None,0,Al2O3,90,None,IWI,500,4,500,1,10,100,380,1,10,100,0,5,0,0,4,79.63,,,,,,,,,,,,,,,,,,,,,,,,,,,,,,,,,
2714,"Du Y, Qin C, Xu Y, Xu D, Bai J, Ma G, et al. Ni nanoparticles dispersed on oxygen vacancies-rich CeO2 nanoplates for enhanced low-temperature CO2 methanation performance. Chem Eng J 2021;418. https://doi.org/10.1016/j.cej.2021.129402.",356,Train,Ni/Al2O3,Ni,10,None,0,Al2O3,90,None,IWI,500,4,500,1,10,100,400,1,10,100,0,5,0,0,4,77.778,,,,,,,,,,,,,,,,,,,,,,,,,,,,,,,,,
2715,"Du Y, Qin C, Xu Y, Xu D, Bai J, Ma G, et al. Ni nanoparticles dispersed on oxygen vacancies-rich CeO2 nanoplates for enhanced low-temperature CO2 methanation performance. Chem Eng J 2021;418. https://doi.org/10.1016/j.cej.2021.129402.",356,Train,Ni/Al2O3,Ni,10,None,0,Al2O3,90,None,IWI,500,4,500,1,10,100,420,1,10,100,0,5,0,0,4,75.926,,,,,,,,,,,,,,,,,,,,,,,,,,,,,,,,,
2716,"Du Y, Qin C, Xu Y, Xu D, Bai J, Ma G, et al. Ni nanoparticles dispersed on oxygen vacancies-rich CeO2 nanoplates for enhanced low-temperature CO2 methanation performance. Chem Eng J 2021;418. https://doi.org/10.1016/j.cej.2021.129402.",356,Train,Ni/Al2O3,Ni,10,None,0,Al2O3,90,None,IWI,500,4,500,1,10,100,440,1,10,100,0,5,0,0,4,74.603,,,,,,,,,,,,,,,,,,,,,,,,,,,,,,,,,
2717,"Du Y, Qin C, Xu Y, Xu D, Bai J, Ma G, et al. Ni nanoparticles dispersed on oxygen vacancies-rich CeO2 nanoplates for enhanced low-temperature CO2 methanation performance. Chem Eng J 2021;418. https://doi.org/10.1016/j.cej.2021.129402.",357,Train,Ni/CeO2-P,Ni,10,None,0,CeO2,90,None,IWI,500,4,500,1,10,100,200,10,10,100,0,5,0,0,4,8.169,,,,,,,,,,,,,,,,,,,,,,,,,,,,,,,,,
2718,"Du Y, Qin C, Xu Y, Xu D, Bai J, Ma G, et al. Ni nanoparticles dispersed on oxygen vacancies-rich CeO2 nanoplates for enhanced low-temperature CO2 methanation performance. Chem Eng J 2021;418. https://doi.org/10.1016/j.cej.2021.129402.",357,Train,Ni/CeO2-P,Ni,10,None,0,CeO2,90,None,IWI,500,4,500,1,10,100,220,10,10,100,0,5,0,0,4,13.925,,,,,,,,,,,,,,,,,,,,,,,,,,,,,,,,,
2719,"Du Y, Qin C, Xu Y, Xu D, Bai J, Ma G, et al. Ni nanoparticles dispersed on oxygen vacancies-rich CeO2 nanoplates for enhanced low-temperature CO2 methanation performance. Chem Eng J 2021;418. https://doi.org/10.1016/j.cej.2021.129402.",357,Train,Ni/CeO2-P,Ni,10,None,0,CeO2,90,None,IWI,500,4,500,1,10,100,240,10,10,100,0,5,0,0,4,28.454,,,,,,,,,,,,,,,,,,,,,,,,,,,,,,,,,
2720,"Du Y, Qin C, Xu Y, Xu D, Bai J, Ma G, et al. Ni nanoparticles dispersed on oxygen vacancies-rich CeO2 nanoplates for enhanced low-temperature CO2 methanation performance. Chem Eng J 2021;418. https://doi.org/10.1016/j.cej.2021.129402.",357,Train,Ni/CeO2-P,Ni,10,None,0,CeO2,90,None,IWI,500,4,500,1,10,100,260,10,10,100,0,5,0,0,4,53.947,,,,,,,,,,,,,,,,,,,,,,,,,,,,,,,,,
2721,"Du Y, Qin C, Xu Y, Xu D, Bai J, Ma G, et al. Ni nanoparticles dispersed on oxygen vacancies-rich CeO2 nanoplates for enhanced low-temperature CO2 methanation performance. Chem Eng J 2021;418. https://doi.org/10.1016/j.cej.2021.129402.",357,Train,Ni/CeO2-P,Ni,10,None,0,CeO2,90,None,IWI,500,4,500,1,10,100,280,10,10,100,0,5,0,0,4,82.73,,,,,,,,,,,,,,,,,,,,,,,,,,,,,,,,,
2722,"Du Y, Qin C, Xu Y, Xu D, Bai J, Ma G, et al. Ni nanoparticles dispersed on oxygen vacancies-rich CeO2 nanoplates for enhanced low-temperature CO2 methanation performance. Chem Eng J 2021;418. https://doi.org/10.1016/j.cej.2021.129402.",357,Train,Ni/CeO2-P,Ni,10,None,0,CeO2,90,None,IWI,500,4,500,1,10,100,300,10,10,100,0,5,0,0,4,86.842,,,,,,,,,,,,,,,,,,,,,,,,,,,,,,,,,
2723,"Du Y, Qin C, Xu Y, Xu D, Bai J, Ma G, et al. Ni nanoparticles dispersed on oxygen vacancies-rich CeO2 nanoplates for enhanced low-temperature CO2 methanation performance. Chem Eng J 2021;418. https://doi.org/10.1016/j.cej.2021.129402.",357,Train,Ni/CeO2-P,Ni,10,None,0,CeO2,90,None,IWI,500,4,500,1,10,100,320,10,10,100,0,5,0,0,4,87.664,,,,,,,,,,,,,,,,,,,,,,,,,,,,,,,,,
2724,"Du Y, Qin C, Xu Y, Xu D, Bai J, Ma G, et al. Ni nanoparticles dispersed on oxygen vacancies-rich CeO2 nanoplates for enhanced low-temperature CO2 methanation performance. Chem Eng J 2021;418. https://doi.org/10.1016/j.cej.2021.129402.",357,Train,Ni/CeO2-P,Ni,10,None,0,CeO2,90,None,IWI,500,4,500,1,10,100,340,10,10,100,0,5,0,0,4,87.664,,,,,,,,,,,,,,,,,,,,,,,,,,,,,,,,,
2725,"Du Y, Qin C, Xu Y, Xu D, Bai J, Ma G, et al. Ni nanoparticles dispersed on oxygen vacancies-rich CeO2 nanoplates for enhanced low-temperature CO2 methanation performance. Chem Eng J 2021;418. https://doi.org/10.1016/j.cej.2021.129402.",357,Train,Ni/CeO2-P,Ni,10,None,0,CeO2,90,None,IWI,500,4,500,1,10,100,360,10,10,100,0,5,0,0,4,87.116,,,,,,,,,,,,,,,,,,,,,,,,,,,,,,,,,
2726,"Du Y, Qin C, Xu Y, Xu D, Bai J, Ma G, et al. Ni nanoparticles dispersed on oxygen vacancies-rich CeO2 nanoplates for enhanced low-temperature CO2 methanation performance. Chem Eng J 2021;418. https://doi.org/10.1016/j.cej.2021.129402.",357,Train,Ni/CeO2-P,Ni,10,None,0,CeO2,90,None,IWI,500,4,500,1,10,100,380,10,10,100,0,5,0,0,4,86.294,,,,,,,,,,,,,,,,,,,,,,,,,,,,,,,,,
2727,"Du Y, Qin C, Xu Y, Xu D, Bai J, Ma G, et al. Ni nanoparticles dispersed on oxygen vacancies-rich CeO2 nanoplates for enhanced low-temperature CO2 methanation performance. Chem Eng J 2021;418. https://doi.org/10.1016/j.cej.2021.129402.",357,Train,Ni/CeO2-P,Ni,10,None,0,CeO2,90,None,IWI,500,4,500,1,10,100,400,10,10,100,0,5,0,0,4,85.471,,,,,,,,,,,,,,,,,,,,,,,,,,,,,,,,,
2728,"Du Y, Qin C, Xu Y, Xu D, Bai J, Ma G, et al. Ni nanoparticles dispersed on oxygen vacancies-rich CeO2 nanoplates for enhanced low-temperature CO2 methanation performance. Chem Eng J 2021;418. https://doi.org/10.1016/j.cej.2021.129402.",357,Train,Ni/CeO2-P,Ni,10,None,0,CeO2,90,None,IWI,500,4,500,1,10,100,420,10,10,100,0,5,0,0,4,84.101,,,,,,,,,,,,,,,,,,,,,,,,,,,,,,,,,
2729,"Du Y, Qin C, Xu Y, Xu D, Bai J, Ma G, et al. Ni nanoparticles dispersed on oxygen vacancies-rich CeO2 nanoplates for enhanced low-temperature CO2 methanation performance. Chem Eng J 2021;418. https://doi.org/10.1016/j.cej.2021.129402.",357,Train,Ni/CeO2-P,Ni,10,None,0,CeO2,90,None,IWI,500,4,500,1,10,100,440,10,10,100,0,5,0,0,4,83.004,,,,,,,,,,,,,,,,,,,,,,,,,,,,,,,,,
2730,"Du Y, Qin C, Xu Y, Xu D, Bai J, Ma G, et al. Ni nanoparticles dispersed on oxygen vacancies-rich CeO2 nanoplates for enhanced low-temperature CO2 methanation performance. Chem Eng J 2021;418. https://doi.org/10.1016/j.cej.2021.129402.",358,Train,Ni/CeO2-P,Ni,10,None,0,CeO2,90,None,IWI,500,4,500,1,10,100,200,1,4,100,0,5,0,0,4,3.96,,,,,,,,,,,,,,,,,,,,,,,,,,,,,,,,,
2731,"Du Y, Qin C, Xu Y, Xu D, Bai J, Ma G, et al. Ni nanoparticles dispersed on oxygen vacancies-rich CeO2 nanoplates for enhanced low-temperature CO2 methanation performance. Chem Eng J 2021;418. https://doi.org/10.1016/j.cej.2021.129402.",358,Train,Ni/CeO2-P,Ni,10,None,0,CeO2,90,None,IWI,500,4,500,1,10,100,220,1,4,100,0,5,0,0,4,8.251,,,,,,,,,,,,,,,,,,,,,,,,,,,,,,,,,
2732,"Du Y, Qin C, Xu Y, Xu D, Bai J, Ma G, et al. Ni nanoparticles dispersed on oxygen vacancies-rich CeO2 nanoplates for enhanced low-temperature CO2 methanation performance. Chem Eng J 2021;418. https://doi.org/10.1016/j.cej.2021.129402.",358,Train,Ni/CeO2-P,Ni,10,None,0,CeO2,90,None,IWI,500,4,500,1,10,100,240,1,4,100,0,5,0,0,4,17.162,,,,,,,,,,,,,,,,,,,,,,,,,,,,,,,,,
2733,"Du Y, Qin C, Xu Y, Xu D, Bai J, Ma G, et al. Ni nanoparticles dispersed on oxygen vacancies-rich CeO2 nanoplates for enhanced low-temperature CO2 methanation performance. Chem Eng J 2021;418. https://doi.org/10.1016/j.cej.2021.129402.",358,Train,Ni/CeO2-P,Ni,10,None,0,CeO2,90,None,IWI,500,4,500,1,10,100,260,1,4,100,0,5,0,0,4,45.215,,,,,,,,,,,,,,,,,,,,,,,,,,,,,,,,,
2734,"Du Y, Qin C, Xu Y, Xu D, Bai J, Ma G, et al. Ni nanoparticles dispersed on oxygen vacancies-rich CeO2 nanoplates for enhanced low-temperature CO2 methanation performance. Chem Eng J 2021;418. https://doi.org/10.1016/j.cej.2021.129402.",358,Train,Ni/CeO2-P,Ni,10,None,0,CeO2,90,None,IWI,500,4,500,1,10,100,280,1,4,100,0,5,0,0,4,70.957,,,,,,,,,,,,,,,,,,,,,,,,,,,,,,,,,
2735,"Du Y, Qin C, Xu Y, Xu D, Bai J, Ma G, et al. Ni nanoparticles dispersed on oxygen vacancies-rich CeO2 nanoplates for enhanced low-temperature CO2 methanation performance. Chem Eng J 2021;418. https://doi.org/10.1016/j.cej.2021.129402.",358,Train,Ni/CeO2-P,Ni,10,None,0,CeO2,90,None,IWI,500,4,500,1,10,100,300,1,4,100,0,5,0,0,4,77.228,,,,,,,,,,,,,,,,,,,,,,,,,,,,,,,,,
2736,"Du Y, Qin C, Xu Y, Xu D, Bai J, Ma G, et al. Ni nanoparticles dispersed on oxygen vacancies-rich CeO2 nanoplates for enhanced low-temperature CO2 methanation performance. Chem Eng J 2021;418. https://doi.org/10.1016/j.cej.2021.129402.",358,Train,Ni/CeO2-P,Ni,10,None,0,CeO2,90,None,IWI,500,4,500,1,10,100,320,1,4,100,0,5,0,0,4,80.858,,,,,,,,,,,,,,,,,,,,,,,,,,,,,,,,,
2737,"Du Y, Qin C, Xu Y, Xu D, Bai J, Ma G, et al. Ni nanoparticles dispersed on oxygen vacancies-rich CeO2 nanoplates for enhanced low-temperature CO2 methanation performance. Chem Eng J 2021;418. https://doi.org/10.1016/j.cej.2021.129402.",358,Train,Ni/CeO2-P,Ni,10,None,0,CeO2,90,None,IWI,500,4,500,1,10,100,340,1,4,100,0,5,0,0,4,81.518,,,,,,,,,,,,,,,,,,,,,,,,,,,,,,,,,
2738,"Du Y, Qin C, Xu Y, Xu D, Bai J, Ma G, et al. Ni nanoparticles dispersed on oxygen vacancies-rich CeO2 nanoplates for enhanced low-temperature CO2 methanation performance. Chem Eng J 2021;418. https://doi.org/10.1016/j.cej.2021.129402.",358,Train,Ni/CeO2-P,Ni,10,None,0,CeO2,90,None,IWI,500,4,500,1,10,100,360,1,4,100,0,5,0,0,4,81.188,,,,,,,,,,,,,,,,,,,,,,,,,,,,,,,,,
2739,"Du Y, Qin C, Xu Y, Xu D, Bai J, Ma G, et al. Ni nanoparticles dispersed on oxygen vacancies-rich CeO2 nanoplates for enhanced low-temperature CO2 methanation performance. Chem Eng J 2021;418. https://doi.org/10.1016/j.cej.2021.129402.",358,Train,Ni/CeO2-P,Ni,10,None,0,CeO2,90,None,IWI,500,4,500,1,10,100,380,1,4,100,0,5,0,0,4,79.868,,,,,,,,,,,,,,,,,,,,,,,,,,,,,,,,,
2740,"Du Y, Qin C, Xu Y, Xu D, Bai J, Ma G, et al. Ni nanoparticles dispersed on oxygen vacancies-rich CeO2 nanoplates for enhanced low-temperature CO2 methanation performance. Chem Eng J 2021;418. https://doi.org/10.1016/j.cej.2021.129402.",358,Train,Ni/CeO2-P,Ni,10,None,0,CeO2,90,None,IWI,500,4,500,1,10,100,400,1,4,100,0,5,0,0,4,78.548,,,,,,,,,,,,,,,,,,,,,,,,,,,,,,,,,
2741,"Du Y, Qin C, Xu Y, Xu D, Bai J, Ma G, et al. Ni nanoparticles dispersed on oxygen vacancies-rich CeO2 nanoplates for enhanced low-temperature CO2 methanation performance. Chem Eng J 2021;418. https://doi.org/10.1016/j.cej.2021.129402.",358,Train,Ni/CeO2-P,Ni,10,None,0,CeO2,90,None,IWI,500,4,500,1,10,100,420,1,4,100,0,5,0,0,4,76.898,,,,,,,,,,,,,,,,,,,,,,,,,,,,,,,,,
2742,"Du Y, Qin C, Xu Y, Xu D, Bai J, Ma G, et al. Ni nanoparticles dispersed on oxygen vacancies-rich CeO2 nanoplates for enhanced low-temperature CO2 methanation performance. Chem Eng J 2021;418. https://doi.org/10.1016/j.cej.2021.129402.",358,Train,Ni/CeO2-P,Ni,10,None,0,CeO2,90,None,IWI,500,4,500,1,10,100,440,1,4,100,0,5,0,0,4,74.917,,,,,,,,,,,,,,,,,,,,,,,,,,,,,,,,,
2743,"Du Y, Qin C, Xu Y, Xu D, Bai J, Ma G, et al. Ni nanoparticles dispersed on oxygen vacancies-rich CeO2 nanoplates for enhanced low-temperature CO2 methanation performance. Chem Eng J 2021;418. https://doi.org/10.1016/j.cej.2021.129402.",358,Train,Ni/CeO2-P,Ni,10,None,0,CeO2,90,None,IWI,500,4,500,1,10,100,200,1,2,100,0,5,0,0,4,1.65,,,,,,,,,,,,,,,,,,,,,,,,,,,,,,,,,
2744,"Du Y, Qin C, Xu Y, Xu D, Bai J, Ma G, et al. Ni nanoparticles dispersed on oxygen vacancies-rich CeO2 nanoplates for enhanced low-temperature CO2 methanation performance. Chem Eng J 2021;418. https://doi.org/10.1016/j.cej.2021.129402.",358,Train,Ni/CeO2-P,Ni,10,None,0,CeO2,90,None,IWI,500,4,500,1,10,100,220,1,2,100,0,5,0,0,4,3.96,,,,,,,,,,,,,,,,,,,,,,,,,,,,,,,,,
2745,"Du Y, Qin C, Xu Y, Xu D, Bai J, Ma G, et al. Ni nanoparticles dispersed on oxygen vacancies-rich CeO2 nanoplates for enhanced low-temperature CO2 methanation performance. Chem Eng J 2021;418. https://doi.org/10.1016/j.cej.2021.129402.",358,Train,Ni/CeO2-P,Ni,10,None,0,CeO2,90,None,IWI,500,4,500,1,10,100,240,1,2,100,0,5,0,0,4,8.911,,,,,,,,,,,,,,,,,,,,,,,,,,,,,,,,,
2746,"Du Y, Qin C, Xu Y, Xu D, Bai J, Ma G, et al. Ni nanoparticles dispersed on oxygen vacancies-rich CeO2 nanoplates for enhanced low-temperature CO2 methanation performance. Chem Eng J 2021;418. https://doi.org/10.1016/j.cej.2021.129402.",358,Train,Ni/CeO2-P,Ni,10,None,0,CeO2,90,None,IWI,500,4,500,1,10,100,260,1,2,100,0,5,0,0,4,27.063,,,,,,,,,,,,,,,,,,,,,,,,,,,,,,,,,
2747,"Du Y, Qin C, Xu Y, Xu D, Bai J, Ma G, et al. Ni nanoparticles dispersed on oxygen vacancies-rich CeO2 nanoplates for enhanced low-temperature CO2 methanation performance. Chem Eng J 2021;418. https://doi.org/10.1016/j.cej.2021.129402.",358,Train,Ni/CeO2-P,Ni,10,None,0,CeO2,90,None,IWI,500,4,500,1,10,100,280,1,2,100,0,5,0,0,4,63.696,,,,,,,,,,,,,,,,,,,,,,,,,,,,,,,,,
2748,"Du Y, Qin C, Xu Y, Xu D, Bai J, Ma G, et al. Ni nanoparticles dispersed on oxygen vacancies-rich CeO2 nanoplates for enhanced low-temperature CO2 methanation performance. Chem Eng J 2021;418. https://doi.org/10.1016/j.cej.2021.129402.",358,Train,Ni/CeO2-P,Ni,10,None,0,CeO2,90,None,IWI,500,4,500,1,10,100,300,1,2,100,0,5,0,0,4,73.597,,,,,,,,,,,,,,,,,,,,,,,,,,,,,,,,,
2749,"Du Y, Qin C, Xu Y, Xu D, Bai J, Ma G, et al. Ni nanoparticles dispersed on oxygen vacancies-rich CeO2 nanoplates for enhanced low-temperature CO2 methanation performance. Chem Eng J 2021;418. https://doi.org/10.1016/j.cej.2021.129402.",358,Train,Ni/CeO2-P,Ni,10,None,0,CeO2,90,None,IWI,500,4,500,1,10,100,320,1,2,100,0,5,0,0,4,77.558,,,,,,,,,,,,,,,,,,,,,,,,,,,,,,,,,
2750,"Du Y, Qin C, Xu Y, Xu D, Bai J, Ma G, et al. Ni nanoparticles dispersed on oxygen vacancies-rich CeO2 nanoplates for enhanced low-temperature CO2 methanation performance. Chem Eng J 2021;418. https://doi.org/10.1016/j.cej.2021.129402.",358,Train,Ni/CeO2-P,Ni,10,None,0,CeO2,90,None,IWI,500,4,500,1,10,100,340,1,2,100,0,5,0,0,4,78.878,,,,,,,,,,,,,,,,,,,,,,,,,,,,,,,,,
2751,"Du Y, Qin C, Xu Y, Xu D, Bai J, Ma G, et al. Ni nanoparticles dispersed on oxygen vacancies-rich CeO2 nanoplates for enhanced low-temperature CO2 methanation performance. Chem Eng J 2021;418. https://doi.org/10.1016/j.cej.2021.129402.",358,Train,Ni/CeO2-P,Ni,10,None,0,CeO2,90,None,IWI,500,4,500,1,10,100,360,1,2,100,0,5,0,0,4,78.878,,,,,,,,,,,,,,,,,,,,,,,,,,,,,,,,,
2752,"Du Y, Qin C, Xu Y, Xu D, Bai J, Ma G, et al. Ni nanoparticles dispersed on oxygen vacancies-rich CeO2 nanoplates for enhanced low-temperature CO2 methanation performance. Chem Eng J 2021;418. https://doi.org/10.1016/j.cej.2021.129402.",358,Train,Ni/CeO2-P,Ni,10,None,0,CeO2,90,None,IWI,500,4,500,1,10,100,380,1,2,100,0,5,0,0,4,78.218,,,,,,,,,,,,,,,,,,,,,,,,,,,,,,,,,
2753,"Du Y, Qin C, Xu Y, Xu D, Bai J, Ma G, et al. Ni nanoparticles dispersed on oxygen vacancies-rich CeO2 nanoplates for enhanced low-temperature CO2 methanation performance. Chem Eng J 2021;418. https://doi.org/10.1016/j.cej.2021.129402.",358,Train,Ni/CeO2-P,Ni,10,None,0,CeO2,90,None,IWI,500,4,500,1,10,100,400,1,2,100,0,5,0,0,4,77.228,,,,,,,,,,,,,,,,,,,,,,,,,,,,,,,,,
2754,"Du Y, Qin C, Xu Y, Xu D, Bai J, Ma G, et al. Ni nanoparticles dispersed on oxygen vacancies-rich CeO2 nanoplates for enhanced low-temperature CO2 methanation performance. Chem Eng J 2021;418. https://doi.org/10.1016/j.cej.2021.129402.",358,Train,Ni/CeO2-P,Ni,10,None,0,CeO2,90,None,IWI,500,4,500,1,10,100,420,1,2,100,0,5,0,0,4,75.908,,,,,,,,,,,,,,,,,,,,,,,,,,,,,,,,,
2755,"Du Y, Qin C, Xu Y, Xu D, Bai J, Ma G, et al. Ni nanoparticles dispersed on oxygen vacancies-rich CeO2 nanoplates for enhanced low-temperature CO2 methanation performance. Chem Eng J 2021;418. https://doi.org/10.1016/j.cej.2021.129402.",358,Train,Ni/CeO2-P,Ni,10,None,0,CeO2,90,None,IWI,500,4,500,1,10,100,440,1,2,100,0,5,0,0,4,74.257,,,,,,,,,,,,,,,,,,,,,,,,,,,,,,,,,
2756,"Gholami S, Alavi SM, Rezaei M. Synthesis of Cr2O3–Al2O3 powders with various Cr2O3/Al2O3 molar ratios and their applications as support for the preparation of nickel catalysts in CO2 methanation reaction. Int J Hydrogen Energy 2021;46:5311–22. https://doi.org/10.1016/j.ijhydene.2020.11.066.",359,Train,Ni/Al2O3,Ni,15,None,0,Al2O3,85,None,WI,600,3,500,1,2,100,200,1,6.67,12,0,0,0,0,4,8.435,,,,,,,,,,,,,,,,,,,,,,,,,,,,,,,,,
2757,"Gholami S, Alavi SM, Rezaei M. Synthesis of Cr2O3–Al2O3 powders with various Cr2O3/Al2O3 molar ratios and their applications as support for the preparation of nickel catalysts in CO2 methanation reaction. Int J Hydrogen Energy 2021;46:5311–22. https://doi.org/10.1016/j.ijhydene.2020.11.066.",359,Train,Ni/Al2O3,Ni,15,None,0,Al2O3,85,None,WI,600,3,500,1,2,100,250,1,6.67,12,0,0,0,0,4,11.738,,,,,,,,,,,,,,,,,,,,,,,,,,,,,,,,,
2758,"Gholami S, Alavi SM, Rezaei M. Synthesis of Cr2O3–Al2O3 powders with various Cr2O3/Al2O3 molar ratios and their applications as support for the preparation of nickel catalysts in CO2 methanation reaction. Int J Hydrogen Energy 2021;46:5311–22. https://doi.org/10.1016/j.ijhydene.2020.11.066.",359,Train,Ni/Al2O3,Ni,15,None,0,Al2O3,85,None,WI,600,3,500,1,2,100,300,1,6.67,12,0,0,0,0,4,27.998,,,,,,,,,,,,,,,,,,,,,,,,,,,,,,,,,
2759,"Gholami S, Alavi SM, Rezaei M. Synthesis of Cr2O3–Al2O3 powders with various Cr2O3/Al2O3 molar ratios and their applications as support for the preparation of nickel catalysts in CO2 methanation reaction. Int J Hydrogen Energy 2021;46:5311–22. https://doi.org/10.1016/j.ijhydene.2020.11.066.",359,Train,Ni/Al2O3,Ni,15,None,0,Al2O3,85,None,WI,600,3,500,1,2,100,350,1,6.67,12,0,0,0,0,4,59.248,,,,,,,,,,,,,,,,,,,,,,,,,,,,,,,,,
2760,"Gholami S, Alavi SM, Rezaei M. Synthesis of Cr2O3–Al2O3 powders with various Cr2O3/Al2O3 molar ratios and their applications as support for the preparation of nickel catalysts in CO2 methanation reaction. Int J Hydrogen Energy 2021;46:5311–22. https://doi.org/10.1016/j.ijhydene.2020.11.066.",359,Train,Ni/Al2O3,Ni,15,None,0,Al2O3,85,None,WI,600,3,500,1,2,100,400,1,6.67,12,0,0,0,0,4,71.189,,,,,,,,,,,,,,,,,,,,,,,,,,,,,,,,,
2761,"Gholami S, Alavi SM, Rezaei M. Synthesis of Cr2O3–Al2O3 powders with various Cr2O3/Al2O3 molar ratios and their applications as support for the preparation of nickel catalysts in CO2 methanation reaction. Int J Hydrogen Energy 2021;46:5311–22. https://doi.org/10.1016/j.ijhydene.2020.11.066.",359,Train,Ni/Al2O3,Ni,15,None,0,Al2O3,85,None,WI,600,3,500,1,2,100,450,1,6.67,12,0,0,0,0,4,71.443,,,,,,,,,,,,,,,,,,,,,,,,,,,,,,,,,
2762,"Gholami S, Alavi SM, Rezaei M. Synthesis of Cr2O3–Al2O3 powders with various Cr2O3/Al2O3 molar ratios and their applications as support for the preparation of nickel catalysts in CO2 methanation reaction. Int J Hydrogen Energy 2021;46:5311–22. https://doi.org/10.1016/j.ijhydene.2020.11.066.",359,Train,Ni/Al2O3,Ni,15,None,0,Al2O3,85,None,WI,600,3,500,1,2,100,500,1,6.67,12,0,0,0,0,4,66.616,,,,,,,,,,,,,,,,,,,,,,,,,,,,,,,,,
2763,"Gholami S, Alavi SM, Rezaei M. Synthesis of Cr2O3–Al2O3 powders with various Cr2O3/Al2O3 molar ratios and their applications as support for the preparation of nickel catalysts in CO2 methanation reaction. Int J Hydrogen Energy 2021;46:5311–22. https://doi.org/10.1016/j.ijhydene.2020.11.066.",360,Test,Ni/Cr2O3-Al2O3,Ni,15,None,0,Al2O3,57,Cr2O3,WI,600,3,500,1,2,100,200,1,6.67,12,0,0,0,0,4,10.467,,,,,,,,,,,,,,,,,,,,,,,,,,,,,,,,,
2764,"Gholami S, Alavi SM, Rezaei M. Synthesis of Cr2O3–Al2O3 powders with various Cr2O3/Al2O3 molar ratios and their applications as support for the preparation of nickel catalysts in CO2 methanation reaction. Int J Hydrogen Energy 2021;46:5311–22. https://doi.org/10.1016/j.ijhydene.2020.11.066.",360,Test,Ni/Cr2O3-Al2O3,Ni,15,None,0,Al2O3,57,Cr2O3,WI,600,3,500,1,2,100,250,1,6.67,12,0,0,0,0,4,19.868,,,,,,,,,,,,,,,,,,,,,,,,,,,,,,,,,
2765,"Gholami S, Alavi SM, Rezaei M. Synthesis of Cr2O3–Al2O3 powders with various Cr2O3/Al2O3 molar ratios and their applications as support for the preparation of nickel catalysts in CO2 methanation reaction. Int J Hydrogen Energy 2021;46:5311–22. https://doi.org/10.1016/j.ijhydene.2020.11.066.",360,Test,Ni/Cr2O3-Al2O3,Ni,15,None,0,Al2O3,57,Cr2O3,WI,600,3,500,1,2,100,300,1,6.67,12,0,0,0,0,4,54.929,,,,,,,,,,,,,,,,,,,,,,,,,,,,,,,,,
2766,"Gholami S, Alavi SM, Rezaei M. Synthesis of Cr2O3–Al2O3 powders with various Cr2O3/Al2O3 molar ratios and their applications as support for the preparation of nickel catalysts in CO2 methanation reaction. Int J Hydrogen Energy 2021;46:5311–22. https://doi.org/10.1016/j.ijhydene.2020.11.066.",360,Test,Ni/Cr2O3-Al2O3,Ni,15,None,0,Al2O3,57,Cr2O3,WI,600,3,500,1,2,100,350,1,6.67,12,0,0,0,0,4,72.967,,,,,,,,,,,,,,,,,,,,,,,,,,,,,,,,,
2767,"Gholami S, Alavi SM, Rezaei M. Synthesis of Cr2O3–Al2O3 powders with various Cr2O3/Al2O3 molar ratios and their applications as support for the preparation of nickel catalysts in CO2 methanation reaction. Int J Hydrogen Energy 2021;46:5311–22. https://doi.org/10.1016/j.ijhydene.2020.11.066.",360,Test,Ni/Cr2O3-Al2O3,Ni,15,None,0,Al2O3,57,Cr2O3,WI,600,3,500,1,2,100,400,1,6.67,12,0,0,0,0,4,75.254,,,,,,,,,,,,,,,,,,,,,,,,,,,,,,,,,
2768,"Gholami S, Alavi SM, Rezaei M. Synthesis of Cr2O3–Al2O3 powders with various Cr2O3/Al2O3 molar ratios and their applications as support for the preparation of nickel catalysts in CO2 methanation reaction. Int J Hydrogen Energy 2021;46:5311–22. https://doi.org/10.1016/j.ijhydene.2020.11.066.",360,Test,Ni/Cr2O3-Al2O3,Ni,15,None,0,Al2O3,57,Cr2O3,WI,600,3,500,1,2,100,450,1,6.67,12,0,0,0,0,4,72.713,,,,,,,,,,,,,,,,,,,,,,,,,,,,,,,,,
2769,"Gholami S, Alavi SM, Rezaei M. Synthesis of Cr2O3–Al2O3 powders with various Cr2O3/Al2O3 molar ratios and their applications as support for the preparation of nickel catalysts in CO2 methanation reaction. Int J Hydrogen Energy 2021;46:5311–22. https://doi.org/10.1016/j.ijhydene.2020.11.066.",360,Test,Ni/Cr2O3-Al2O3,Ni,15,None,0,Al2O3,57,Cr2O3,WI,600,3,500,1,2,100,500,1,6.67,12,0,0,0,0,4,68.394,,,,,,,,,,,,,,,,,,,,,,,,,,,,,,,,,
2770,"Gholami S, Alavi SM, Rezaei M. Synthesis of Cr2O3–Al2O3 powders with various Cr2O3/Al2O3 molar ratios and their applications as support for the preparation of nickel catalysts in CO2 methanation reaction. Int J Hydrogen Energy 2021;46:5311–22. https://doi.org/10.1016/j.ijhydene.2020.11.066.",361,Train,Ni/Cr2O3-Al2O3,Ni,15,None,0,Al2O3,42.5,Cr2O3,WI,600,3,500,1,2,100,200,1,6.67,12,0,0,0,0,4,10.467,,,,,,,,,,,,,,,,,,,,,,,,,,,,,,,,,
2771,"Gholami S, Alavi SM, Rezaei M. Synthesis of Cr2O3–Al2O3 powders with various Cr2O3/Al2O3 molar ratios and their applications as support for the preparation of nickel catalysts in CO2 methanation reaction. Int J Hydrogen Energy 2021;46:5311–22. https://doi.org/10.1016/j.ijhydene.2020.11.066.",361,Train,Ni/Cr2O3-Al2O3,Ni,15,None,0,Al2O3,42.5,Cr2O3,WI,600,3,500,1,2,100,250,1,6.67,12,0,0,0,0,4,19.868,,,,,,,,,,,,,,,,,,,,,,,,,,,,,,,,,
2772,"Gholami S, Alavi SM, Rezaei M. Synthesis of Cr2O3–Al2O3 powders with various Cr2O3/Al2O3 molar ratios and their applications as support for the preparation of nickel catalysts in CO2 methanation reaction. Int J Hydrogen Energy 2021;46:5311–22. https://doi.org/10.1016/j.ijhydene.2020.11.066.",361,Train,Ni/Cr2O3-Al2O3,Ni,15,None,0,Al2O3,42.5,Cr2O3,WI,600,3,500,1,2,100,300,1,6.67,12,0,0,0,0,4,59.248,,,,,,,,,,,,,,,,,,,,,,,,,,,,,,,,,
2773,"Gholami S, Alavi SM, Rezaei M. Synthesis of Cr2O3–Al2O3 powders with various Cr2O3/Al2O3 molar ratios and their applications as support for the preparation of nickel catalysts in CO2 methanation reaction. Int J Hydrogen Energy 2021;46:5311–22. https://doi.org/10.1016/j.ijhydene.2020.11.066.",361,Train,Ni/Cr2O3-Al2O3,Ni,15,None,0,Al2O3,42.5,Cr2O3,WI,600,3,500,1,2,100,350,1,6.67,12,0,0,0,0,4,74.492,,,,,,,,,,,,,,,,,,,,,,,,,,,,,,,,,
2774,"Gholami S, Alavi SM, Rezaei M. Synthesis of Cr2O3–Al2O3 powders with various Cr2O3/Al2O3 molar ratios and their applications as support for the preparation of nickel catalysts in CO2 methanation reaction. Int J Hydrogen Energy 2021;46:5311–22. https://doi.org/10.1016/j.ijhydene.2020.11.066.",361,Train,Ni/Cr2O3-Al2O3,Ni,15,None,0,Al2O3,42.5,Cr2O3,WI,600,3,500,1,2,100,400,1,6.67,12,0,0,0,0,4,76.524,,,,,,,,,,,,,,,,,,,,,,,,,,,,,,,,,
2775,"Gholami S, Alavi SM, Rezaei M. Synthesis of Cr2O3–Al2O3 powders with various Cr2O3/Al2O3 molar ratios and their applications as support for the preparation of nickel catalysts in CO2 methanation reaction. Int J Hydrogen Energy 2021;46:5311–22. https://doi.org/10.1016/j.ijhydene.2020.11.066.",361,Train,Ni/Cr2O3-Al2O3,Ni,15,None,0,Al2O3,42.5,Cr2O3,WI,600,3,500,1,2,100,450,1,6.67,12,0,0,0,0,4,73.476,,,,,,,,,,,,,,,,,,,,,,,,,,,,,,,,,
2776,"Gholami S, Alavi SM, Rezaei M. Synthesis of Cr2O3–Al2O3 powders with various Cr2O3/Al2O3 molar ratios and their applications as support for the preparation of nickel catalysts in CO2 methanation reaction. Int J Hydrogen Energy 2021;46:5311–22. https://doi.org/10.1016/j.ijhydene.2020.11.066.",361,Train,Ni/Cr2O3-Al2O3,Ni,15,None,0,Al2O3,42.5,Cr2O3,WI,600,3,500,1,2,100,500,1,6.67,12,0,0,0,0,4,68.394,,,,,,,,,,,,,,,,,,,,,,,,,,,,,,,,,
2777,"Gholami S, Alavi SM, Rezaei M. Synthesis of Cr2O3–Al2O3 powders with various Cr2O3/Al2O3 molar ratios and their applications as support for the preparation of nickel catalysts in CO2 methanation reaction. Int J Hydrogen Energy 2021;46:5311–22. https://doi.org/10.1016/j.ijhydene.2020.11.066.",362,Train,Ni/Cr2O3-Al2O3,Ni,15,None,0,Cr2O3,57,Al2O3,WI,600,3,500,1,2,100,200,1,6.67,12,0,0,0,0,4,10.467,,,,,,,,,,,,,,,,,,,,,,,,,,,,,,,,,
2778,"Gholami S, Alavi SM, Rezaei M. Synthesis of Cr2O3–Al2O3 powders with various Cr2O3/Al2O3 molar ratios and their applications as support for the preparation of nickel catalysts in CO2 methanation reaction. Int J Hydrogen Energy 2021;46:5311–22. https://doi.org/10.1016/j.ijhydene.2020.11.066.",362,Train,Ni/Cr2O3-Al2O3,Ni,15,None,0,Cr2O3,57,Al2O3,WI,600,3,500,1,2,100,250,1,6.67,12,0,0,0,0,4,27.236,,,,,,,,,,,,,,,,,,,,,,,,,,,,,,,,,
2779,"Gholami S, Alavi SM, Rezaei M. Synthesis of Cr2O3–Al2O3 powders with various Cr2O3/Al2O3 molar ratios and their applications as support for the preparation of nickel catalysts in CO2 methanation reaction. Int J Hydrogen Energy 2021;46:5311–22. https://doi.org/10.1016/j.ijhydene.2020.11.066.",362,Train,Ni/Cr2O3-Al2O3,Ni,15,None,0,Cr2O3,57,Al2O3,WI,600,3,500,1,2,100,300,1,6.67,12,0,0,0,0,4,68.902,,,,,,,,,,,,,,,,,,,,,,,,,,,,,,,,,
2780,"Gholami S, Alavi SM, Rezaei M. Synthesis of Cr2O3–Al2O3 powders with various Cr2O3/Al2O3 molar ratios and their applications as support for the preparation of nickel catalysts in CO2 methanation reaction. Int J Hydrogen Energy 2021;46:5311–22. https://doi.org/10.1016/j.ijhydene.2020.11.066.",362,Train,Ni/Cr2O3-Al2O3,Ni,15,None,0,Cr2O3,57,Al2O3,WI,600,3,500,1,2,100,350,1,6.67,12,0,0,0,0,4,76.27,,,,,,,,,,,,,,,,,,,,,,,,,,,,,,,,,
2781,"Gholami S, Alavi SM, Rezaei M. Synthesis of Cr2O3–Al2O3 powders with various Cr2O3/Al2O3 molar ratios and their applications as support for the preparation of nickel catalysts in CO2 methanation reaction. Int J Hydrogen Energy 2021;46:5311–22. https://doi.org/10.1016/j.ijhydene.2020.11.066.",362,Train,Ni/Cr2O3-Al2O3,Ni,15,None,0,Cr2O3,57,Al2O3,WI,600,3,500,1,2,100,400,1,6.67,12,0,0,0,0,4,76.27,,,,,,,,,,,,,,,,,,,,,,,,,,,,,,,,,
2782,"Gholami S, Alavi SM, Rezaei M. Synthesis of Cr2O3–Al2O3 powders with various Cr2O3/Al2O3 molar ratios and their applications as support for the preparation of nickel catalysts in CO2 methanation reaction. Int J Hydrogen Energy 2021;46:5311–22. https://doi.org/10.1016/j.ijhydene.2020.11.066.",362,Train,Ni/Cr2O3-Al2O3,Ni,15,None,0,Cr2O3,57,Al2O3,WI,600,3,500,1,2,100,450,1,6.67,12,0,0,0,0,4,73.222,,,,,,,,,,,,,,,,,,,,,,,,,,,,,,,,,
2783,"Gholami S, Alavi SM, Rezaei M. Synthesis of Cr2O3–Al2O3 powders with various Cr2O3/Al2O3 molar ratios and their applications as support for the preparation of nickel catalysts in CO2 methanation reaction. Int J Hydrogen Energy 2021;46:5311–22. https://doi.org/10.1016/j.ijhydene.2020.11.066.",362,Train,Ni/Cr2O3-Al2O3,Ni,15,None,0,Cr2O3,57,Al2O3,WI,600,3,500,1,2,100,500,1,6.67,12,0,0,0,0,4,67.632,,,,,,,,,,,,,,,,,,,,,,,,,,,,,,,,,
2784,"Gholami S, Alavi SM, Rezaei M. Synthesis of Cr2O3–Al2O3 powders with various Cr2O3/Al2O3 molar ratios and their applications as support for the preparation of nickel catalysts in CO2 methanation reaction. Int J Hydrogen Energy 2021;46:5311–22. https://doi.org/10.1016/j.ijhydene.2020.11.066.",363,Test,Ni/Cr2O3,Ni,15,None,0,Cr2O3,85,None,WI,600,3,500,1,2,100,200,1,6.67,12,0,0,0,0,4,10.467,,,,,,,,,,,,,,,,,,,,,,,,,,,,,,,,,
2785,"Gholami S, Alavi SM, Rezaei M. Synthesis of Cr2O3–Al2O3 powders with various Cr2O3/Al2O3 molar ratios and their applications as support for the preparation of nickel catalysts in CO2 methanation reaction. Int J Hydrogen Energy 2021;46:5311–22. https://doi.org/10.1016/j.ijhydene.2020.11.066.",363,Test,Ni/Cr2O3,Ni,15,None,0,Cr2O3,85,None,WI,600,3,500,1,2,100,250,1,6.67,12,0,0,0,0,4,37.144,,,,,,,,,,,,,,,,,,,,,,,,,,,,,,,,,
2786,"Gholami S, Alavi SM, Rezaei M. Synthesis of Cr2O3–Al2O3 powders with various Cr2O3/Al2O3 molar ratios and their applications as support for the preparation of nickel catalysts in CO2 methanation reaction. Int J Hydrogen Energy 2021;46:5311–22. https://doi.org/10.1016/j.ijhydene.2020.11.066.",363,Test,Ni/Cr2O3,Ni,15,None,0,Cr2O3,85,None,WI,600,3,500,1,2,100,300,1,6.67,12,0,0,0,0,4,77.541,,,,,,,,,,,,,,,,,,,,,,,,,,,,,,,,,
2787,"Gholami S, Alavi SM, Rezaei M. Synthesis of Cr2O3–Al2O3 powders with various Cr2O3/Al2O3 molar ratios and their applications as support for the preparation of nickel catalysts in CO2 methanation reaction. Int J Hydrogen Energy 2021;46:5311–22. https://doi.org/10.1016/j.ijhydene.2020.11.066.",363,Test,Ni/Cr2O3,Ni,15,None,0,Cr2O3,85,None,WI,600,3,500,1,2,100,350,1,6.67,12,0,0,0,0,4,80.589,,,,,,,,,,,,,,,,,,,,,,,,,,,,,,,,,
2788,"Gholami S, Alavi SM, Rezaei M. Synthesis of Cr2O3–Al2O3 powders with various Cr2O3/Al2O3 molar ratios and their applications as support for the preparation of nickel catalysts in CO2 methanation reaction. Int J Hydrogen Energy 2021;46:5311–22. https://doi.org/10.1016/j.ijhydene.2020.11.066.",363,Test,Ni/Cr2O3,Ni,15,None,0,Cr2O3,85,None,WI,600,3,500,1,2,100,400,1,6.67,12,0,0,0,0,4,78.303,,,,,,,,,,,,,,,,,,,,,,,,,,,,,,,,,
2789,"Gholami S, Alavi SM, Rezaei M. Synthesis of Cr2O3–Al2O3 powders with various Cr2O3/Al2O3 molar ratios and their applications as support for the preparation of nickel catalysts in CO2 methanation reaction. Int J Hydrogen Energy 2021;46:5311–22. https://doi.org/10.1016/j.ijhydene.2020.11.066.",363,Test,Ni/Cr2O3,Ni,15,None,0,Cr2O3,85,None,WI,600,3,500,1,2,100,450,1,6.67,12,0,0,0,0,4,73.73,,,,,,,,,,,,,,,,,,,,,,,,,,,,,,,,,
2790,"Gholami S, Alavi SM, Rezaei M. Synthesis of Cr2O3–Al2O3 powders with various Cr2O3/Al2O3 molar ratios and their applications as support for the preparation of nickel catalysts in CO2 methanation reaction. Int J Hydrogen Energy 2021;46:5311–22. https://doi.org/10.1016/j.ijhydene.2020.11.066.",363,Test,Ni/Cr2O3,Ni,15,None,0,Cr2O3,85,None,WI,600,3,500,1,2,100,500,1,6.67,12,0,0,0,0,4,67.632,,,,,,,,,,,,,,,,,,,,,,,,,,,,,,,,,
2791,"Gholami S, Alavi SM, Rezaei M. Synthesis of Cr2O3–Al2O3 powders with various Cr2O3/Al2O3 molar ratios and their applications as support for the preparation of nickel catalysts in CO2 methanation reaction. Int J Hydrogen Energy 2021;46:5311–22. https://doi.org/10.1016/j.ijhydene.2020.11.066.",364,Train,Ni/Cr2O3,Ni,15,None,0,Cr2O3,85,None,WI,600,3,500,1,2,100,300,1,6.67,12,0,0,0,0,2,45.714,,,,,,,,,,,,,,,,,,,,,,,,,,,,,,,,,
2792,"Gholami S, Alavi SM, Rezaei M. Synthesis of Cr2O3–Al2O3 powders with various Cr2O3/Al2O3 molar ratios and their applications as support for the preparation of nickel catalysts in CO2 methanation reaction. Int J Hydrogen Energy 2021;46:5311–22. https://doi.org/10.1016/j.ijhydene.2020.11.066.",365,Train,Ni/Cr2O3,Ni,15,None,0,Cr2O3,85,None,WI,600,3,500,1,2,100,300,1,6.67,12,0,0,0,0,3,61.714,,,,,,,,,,,,,,,,,,,,,,,,,,,,,,,,,
2793,"Gholami S, Alavi SM, Rezaei M. Synthesis of Cr2O3–Al2O3 powders with various Cr2O3/Al2O3 molar ratios and their applications as support for the preparation of nickel catalysts in CO2 methanation reaction. Int J Hydrogen Energy 2021;46:5311–22. https://doi.org/10.1016/j.ijhydene.2020.11.066.",366,Test,Ni/Cr2O3,Ni,15,None,0,Cr2O3,85,None,WI,600,3,500,1,2,100,300,1,6.67,12,0,0,0,0,5,84,,,,,,,,,,,,,,,,,,,,,,,,,,,,,,,,,
2794,"Gholami S, Alavi SM, Rezaei M. Synthesis of Cr2O3–Al2O3 powders with various Cr2O3/Al2O3 molar ratios and their applications as support for the preparation of nickel catalysts in CO2 methanation reaction. Int J Hydrogen Energy 2021;46:5311–22. https://doi.org/10.1016/j.ijhydene.2020.11.066.",367,Train,Ni/Cr2O3,Ni,15,None,0,Cr2O3,85,None,WI,600,3,500,1,2,100,300,1,3.33,12,0,0,0,0,4,73.41,,,,,,,,,,,,,,,,,,,,,,,,,,,,,,,,,
2795,"Gholami S, Alavi SM, Rezaei M. Synthesis of Cr2O3–Al2O3 powders with various Cr2O3/Al2O3 molar ratios and their applications as support for the preparation of nickel catalysts in CO2 methanation reaction. Int J Hydrogen Energy 2021;46:5311–22. https://doi.org/10.1016/j.ijhydene.2020.11.066.",368,Train,Ni/Cr2O3,Ni,15,None,0,Cr2O3,85,None,WI,600,3,500,1,2,100,300,1,2.22,12,0,0,0,0,4,70.087,,,,,,,,,,,,,,,,,,,,,,,,,,,,,,,,,
2796,"Gholami S, Alavi SM, Rezaei M. Synthesis of Cr2O3–Al2O3 powders with various Cr2O3/Al2O3 molar ratios and their applications as support for the preparation of nickel catalysts in CO2 methanation reaction. Int J Hydrogen Energy 2021;46:5311–22. https://doi.org/10.1016/j.ijhydene.2020.11.066.",369,Train,Ni/Cr2O3,Ni,15,None,0,Cr2O3,85,None,WI,600,3,500,1,2,100,300,1,2,12,0,0,0,0,4,68.786,,,,,,,,,,,,,,,,,,,,,,,,,,,,,,,,,
2797,"Gholami S, Alavi SM, Rezaei M. Synthesis of Cr2O3–Al2O3 powders with various Cr2O3/Al2O3 molar ratios and their applications as support for the preparation of nickel catalysts in CO2 methanation reaction. Int J Hydrogen Energy 2021;46:5311–22. https://doi.org/10.1016/j.ijhydene.2020.11.066.",370,Test,Ni/Cr2O3,Ni,15,None,0,Cr2O3,85,None,WI,500,3,500,1,2,100,200,1,6.67,12,0,0,0,0,4,14.804,,,,,,,,,,,,,,,,,,,,,,,,,,,,,,,,,
2798,"Gholami S, Alavi SM, Rezaei M. Synthesis of Cr2O3–Al2O3 powders with various Cr2O3/Al2O3 molar ratios and their applications as support for the preparation of nickel catalysts in CO2 methanation reaction. Int J Hydrogen Energy 2021;46:5311–22. https://doi.org/10.1016/j.ijhydene.2020.11.066.",370,Test,Ni/Cr2O3,Ni,15,None,0,Cr2O3,85,None,WI,500,3,500,1,2,100,250,1,6.67,12,0,0,0,0,4,54.02,,,,,,,,,,,,,,,,,,,,,,,,,,,,,,,,,
2799,"Gholami S, Alavi SM, Rezaei M. Synthesis of Cr2O3–Al2O3 powders with various Cr2O3/Al2O3 molar ratios and their applications as support for the preparation of nickel catalysts in CO2 methanation reaction. Int J Hydrogen Energy 2021;46:5311–22. https://doi.org/10.1016/j.ijhydene.2020.11.066.",370,Test,Ni/Cr2O3,Ni,15,None,0,Cr2O3,85,None,WI,500,3,500,1,2,100,300,1,6.67,12,0,0,0,0,4,83.186,,,,,,,,,,,,,,,,,,,,,,,,,,,,,,,,,
2800,"Gholami S, Alavi SM, Rezaei M. Synthesis of Cr2O3–Al2O3 powders with various Cr2O3/Al2O3 molar ratios and their applications as support for the preparation of nickel catalysts in CO2 methanation reaction. Int J Hydrogen Energy 2021;46:5311–22. https://doi.org/10.1016/j.ijhydene.2020.11.066.",370,Test,Ni/Cr2O3,Ni,15,None,0,Cr2O3,85,None,WI,500,3,500,1,2,100,350,1,6.67,12,0,0,0,0,4,93.725,,,,,,,,,,,,,,,,,,,,,,,,,,,,,,,,,
