Repository: Night-Time1809/ML_training_lab

## Materials/outline

| **Date** | **Section** | **Lab** | **Slide** | **Notebook** |
| ---- | ---- | ---- | ---- | ---- |
| 09 May 2023 | 01 - Machine Learning Overview and Decision Tree |  01 - Intro to Colab, pandas, NumPy - Decision Tree Model for Classification and Regression | [Go to slide](https://github.com/Night-Time1809/ML_training_lab/blob/main/slides/01_ML%20overview_decision%20tree.pdf) | [![Open In Colab](https://colab.research.google.com/assets/colab-badge.svg)](https://colab.research.google.com/drive/1m2KPAzuMQn_NBilSeYc1IJ7Eh76YsIhk?usp=sharing) |

File: dataset/dataset.csv (part 27 of 38)
Number of data,Reference,Experiment No,Train/Test Set,Catalyst,Base,Base wt%,Base 2,Base 2 wt%,Support,Support wt%,Support 2,Catalyst preparation method,Calcination Temperature (C),Calcination time (h),Reduction Temperature (C),Reduction Pressure (bar),Reduction time  (h),Reduction  H2 %,Temperature (C),Pressure (bar),W/F (mgcat/minml),Time on Stream (h),CO % in feed,Inert % in feed,CH4 % in feed,H2O % in feed,H2/CO2 in feed,CO2 Conversion %,,,,,,,,,,,,,,,,,,,,,,,,,,,,,,,,,
2801,"Gholami S, Alavi SM, Rezaei M. Synthesis of Cr2O3–Al2O3 powders with various Cr2O3/Al2O3 molar ratios and their applications as support for the preparation of nickel catalysts in CO2 methanation reaction. Int J Hydrogen Energy 2021;46:5311–22. https://doi.org/10.1016/j.ijhydene.2020.11.066.",370,Test,Ni/Cr2O3,Ni,15,None,0,Cr2O3,85,None,WI,500,3,500,1,2,100,400,1,6.67,12,0,0,0,0,4,90.539,,,,,,,,,,,,,,,,,,,,,,,,,,,,,,,,,
2802,"Gholami S, Alavi SM, Rezaei M. Synthesis of Cr2O3–Al2O3 powders with various Cr2O3/Al2O3 molar ratios and their applications as support for the preparation of nickel catalysts in CO2 methanation reaction. Int J Hydrogen Energy 2021;46:5311–22. https://doi.org/10.1016/j.ijhydene.2020.11.066.",370,Test,Ni/Cr2O3,Ni,15,None,0,Cr2O3,85,None,WI,500,3,500,1,2,100,450,1,6.67,12,0,0,0,0,4,83.431,,,,,,,,,,,,,,,,,,,,,,,,,,,,,,,,,
2803,"Gholami S, Alavi SM, Rezaei M. Synthesis of Cr2O3–Al2O3 powders with various Cr2O3/Al2O3 molar ratios and their applications as support for the preparation of nickel catalysts in CO2 methanation reaction. Int J Hydrogen Energy 2021;46:5311–22. https://doi.org/10.1016/j.ijhydene.2020.11.066.",370,Test,Ni/Cr2O3,Ni,15,None,0,Cr2O3,85,None,WI,500,3,500,1,2,100,500,1,6.67,12,0,0,0,0,4,78.529,,,,,,,,,,,,,,,,,,,,,,,,,,,,,,,,,
2804,"Gholami S, Alavi SM, Rezaei M. Synthesis of Cr2O3–Al2O3 powders with various Cr2O3/Al2O3 molar ratios and their applications as support for the preparation of nickel catalysts in CO2 methanation reaction. Int J Hydrogen Energy 2021;46:5311–22. https://doi.org/10.1016/j.ijhydene.2020.11.066.",371,Train,Ni/Cr2O3,Ni,15,None,0,Cr2O3,85,None,WI,700,3,500,1,2,100,200,1,6.67,12,0,0,0,0,4,9.902,,,,,,,,,,,,,,,,,,,,,,,,,,,,,,,,,
2805,"Gholami S, Alavi SM, Rezaei M. Synthesis of Cr2O3–Al2O3 powders with various Cr2O3/Al2O3 molar ratios and their applications as support for the preparation of nickel catalysts in CO2 methanation reaction. Int J Hydrogen Energy 2021;46:5311–22. https://doi.org/10.1016/j.ijhydene.2020.11.066.",371,Train,Ni/Cr2O3,Ni,15,None,0,Cr2O3,85,None,WI,700,3,500,1,2,100,250,1,6.67,12,0,0,0,0,4,22.892,,,,,,,,,,,,,,,,,,,,,,,,,,,,,,,,,
2806,"Gholami S, Alavi SM, Rezaei M. Synthesis of Cr2O3–Al2O3 powders with various Cr2O3/Al2O3 molar ratios and their applications as support for the preparation of nickel catalysts in CO2 methanation reaction. Int J Hydrogen Energy 2021;46:5311–22. https://doi.org/10.1016/j.ijhydene.2020.11.066.",371,Train,Ni/Cr2O3,Ni,15,None,0,Cr2O3,85,None,WI,700,3,500,1,2,100,300,1,6.67,12,0,0,0,0,4,62.108,,,,,,,,,,,,,,,,,,,,,,,,,,,,,,,,,
2807,"Gholami S, Alavi SM, Rezaei M. Synthesis of Cr2O3–Al2O3 powders with various Cr2O3/Al2O3 molar ratios and their applications as support for the preparation of nickel catalysts in CO2 methanation reaction. Int J Hydrogen Energy 2021;46:5311–22. https://doi.org/10.1016/j.ijhydene.2020.11.066.",371,Train,Ni/Cr2O3,Ni,15,None,0,Cr2O3,85,None,WI,700,3,500,1,2,100,350,1,6.67,12,0,0,0,0,4,67.5,,,,,,,,,,,,,,,,,,,,,,,,,,,,,,,,,
2808,"Gholami S, Alavi SM, Rezaei M. Synthesis of Cr2O3–Al2O3 powders with various Cr2O3/Al2O3 molar ratios and their applications as support for the preparation of nickel catalysts in CO2 methanation reaction. Int J Hydrogen Energy 2021;46:5311–22. https://doi.org/10.1016/j.ijhydene.2020.11.066.",371,Train,Ni/Cr2O3,Ni,15,None,0,Cr2O3,85,None,WI,700,3,500,1,2,100,400,1,6.67,12,0,0,0,0,4,62.353,,,,,,,,,,,,,,,,,,,,,,,,,,,,,,,,,
2809,"Gholami S, Alavi SM, Rezaei M. Synthesis of Cr2O3–Al2O3 powders with various Cr2O3/Al2O3 molar ratios and their applications as support for the preparation of nickel catalysts in CO2 methanation reaction. Int J Hydrogen Energy 2021;46:5311–22. https://doi.org/10.1016/j.ijhydene.2020.11.066.",371,Train,Ni/Cr2O3,Ni,15,None,0,Cr2O3,85,None,WI,700,3,500,1,2,100,450,1,6.67,12,0,0,0,0,4,59.167,,,,,,,,,,,,,,,,,,,,,,,,,,,,,,,,,
2810,"Gholami S, Alavi SM, Rezaei M. Synthesis of Cr2O3–Al2O3 powders with various Cr2O3/Al2O3 molar ratios and their applications as support for the preparation of nickel catalysts in CO2 methanation reaction. Int J Hydrogen Energy 2021;46:5311–22. https://doi.org/10.1016/j.ijhydene.2020.11.066.",371,Train,Ni/Cr2O3,Ni,15,None,0,Cr2O3,85,None,WI,700,3,500,1,2,100,500,1,6.67,12,0,0,0,0,4,55.49,,,,,,,,,,,,,,,,,,,,,,,,,,,,,,,,,
2811,"González-Castaño M, de Miguel JCN, Penkova A, Centeno MA, Odriozola JA, Arellano-Garcia H. Ni/YMnO3 perovskite catalyst for CO2 methanation. Appl Mater Today 2021;23:27–30. https://doi.org/10.1016/j.apmt.2021.101055.",372,Train,Ni/YMnO3,Ni,10,None,0,YMnO3,90,None,WI,500,3,600,1,1,50,175,1,1,50,0,25,0,0,4,0,,,,,,,,,,,,,,,,,,,,,,,,,,,,,,,,,
2812,"González-Castaño M, de Miguel JCN, Penkova A, Centeno MA, Odriozola JA, Arellano-Garcia H. Ni/YMnO3 perovskite catalyst for CO2 methanation. Appl Mater Today 2021;23:27–30. https://doi.org/10.1016/j.apmt.2021.101055.",372,Train,Ni/YMnO3,Ni,10,None,0,YMnO3,90,None,WI,500,3,600,1,1,50,200,1,1,50,0,25,0,0,4,0.246,,,,,,,,,,,,,,,,,,,,,,,,,,,,,,,,,
2813,"González-Castaño M, de Miguel JCN, Penkova A, Centeno MA, Odriozola JA, Arellano-Garcia H. Ni/YMnO3 perovskite catalyst for CO2 methanation. Appl Mater Today 2021;23:27–30. https://doi.org/10.1016/j.apmt.2021.101055.",372,Train,Ni/YMnO3,Ni,10,None,0,YMnO3,90,None,WI,500,3,600,1,1,50,225,1,1,50,0,25,0,0,4,1.231,,,,,,,,,,,,,,,,,,,,,,,,,,,,,,,,,
2814,"González-Castaño M, de Miguel JCN, Penkova A, Centeno MA, Odriozola JA, Arellano-Garcia H. Ni/YMnO3 perovskite catalyst for CO2 methanation. Appl Mater Today 2021;23:27–30. https://doi.org/10.1016/j.apmt.2021.101055.",372,Train,Ni/YMnO3,Ni,10,None,0,YMnO3,90,None,WI,500,3,600,1,1,50,250,1,1,50,0,25,0,0,4,3.2,,,,,,,,,,,,,,,,,,,,,,,,,,,,,,,,,
2815,"González-Castaño M, de Miguel JCN, Penkova A, Centeno MA, Odriozola JA, Arellano-Garcia H. Ni/YMnO3 perovskite catalyst for CO2 methanation. Appl Mater Today 2021;23:27–30. https://doi.org/10.1016/j.apmt.2021.101055.",372,Train,Ni/YMnO3,Ni,10,None,0,YMnO3,90,None,WI,500,3,600,1,1,50,275,1,1,50,0,25,0,0,4,6.646,,,,,,,,,,,,,,,,,,,,,,,,,,,,,,,,,
2816,"González-Castaño M, de Miguel JCN, Penkova A, Centeno MA, Odriozola JA, Arellano-Garcia H. Ni/YMnO3 perovskite catalyst for CO2 methanation. Appl Mater Today 2021;23:27–30. https://doi.org/10.1016/j.apmt.2021.101055.",372,Train,Ni/YMnO3,Ni,10,None,0,YMnO3,90,None,WI,500,3,600,1,1,50,300,1,1,50,0,25,0,0,4,13.292,,,,,,,,,,,,,,,,,,,,,,,,,,,,,,,,,
2817,"González-Castaño M, de Miguel JCN, Penkova A, Centeno MA, Odriozola JA, Arellano-Garcia H. Ni/YMnO3 perovskite catalyst for CO2 methanation. Appl Mater Today 2021;23:27–30. https://doi.org/10.1016/j.apmt.2021.101055.",372,Train,Ni/YMnO3,Ni,10,None,0,YMnO3,90,None,WI,500,3,600,1,1,50,325,1,1,50,0,25,0,0,4,25.846,,,,,,,,,,,,,,,,,,,,,,,,,,,,,,,,,
2818,"González-Castaño M, de Miguel JCN, Penkova A, Centeno MA, Odriozola JA, Arellano-Garcia H. Ni/YMnO3 perovskite catalyst for CO2 methanation. Appl Mater Today 2021;23:27–30. https://doi.org/10.1016/j.apmt.2021.101055.",372,Train,Ni/YMnO3,Ni,10,None,0,YMnO3,90,None,WI,500,3,600,1,1,50,350,1,1,50,0,25,0,0,4,39.631,,,,,,,,,,,,,,,,,,,,,,,,,,,,,,,,,
2819,"González-Castaño M, de Miguel JCN, Penkova A, Centeno MA, Odriozola JA, Arellano-Garcia H. Ni/YMnO3 perovskite catalyst for CO2 methanation. Appl Mater Today 2021;23:27–30. https://doi.org/10.1016/j.apmt.2021.101055.",372,Train,Ni/YMnO3,Ni,10,None,0,YMnO3,90,None,WI,500,3,600,1,1,50,375,1,1,50,0,25,0,0,4,52.431,,,,,,,,,,,,,,,,,,,,,,,,,,,,,,,,,
2820,"González-Castaño M, de Miguel JCN, Penkova A, Centeno MA, Odriozola JA, Arellano-Garcia H. Ni/YMnO3 perovskite catalyst for CO2 methanation. Appl Mater Today 2021;23:27–30. https://doi.org/10.1016/j.apmt.2021.101055.",372,Train,Ni/YMnO3,Ni,10,None,0,YMnO3,90,None,WI,500,3,600,1,1,50,400,1,1,50,0,25,0,0,4,60.308,,,,,,,,,,,,,,,,,,,,,,,,,,,,,,,,,
2821,"González-Castaño M, de Miguel JCN, Penkova A, Centeno MA, Odriozola JA, Arellano-Garcia H. Ni/YMnO3 perovskite catalyst for CO2 methanation. Appl Mater Today 2021;23:27–30. https://doi.org/10.1016/j.apmt.2021.101055.",372,Train,Ni/YMnO3,Ni,10,None,0,YMnO3,90,None,WI,500,3,600,1,1,50,425,1,1,50,0,25,0,0,4,64,,,,,,,,,,,,,,,,,,,,,,,,,,,,,,,,,
2822,"González-Castaño M, de Miguel JCN, Penkova A, Centeno MA, Odriozola JA, Arellano-Garcia H. Ni/YMnO3 perovskite catalyst for CO2 methanation. Appl Mater Today 2021;23:27–30. https://doi.org/10.1016/j.apmt.2021.101055.",372,Train,Ni/YMnO3,Ni,10,None,0,YMnO3,90,None,WI,500,3,600,1,1,50,450,1,1,50,0,25,0,0,4,65.723,,,,,,,,,,,,,,,,,,,,,,,,,,,,,,,,,
2823,"González-Castaño M, de Miguel JCN, Penkova A, Centeno MA, Odriozola JA, Arellano-Garcia H. Ni/YMnO3 perovskite catalyst for CO2 methanation. Appl Mater Today 2021;23:27–30. https://doi.org/10.1016/j.apmt.2021.101055.",372,Train,Ni/YMnO3,Ni,10,None,0,YMnO3,90,None,WI,500,3,600,1,1,50,475,1,1,50,0,25,0,0,4,65.723,,,,,,,,,,,,,,,,,,,,,,,,,,,,,,,,,
2824,"González-Castaño M, de Miguel JCN, Penkova A, Centeno MA, Odriozola JA, Arellano-Garcia H. Ni/YMnO3 perovskite catalyst for CO2 methanation. Appl Mater Today 2021;23:27–30. https://doi.org/10.1016/j.apmt.2021.101055.",372,Train,Ni/YMnO3,Ni,10,None,0,YMnO3,90,None,WI,500,3,600,1,1,50,500,1,1,50,0,25,0,0,4,64.738,,,,,,,,,,,,,,,,,,,,,,,,,,,,,,,,,
2825,"González-Castaño M, de Miguel JCN, Penkova A, Centeno MA, Odriozola JA, Arellano-Garcia H. Ni/YMnO3 perovskite catalyst for CO2 methanation. Appl Mater Today 2021;23:27–30. https://doi.org/10.1016/j.apmt.2021.101055.",373,Train,Ni/YMnO3,Ni,10,None,0,YMnO3,90,None,WI,500,3,600,1,1,50,175,1,1,50,0,15,0,10,4,0,,,,,,,,,,,,,,,,,,,,,,,,,,,,,,,,,
2826,"González-Castaño M, de Miguel JCN, Penkova A, Centeno MA, Odriozola JA, Arellano-Garcia H. Ni/YMnO3 perovskite catalyst for CO2 methanation. Appl Mater Today 2021;23:27–30. https://doi.org/10.1016/j.apmt.2021.101055.",373,Train,Ni/YMnO3,Ni,10,None,0,YMnO3,90,None,WI,500,3,600,1,1,50,200,1,1,50,0,15,0,10,4,0,,,,,,,,,,,,,,,,,,,,,,,,,,,,,,,,,
2827,"González-Castaño M, de Miguel JCN, Penkova A, Centeno MA, Odriozola JA, Arellano-Garcia H. Ni/YMnO3 perovskite catalyst for CO2 methanation. Appl Mater Today 2021;23:27–30. https://doi.org/10.1016/j.apmt.2021.101055.",373,Train,Ni/YMnO3,Ni,10,None,0,YMnO3,90,None,WI,500,3,600,1,1,50,225,1,1,50,0,15,0,10,4,0,,,,,,,,,,,,,,,,,,,,,,,,,,,,,,,,,
2828,"González-Castaño M, de Miguel JCN, Penkova A, Centeno MA, Odriozola JA, Arellano-Garcia H. Ni/YMnO3 perovskite catalyst for CO2 methanation. Appl Mater Today 2021;23:27–30. https://doi.org/10.1016/j.apmt.2021.101055.",373,Train,Ni/YMnO3,Ni,10,None,0,YMnO3,90,None,WI,500,3,600,1,1,50,250,1,1,50,0,15,0,10,4,0.492,,,,,,,,,,,,,,,,,,,,,,,,,,,,,,,,,
2829,"González-Castaño M, de Miguel JCN, Penkova A, Centeno MA, Odriozola JA, Arellano-Garcia H. Ni/YMnO3 perovskite catalyst for CO2 methanation. Appl Mater Today 2021;23:27–30. https://doi.org/10.1016/j.apmt.2021.101055.",373,Train,Ni/YMnO3,Ni,10,None,0,YMnO3,90,None,WI,500,3,600,1,1,50,275,1,1,50,0,15,0,10,4,2.215,,,,,,,,,,,,,,,,,,,,,,,,,,,,,,,,,
2830,"González-Castaño M, de Miguel JCN, Penkova A, Centeno MA, Odriozola JA, Arellano-Garcia H. Ni/YMnO3 perovskite catalyst for CO2 methanation. Appl Mater Today 2021;23:27–30. https://doi.org/10.1016/j.apmt.2021.101055.",373,Train,Ni/YMnO3,Ni,10,None,0,YMnO3,90,None,WI,500,3,600,1,1,50,300,1,1,50,0,15,0,10,4,5.415,,,,,,,,,,,,,,,,,,,,,,,,,,,,,,,,,
2831,"González-Castaño M, de Miguel JCN, Penkova A, Centeno MA, Odriozola JA, Arellano-Garcia H. Ni/YMnO3 perovskite catalyst for CO2 methanation. Appl Mater Today 2021;23:27–30. https://doi.org/10.1016/j.apmt.2021.101055.",373,Train,Ni/YMnO3,Ni,10,None,0,YMnO3,90,None,WI,500,3,600,1,1,50,325,1,1,50,0,15,0,10,4,11.323,,,,,,,,,,,,,,,,,,,,,,,,,,,,,,,,,
2832,"González-Castaño M, de Miguel JCN, Penkova A, Centeno MA, Odriozola JA, Arellano-Garcia H. Ni/YMnO3 perovskite catalyst for CO2 methanation. Appl Mater Today 2021;23:27–30. https://doi.org/10.1016/j.apmt.2021.101055.",373,Train,Ni/YMnO3,Ni,10,None,0,YMnO3,90,None,WI,500,3,600,1,1,50,350,1,1,50,0,15,0,10,4,22.4,,,,,,,,,,,,,,,,,,,,,,,,,,,,,,,,,
2833,"González-Castaño M, de Miguel JCN, Penkova A, Centeno MA, Odriozola JA, Arellano-Garcia H. Ni/YMnO3 perovskite catalyst for CO2 methanation. Appl Mater Today 2021;23:27–30. https://doi.org/10.1016/j.apmt.2021.101055.",373,Train,Ni/YMnO3,Ni,10,None,0,YMnO3,90,None,WI,500,3,600,1,1,50,375,1,1,50,0,15,0,10,4,33.231,,,,,,,,,,,,,,,,,,,,,,,,,,,,,,,,,
2834,"González-Castaño M, de Miguel JCN, Penkova A, Centeno MA, Odriozola JA, Arellano-Garcia H. Ni/YMnO3 perovskite catalyst for CO2 methanation. Appl Mater Today 2021;23:27–30. https://doi.org/10.1016/j.apmt.2021.101055.",373,Train,Ni/YMnO3,Ni,10,None,0,YMnO3,90,None,WI,500,3,600,1,1,50,400,1,1,50,0,15,0,10,4,42.585,,,,,,,,,,,,,,,,,,,,,,,,,,,,,,,,,
2835,"González-Castaño M, de Miguel JCN, Penkova A, Centeno MA, Odriozola JA, Arellano-Garcia H. Ni/YMnO3 perovskite catalyst for CO2 methanation. Appl Mater Today 2021;23:27–30. https://doi.org/10.1016/j.apmt.2021.101055.",373,Train,Ni/YMnO3,Ni,10,None,0,YMnO3,90,None,WI,500,3,600,1,1,50,425,1,1,50,0,15,0,10,4,48.246,,,,,,,,,,,,,,,,,,,,,,,,,,,,,,,,,
2836,"González-Castaño M, de Miguel JCN, Penkova A, Centeno MA, Odriozola JA, Arellano-Garcia H. Ni/YMnO3 perovskite catalyst for CO2 methanation. Appl Mater Today 2021;23:27–30. https://doi.org/10.1016/j.apmt.2021.101055.",373,Train,Ni/YMnO3,Ni,10,None,0,YMnO3,90,None,WI,500,3,600,1,1,50,450,1,1,50,0,15,0,10,4,53.415,,,,,,,,,,,,,,,,,,,,,,,,,,,,,,,,,
2837,"González-Castaño M, de Miguel JCN, Penkova A, Centeno MA, Odriozola JA, Arellano-Garcia H. Ni/YMnO3 perovskite catalyst for CO2 methanation. Appl Mater Today 2021;23:27–30. https://doi.org/10.1016/j.apmt.2021.101055.",373,Train,Ni/YMnO3,Ni,10,None,0,YMnO3,90,None,WI,500,3,600,1,1,50,475,1,1,50,0,15,0,10,4,57.846,,,,,,,,,,,,,,,,,,,,,,,,,,,,,,,,,
2838,"González-Castaño M, de Miguel JCN, Penkova A, Centeno MA, Odriozola JA, Arellano-Garcia H. Ni/YMnO3 perovskite catalyst for CO2 methanation. Appl Mater Today 2021;23:27–30. https://doi.org/10.1016/j.apmt.2021.101055.",373,Train,Ni/YMnO3,Ni,10,None,0,YMnO3,90,None,WI,500,3,600,1,1,50,500,1,1,50,0,15,0,10,4,57.108,,,,,,,,,,,,,,,,,,,,,,,,,,,,,,,,,
2839,"Tang Y, Men Y, Liu S, Wang J, Wang K, Li Y, et al. Morphology-dependent support effect of Ru/MnOx catalysts on CO2 methanation. Colloids Surfaces A Physicochem Eng Asp 2021;630:127636. https://doi.org/10.1016/j.colsurfa.2021.127636.",374,Train,Ru/Mn3O4-HNS,Ru,0.5,None,0,Mn3O4,99.5,None,WI,500,3,500,1,1,33.3,100,1,5,100,0,50,0,0,4,0.215,,,,,,,,,,,,,,,,,,,,,,,,,,,,,,,,,
2840,"Tang Y, Men Y, Liu S, Wang J, Wang K, Li Y, et al. Morphology-dependent support effect of Ru/MnOx catalysts on CO2 methanation. Colloids Surfaces A Physicochem Eng Asp 2021;630:127636. https://doi.org/10.1016/j.colsurfa.2021.127636.",374,Train,Ru/Mn3O4-HNS,Ru,0.5,None,0,Mn3O4,99.5,None,WI,500,3,500,1,1,33.3,150,1,5,100,0,50,0,0,4,0.646,,,,,,,,,,,,,,,,,,,,,,,,,,,,,,,,,
2841,"Tang Y, Men Y, Liu S, Wang J, Wang K, Li Y, et al. Morphology-dependent support effect of Ru/MnOx catalysts on CO2 methanation. Colloids Surfaces A Physicochem Eng Asp 2021;630:127636. https://doi.org/10.1016/j.colsurfa.2021.127636.",374,Train,Ru/Mn3O4-HNS,Ru,0.5,None,0,Mn3O4,99.5,None,WI,500,3,500,1,1,33.3,200,1,5,100,0,50,0,0,4,0.646,,,,,,,,,,,,,,,,,,,,,,,,,,,,,,,,,
2842,"Tang Y, Men Y, Liu S, Wang J, Wang K, Li Y, et al. Morphology-dependent support effect of Ru/MnOx catalysts on CO2 methanation. Colloids Surfaces A Physicochem Eng Asp 2021;630:127636. https://doi.org/10.1016/j.colsurfa.2021.127636.",374,Train,Ru/Mn3O4-HNS,Ru,0.5,None,0,Mn3O4,99.5,None,WI,500,3,500,1,1,33.3,250,1,5,100,0,50,0,0,4,3.231,,,,,,,,,,,,,,,,,,,,,,,,,,,,,,,,,
2843,"Tang Y, Men Y, Liu S, Wang J, Wang K, Li Y, et al. Morphology-dependent support effect of Ru/MnOx catalysts on CO2 methanation. Colloids Surfaces A Physicochem Eng Asp 2021;630:127636. https://doi.org/10.1016/j.colsurfa.2021.127636.",374,Train,Ru/Mn3O4-HNS,Ru,0.5,None,0,Mn3O4,99.5,None,WI,500,3,500,1,1,33.3,300,1,5,100,0,50,0,0,4,15.292,,,,,,,,,,,,,,,,,,,,,,,,,,,,,,,,,
2844,"Tang Y, Men Y, Liu S, Wang J, Wang K, Li Y, et al. Morphology-dependent support effect of Ru/MnOx catalysts on CO2 methanation. Colloids Surfaces A Physicochem Eng Asp 2021;630:127636. https://doi.org/10.1016/j.colsurfa.2021.127636.",374,Train,Ru/Mn3O4-HNS,Ru,0.5,None,0,Mn3O4,99.5,None,WI,500,3,500,1,1,33.3,350,1,5,100,0,50,0,0,4,41.785,,,,,,,,,,,,,,,,,,,,,,,,,,,,,,,,,
2845,"Tang Y, Men Y, Liu S, Wang J, Wang K, Li Y, et al. Morphology-dependent support effect of Ru/MnOx catalysts on CO2 methanation. Colloids Surfaces A Physicochem Eng Asp 2021;630:127636. https://doi.org/10.1016/j.colsurfa.2021.127636.",374,Train,Ru/Mn3O4-HNS,Ru,0.5,None,0,Mn3O4,99.5,None,WI,500,3,500,1,1,33.3,400,1,5,100,0,50,0,0,4,62.677,,,,,,,,,,,,,,,,,,,,,,,,,,,,,,,,,
2846,"Tang Y, Men Y, Liu S, Wang J, Wang K, Li Y, et al. Morphology-dependent support effect of Ru/MnOx catalysts on CO2 methanation. Colloids Surfaces A Physicochem Eng Asp 2021;630:127636. https://doi.org/10.1016/j.colsurfa.2021.127636.",374,Train,Ru/Mn3O4-HNS,Ru,0.5,None,0,Mn3O4,99.5,None,WI,500,3,500,1,1,33.3,450,1,5,100,0,50,0,0,4,64.4,,,,,,,,,,,,,,,,,,,,,,,,,,,,,,,,,
2847,"Tang Y, Men Y, Liu S, Wang J, Wang K, Li Y, et al. Morphology-dependent support effect of Ru/MnOx catalysts on CO2 methanation. Colloids Surfaces A Physicochem Eng Asp 2021;630:127636. https://doi.org/10.1016/j.colsurfa.2021.127636.",374,Train,Ru/Mn3O4-HNS,Ru,0.5,None,0,Mn3O4,99.5,None,WI,500,3,500,1,1,33.3,500,1,5,100,0,50,0,0,4,61.169,,,,,,,,,,,,,,,,,,,,,,,,,,,,,,,,,
2848,"Tang Y, Men Y, Liu S, Wang J, Wang K, Li Y, et al. Morphology-dependent support effect of Ru/MnOx catalysts on CO2 methanation. Colloids Surfaces A Physicochem Eng Asp 2021;630:127636. https://doi.org/10.1016/j.colsurfa.2021.127636.",374,Train,Ru/Mn3O4-HNS,Ru,0.5,None,0,Mn3O4,99.5,None,WI,500,3,500,1,1,33.3,300,1,2.5,100,0,50,0,0,4,10,,,,,,,,,,,,,,,,,,,,,,,,,,,,,,,,,
2849,"Tang Y, Men Y, Liu S, Wang J, Wang K, Li Y, et al. Morphology-dependent support effect of Ru/MnOx catalysts on CO2 methanation. Colloids Surfaces A Physicochem Eng Asp 2021;630:127636. https://doi.org/10.1016/j.colsurfa.2021.127636.",374,Train,Ru/Mn3O4-HNS,Ru,0.5,None,0,Mn3O4,99.5,None,WI,500,3,500,1,1,33.3,300,1,1.25,100,0,50,0,0,4,9.714,,,,,,,,,,,,,,,,,,,,,,,,,,,,,,,,,
2850,"Tang Y, Men Y, Liu S, Wang J, Wang K, Li Y, et al. Morphology-dependent support effect of Ru/MnOx catalysts on CO2 methanation. Colloids Surfaces A Physicochem Eng Asp 2021;630:127636. https://doi.org/10.1016/j.colsurfa.2021.127636.",374,Train,Ru/Mn3O4-HNS,Ru,0.5,None,0,Mn3O4,99.5,None,WI,500,3,500,1,1,33.3,300,1,0.5,100,0,50,0,0,4,1.143,,,,,,,,,,,,,,,,,,,,,,,,,,,,,,,,,
2851,"Tang Y, Men Y, Liu S, Wang J, Wang K, Li Y, et al. Morphology-dependent support effect of Ru/MnOx catalysts on CO2 methanation. Colloids Surfaces A Physicochem Eng Asp 2021;630:127636. https://doi.org/10.1016/j.colsurfa.2021.127636.",375,Test,Mn3O4-HNS,None,0,None,0,Mn3O4,100,None,WI,500,3,500,1,1,33.3,100,1,5,100,0,50,0,0,4,0,,,,,,,,,,,,,,,,,,,,,,,,,,,,,,,,,
2852,"Tang Y, Men Y, Liu S, Wang J, Wang K, Li Y, et al. Morphology-dependent support effect of Ru/MnOx catalysts on CO2 methanation. Colloids Surfaces A Physicochem Eng Asp 2021;630:127636. https://doi.org/10.1016/j.colsurfa.2021.127636.",375,Test,Mn3O4-HNS,None,0,None,0,Mn3O4,100,None,WI,500,3,500,1,1,33.3,150,1,5,100,0,50,0,0,4,0.215,,,,,,,,,,,,,,,,,,,,,,,,,,,,,,,,,
2853,"Tang Y, Men Y, Liu S, Wang J, Wang K, Li Y, et al. Morphology-dependent support effect of Ru/MnOx catalysts on CO2 methanation. Colloids Surfaces A Physicochem Eng Asp 2021;630:127636. https://doi.org/10.1016/j.colsurfa.2021.127636.",375,Test,Mn3O4-HNS,None,0,None,0,Mn3O4,100,None,WI,500,3,500,1,1,33.3,200,1,5,100,0,50,0,0,4,0.215,,,,,,,,,,,,,,,,,,,,,,,,,,,,,,,,,
2854,"Tang Y, Men Y, Liu S, Wang J, Wang K, Li Y, et al. Morphology-dependent support effect of Ru/MnOx catalysts on CO2 methanation. Colloids Surfaces A Physicochem Eng Asp 2021;630:127636. https://doi.org/10.1016/j.colsurfa.2021.127636.",375,Test,Mn3O4-HNS,None,0,None,0,Mn3O4,100,None,WI,500,3,500,1,1,33.3,250,1,5,100,0,50,0,0,4,0.215,,,,,,,,,,,,,,,,,,,,,,,,,,,,,,,,,
2855,"Tang Y, Men Y, Liu S, Wang J, Wang K, Li Y, et al. Morphology-dependent support effect of Ru/MnOx catalysts on CO2 methanation. Colloids Surfaces A Physicochem Eng Asp 2021;630:127636. https://doi.org/10.1016/j.colsurfa.2021.127636.",375,Test,Mn3O4-HNS,None,0,None,0,Mn3O4,100,None,WI,500,3,500,1,1,33.3,300,1,5,100,0,50,0,0,4,0.646,,,,,,,,,,,,,,,,,,,,,,,,,,,,,,,,,
2856,"Tang Y, Men Y, Liu S, Wang J, Wang K, Li Y, et al. Morphology-dependent support effect of Ru/MnOx catalysts on CO2 methanation. Colloids Surfaces A Physicochem Eng Asp 2021;630:127636. https://doi.org/10.1016/j.colsurfa.2021.127636.",375,Test,Mn3O4-HNS,None,0,None,0,Mn3O4,100,None,WI,500,3,500,1,1,33.3,350,1,5,100,0,50,0,0,4,3.231,,,,,,,,,,,,,,,,,,,,,,,,,,,,,,,,,
2857,"Tang Y, Men Y, Liu S, Wang J, Wang K, Li Y, et al. Morphology-dependent support effect of Ru/MnOx catalysts on CO2 methanation. Colloids Surfaces A Physicochem Eng Asp 2021;630:127636. https://doi.org/10.1016/j.colsurfa.2021.127636.",375,Test,Mn3O4-HNS,None,0,None,0,Mn3O4,100,None,WI,500,3,500,1,1,33.3,400,1,5,100,0,50,0,0,4,10.123,,,,,,,,,,,,,,,,,,,,,,,,,,,,,,,,,
2858,"Tang Y, Men Y, Liu S, Wang J, Wang K, Li Y, et al. Morphology-dependent support effect of Ru/MnOx catalysts on CO2 methanation. Colloids Surfaces A Physicochem Eng Asp 2021;630:127636. https://doi.org/10.1016/j.colsurfa.2021.127636.",375,Test,Mn3O4-HNS,None,0,None,0,Mn3O4,100,None,WI,500,3,500,1,1,33.3,450,1,5,100,0,50,0,0,4,21.969,,,,,,,,,,,,,,,,,,,,,,,,,,,,,,,,,
2859,"Tang Y, Men Y, Liu S, Wang J, Wang K, Li Y, et al. Morphology-dependent support effect of Ru/MnOx catalysts on CO2 methanation. Colloids Surfaces A Physicochem Eng Asp 2021;630:127636. https://doi.org/10.1016/j.colsurfa.2021.127636.",375,Test,Mn3O4-HNS,None,0,None,0,Mn3O4,100,None,WI,500,3,500,1,1,33.3,500,1,5,100,0,50,0,0,4,43.508,,,,,,,,,,,,,,,,,,,,,,,,,,,,,,,,,
2860,"Khajonvittayakul C, Tongnan V, Amornraksa S, Laosiripojana N, Hartley M, Hartley UW. Co2 hydrogenation to synthetic natural gas over ni, fe and co–based ceo2–cr2o3. Catalysts 2021;11. https://doi.org/10.3390/catal11101159.",376,Train,Ni/CeO2-Cr2O3,Ni,40,None,0,CeO2,,Cr2O3,OH,500,24,500,1,2,100,330,1,2.2,50,0,50,0,0,4,91.714,,,,,,,,,,,,,,,,,,,,,,,,,,,,,,,,,
2861,"Khajonvittayakul C, Tongnan V, Amornraksa S, Laosiripojana N, Hartley M, Hartley UW. Co2 hydrogenation to synthetic natural gas over ni, fe and co–based ceo2–cr2o3. Catalysts 2021;11. https://doi.org/10.3390/catal11101159.",377,Train,Fe/CeO2-Cr2O3,Fe,40,None,0,CeO2,,Cr2O3,OH,500,24,500,1,2,100,200,1,2.2,50,0,50,0,0,4,0,,,,,,,,,,,,,,,,,,,,,,,,,,,,,,,,,
2862,"Khajonvittayakul C, Tongnan V, Amornraksa S, Laosiripojana N, Hartley M, Hartley UW. Co2 hydrogenation to synthetic natural gas over ni, fe and co–based ceo2–cr2o3. Catalysts 2021;11. https://doi.org/10.3390/catal11101159.",377,Train,Fe/CeO2-Cr2O3,Fe,40,None,0,CeO2,,Cr2O3,OH,500,24,500,1,2,100,230,1,2.2,50,0,50,0,0,4,7.143,,,,,,,,,,,,,,,,,,,,,,,,,,,,,,,,,
2863,"Khajonvittayakul C, Tongnan V, Amornraksa S, Laosiripojana N, Hartley M, Hartley UW. Co2 hydrogenation to synthetic natural gas over ni, fe and co–based ceo2–cr2o3. Catalysts 2021;11. https://doi.org/10.3390/catal11101159.",377,Train,Fe/CeO2-Cr2O3,Fe,40,None,0,CeO2,,Cr2O3,OH,500,24,500,1,2,100,250,1,2.2,50,0,50,0,0,4,13.714,,,,,,,,,,,,,,,,,,,,,,,,,,,,,,,,,
2864,"Khajonvittayakul C, Tongnan V, Amornraksa S, Laosiripojana N, Hartley M, Hartley UW. Co2 hydrogenation to synthetic natural gas over ni, fe and co–based ceo2–cr2o3. Catalysts 2021;11. https://doi.org/10.3390/catal11101159.",377,Train,Fe/CeO2-Cr2O3,Fe,40,None,0,CeO2,,Cr2O3,OH,500,24,500,1,2,100,270,1,2.2,50,0,50,0,0,4,24.857,,,,,,,,,,,,,,,,,,,,,,,,,,,,,,,,,
2865,"Khajonvittayakul C, Tongnan V, Amornraksa S, Laosiripojana N, Hartley M, Hartley UW. Co2 hydrogenation to synthetic natural gas over ni, fe and co–based ceo2–cr2o3. Catalysts 2021;11. https://doi.org/10.3390/catal11101159.",377,Train,Fe/CeO2-Cr2O3,Fe,40,None,0,CeO2,,Cr2O3,OH,500,24,500,1,2,100,290,1,2.2,50,0,50,0,0,4,33.429,,,,,,,,,,,,,,,,,,,,,,,,,,,,,,,,,
2866,"Khajonvittayakul C, Tongnan V, Amornraksa S, Laosiripojana N, Hartley M, Hartley UW. Co2 hydrogenation to synthetic natural gas over ni, fe and co–based ceo2–cr2o3. Catalysts 2021;11. https://doi.org/10.3390/catal11101159.",377,Train,Fe/CeO2-Cr2O3,Fe,40,None,0,CeO2,,Cr2O3,OH,500,24,500,1,2,100,330,1,2.2,50,0,50,0,0,4,40.857,,,,,,,,,,,,,,,,,,,,,,,,,,,,,,,,,
2867,"Khajonvittayakul C, Tongnan V, Amornraksa S, Laosiripojana N, Hartley M, Hartley UW. Co2 hydrogenation to synthetic natural gas over ni, fe and co–based ceo2–cr2o3. Catalysts 2021;11. https://doi.org/10.3390/catal11101159.",377,Train,Fe/CeO2-Cr2O3,Fe,40,None,0,CeO2,,Cr2O3,OH,500,24,500,1,2,100,350,1,2.2,50,0,50,0,0,4,45.143,,,,,,,,,,,,,,,,,,,,,,,,,,,,,,,,,
2868,"Khajonvittayakul C, Tongnan V, Amornraksa S, Laosiripojana N, Hartley M, Hartley UW. Co2 hydrogenation to synthetic natural gas over ni, fe and co–based ceo2–cr2o3. Catalysts 2021;11. https://doi.org/10.3390/catal11101159.",378,Train,Co/CeO2-Cr2O3,Co,40,None,0,CeO2,,Cr2O3,OH,500,24,500,1,2,100,200,1,2.2,50,0,50,0,0,4,0,,,,,,,,,,,,,,,,,,,,,,,,,,,,,,,,,
2869,"Khajonvittayakul C, Tongnan V, Amornraksa S, Laosiripojana N, Hartley M, Hartley UW. Co2 hydrogenation to synthetic natural gas over ni, fe and co–based ceo2–cr2o3. Catalysts 2021;11. https://doi.org/10.3390/catal11101159.",378,Train,Co/CeO2-Cr2O3,Co,40,None,0,CeO2,,Cr2O3,OH,500,24,500,1,2,100,230,1,2.2,50,0,50,0,0,4,0,,,,,,,,,,,,,,,,,,,,,,,,,,,,,,,,,
2870,"Khajonvittayakul C, Tongnan V, Amornraksa S, Laosiripojana N, Hartley M, Hartley UW. Co2 hydrogenation to synthetic natural gas over ni, fe and co–based ceo2–cr2o3. Catalysts 2021;11. https://doi.org/10.3390/catal11101159.",378,Train,Co/CeO2-Cr2O3,Co,40,None,0,CeO2,,Cr2O3,OH,500,24,500,1,2,100,250,1,2.2,50,0,50,0,0,4,0,,,,,,,,,,,,,,,,,,,,,,,,,,,,,,,,,
2871,"Khajonvittayakul C, Tongnan V, Amornraksa S, Laosiripojana N, Hartley M, Hartley UW. Co2 hydrogenation to synthetic natural gas over ni, fe and co–based ceo2–cr2o3. Catalysts 2021;11. https://doi.org/10.3390/catal11101159.",378,Train,Co/CeO2-Cr2O3,Co,40,None,0,CeO2,,Cr2O3,OH,500,24,500,1,2,100,270,1,2.2,50,0,50,0,0,4,1.429,,,,,,,,,,,,,,,,,,,,,,,,,,,,,,,,,
2872,"Khajonvittayakul C, Tongnan V, Amornraksa S, Laosiripojana N, Hartley M, Hartley UW. Co2 hydrogenation to synthetic natural gas over ni, fe and co–based ceo2–cr2o3. Catalysts 2021;11. https://doi.org/10.3390/catal11101159.",378,Train,Co/CeO2-Cr2O3,Co,40,None,0,CeO2,,Cr2O3,OH,500,24,500,1,2,100,290,1,2.2,50,0,50,0,0,4,4.857,,,,,,,,,,,,,,,,,,,,,,,,,,,,,,,,,
2873,"Khajonvittayakul C, Tongnan V, Amornraksa S, Laosiripojana N, Hartley M, Hartley UW. Co2 hydrogenation to synthetic natural gas over ni, fe and co–based ceo2–cr2o3. Catalysts 2021;11. https://doi.org/10.3390/catal11101159.",378,Train,Co/CeO2-Cr2O3,Co,40,None,0,CeO2,,Cr2O3,OH,500,24,500,1,2,100,330,1,2.2,50,0,50,0,0,4,11.429,,,,,,,,,,,,,,,,,,,,,,,,,,,,,,,,,
2874,"Khajonvittayakul C, Tongnan V, Amornraksa S, Laosiripojana N, Hartley M, Hartley UW. Co2 hydrogenation to synthetic natural gas over ni, fe and co–based ceo2–cr2o3. Catalysts 2021;11. https://doi.org/10.3390/catal11101159.",378,Train,Co/CeO2-Cr2O3,Co,40,None,0,CeO2,,Cr2O3,OH,500,24,500,1,2,100,350,1,2.2,50,0,50,0,0,4,12.571,,,,,,,,,,,,,,,,,,,,,,,,,,,,,,,,,
2875,"Khajonvittayakul C, Tongnan V, Amornraksa S, Laosiripojana N, Hartley M, Hartley UW. Co2 hydrogenation to synthetic natural gas over ni, fe and co–based ceo2–cr2o3. Catalysts 2021;11. https://doi.org/10.3390/catal11101159.",379,Train,Ni/CeO2-Cr2O3,Ni,10,None,0,CeO2,,Cr2O3,OH,500,24,500,1,2,100,200,1,2.2,50,0,50,0,0,4,7.349,,,,,,,,,,,,,,,,,,,,,,,,,,,,,,,,,
2876,"Khajonvittayakul C, Tongnan V, Amornraksa S, Laosiripojana N, Hartley M, Hartley UW. Co2 hydrogenation to synthetic natural gas over ni, fe and co–based ceo2–cr2o3. Catalysts 2021;11. https://doi.org/10.3390/catal11101159.",379,Train,Ni/CeO2-Cr2O3,Ni,10,None,0,CeO2,,Cr2O3,OH,500,24,500,1,2,100,230,1,2.2,50,0,50,0,0,4,19.685,,,,,,,,,,,,,,,,,,,,,,,,,,,,,,,,,
2877,"Khajonvittayakul C, Tongnan V, Amornraksa S, Laosiripojana N, Hartley M, Hartley UW. Co2 hydrogenation to synthetic natural gas over ni, fe and co–based ceo2–cr2o3. Catalysts 2021;11. https://doi.org/10.3390/catal11101159.",379,Train,Ni/CeO2-Cr2O3,Ni,10,None,0,CeO2,,Cr2O3,OH,500,24,500,1,2,100,250,1,2.2,50,0,50,0,0,4,77.165,,,,,,,,,,,,,,,,,,,,,,,,,,,,,,,,,
2878,"Khajonvittayakul C, Tongnan V, Amornraksa S, Laosiripojana N, Hartley M, Hartley UW. Co2 hydrogenation to synthetic natural gas over ni, fe and co–based ceo2–cr2o3. Catalysts 2021;11. https://doi.org/10.3390/catal11101159.",379,Train,Ni/CeO2-Cr2O3,Ni,10,None,0,CeO2,,Cr2O3,OH,500,24,500,1,2,100,270,1,2.2,50,0,50,0,0,4,87.664,,,,,,,,,,,,,,,,,,,,,,,,,,,,,,,,,
2879,"Khajonvittayakul C, Tongnan V, Amornraksa S, Laosiripojana N, Hartley M, Hartley UW. Co2 hydrogenation to synthetic natural gas over ni, fe and co–based ceo2–cr2o3. Catalysts 2021;11. https://doi.org/10.3390/catal11101159.",379,Train,Ni/CeO2-Cr2O3,Ni,10,None,0,CeO2,,Cr2O3,OH,500,24,500,1,2,100,290,1,2.2,50,0,50,0,0,4,91.076,,,,,,,,,,,,,,,,,,,,,,,,,,,,,,,,,
2880,"Khajonvittayakul C, Tongnan V, Amornraksa S, Laosiripojana N, Hartley M, Hartley UW. Co2 hydrogenation to synthetic natural gas over ni, fe and co–based ceo2–cr2o3. Catalysts 2021;11. https://doi.org/10.3390/catal11101159.",379,Train,Ni/CeO2-Cr2O3,Ni,10,None,0,CeO2,,Cr2O3,OH,500,24,500,1,2,100,310,1,2.2,50,0,50,0,0,4,92.388,,,,,,,,,,,,,,,,,,,,,,,,,,,,,,,,,
2881,"Khajonvittayakul C, Tongnan V, Amornraksa S, Laosiripojana N, Hartley M, Hartley UW. Co2 hydrogenation to synthetic natural gas over ni, fe and co–based ceo2–cr2o3. Catalysts 2021;11. https://doi.org/10.3390/catal11101159.",379,Train,Ni/CeO2-Cr2O3,Ni,10,None,0,CeO2,,Cr2O3,OH,500,24,500,1,2,100,350,1,2.2,50,0,50,0,0,4,91.339,,,,,,,,,,,,,,,,,,,,,,,,,,,,,,,,,
2882,"Khajonvittayakul C, Tongnan V, Amornraksa S, Laosiripojana N, Hartley M, Hartley UW. Co2 hydrogenation to synthetic natural gas over ni, fe and co–based ceo2–cr2o3. Catalysts 2021;11. https://doi.org/10.3390/catal11101159.",380,Train,Ni/CeO2-Cr2O3,Ni,20,None,0,CeO2,,Cr2O3,OH,500,24,500,1,2,100,200,1,2.2,50,0,50,0,0,4,3.675,,,,,,,,,,,,,,,,,,,,,,,,,,,,,,,,,
2883,"Khajonvittayakul C, Tongnan V, Amornraksa S, Laosiripojana N, Hartley M, Hartley UW. Co2 hydrogenation to synthetic natural gas over ni, fe and co–based ceo2–cr2o3. Catalysts 2021;11. https://doi.org/10.3390/catal11101159.",380,Train,Ni/CeO2-Cr2O3,Ni,20,None,0,CeO2,,Cr2O3,OH,500,24,500,1,2,100,230,1,2.2,50,0,50,0,0,4,79.79,,,,,,,,,,,,,,,,,,,,,,,,,,,,,,,,,
2884,"Khajonvittayakul C, Tongnan V, Amornraksa S, Laosiripojana N, Hartley M, Hartley UW. Co2 hydrogenation to synthetic natural gas over ni, fe and co–based ceo2–cr2o3. Catalysts 2021;11. https://doi.org/10.3390/catal11101159.",380,Train,Ni/CeO2-Cr2O3,Ni,20,None,0,CeO2,,Cr2O3,OH,500,24,500,1,2,100,250,1,2.2,50,0,50,0,0,4,88.976,,,,,,,,,,,,,,,,,,,,,,,,,,,,,,,,,
2885,"Khajonvittayakul C, Tongnan V, Amornraksa S, Laosiripojana N, Hartley M, Hartley UW. Co2 hydrogenation to synthetic natural gas over ni, fe and co–based ceo2–cr2o3. Catalysts 2021;11. https://doi.org/10.3390/catal11101159.",380,Train,Ni/CeO2-Cr2O3,Ni,20,None,0,CeO2,,Cr2O3,OH,500,24,500,1,2,100,270,1,2.2,50,0,50,0,0,4,91.864,,,,,,,,,,,,,,,,,,,,,,,,,,,,,,,,,
2886,"Khajonvittayakul C, Tongnan V, Amornraksa S, Laosiripojana N, Hartley M, Hartley UW. Co2 hydrogenation to synthetic natural gas over ni, fe and co–based ceo2–cr2o3. Catalysts 2021;11. https://doi.org/10.3390/catal11101159.",380,Train,Ni/CeO2-Cr2O3,Ni,20,None,0,CeO2,,Cr2O3,OH,500,24,500,1,2,100,290,1,2.2,50,0,50,0,0,4,92.126,,,,,,,,,,,,,,,,,,,,,,,,,,,,,,,,,
2887,"Khajonvittayakul C, Tongnan V, Amornraksa S, Laosiripojana N, Hartley M, Hartley UW. Co2 hydrogenation to synthetic natural gas over ni, fe and co–based ceo2–cr2o3. Catalysts 2021;11. https://doi.org/10.3390/catal11101159.",380,Train,Ni/CeO2-Cr2O3,Ni,20,None,0,CeO2,,Cr2O3,OH,500,24,500,1,2,100,310,1,2.2,50,0,50,0,0,4,93.701,,,,,,,,,,,,,,,,,,,,,,,,,,,,,,,,,
2888,"Khajonvittayakul C, Tongnan V, Amornraksa S, Laosiripojana N, Hartley M, Hartley UW. Co2 hydrogenation to synthetic natural gas over ni, fe and co–based ceo2–cr2o3. Catalysts 2021;11. https://doi.org/10.3390/catal11101159.",380,Train,Ni/CeO2-Cr2O3,Ni,20,None,0,CeO2,,Cr2O3,OH,500,24,500,1,2,100,350,1,2.2,50,0,50,0,0,4,90.551,,,,,,,,,,,,,,,,,,,,,,,,,,,,,,,,,
2889,"Khajonvittayakul C, Tongnan V, Amornraksa S, Laosiripojana N, Hartley M, Hartley UW. Co2 hydrogenation to synthetic natural gas over ni, fe and co–based ceo2–cr2o3. Catalysts 2021;11. https://doi.org/10.3390/catal11101159.",381,Train,Ni/CeO2-Cr2O3,Ni,30,None,0,CeO2,,Cr2O3,OH,500,24,500,1,2,100,200,1,2.2,50,0,50,0,0,4,12.073,,,,,,,,,,,,,,,,,,,,,,,,,,,,,,,,,
2890,"Khajonvittayakul C, Tongnan V, Amornraksa S, Laosiripojana N, Hartley M, Hartley UW. Co2 hydrogenation to synthetic natural gas over ni, fe and co–based ceo2–cr2o3. Catalysts 2021;11. https://doi.org/10.3390/catal11101159.",381,Train,Ni/CeO2-Cr2O3,Ni,30,None,0,CeO2,,Cr2O3,OH,500,24,500,1,2,100,230,1,2.2,50,0,50,0,0,4,85.827,,,,,,,,,,,,,,,,,,,,,,,,,,,,,,,,,
2891,"Khajonvittayakul C, Tongnan V, Amornraksa S, Laosiripojana N, Hartley M, Hartley UW. Co2 hydrogenation to synthetic natural gas over ni, fe and co–based ceo2–cr2o3. Catalysts 2021;11. https://doi.org/10.3390/catal11101159.",381,Train,Ni/CeO2-Cr2O3,Ni,30,None,0,CeO2,,Cr2O3,OH,500,24,500,1,2,100,250,1,2.2,50,0,50,0,0,4,92.651,,,,,,,,,,,,,,,,,,,,,,,,,,,,,,,,,
2892,"Khajonvittayakul C, Tongnan V, Amornraksa S, Laosiripojana N, Hartley M, Hartley UW. Co2 hydrogenation to synthetic natural gas over ni, fe and co–based ceo2–cr2o3. Catalysts 2021;11. https://doi.org/10.3390/catal11101159.",381,Train,Ni/CeO2-Cr2O3,Ni,30,None,0,CeO2,,Cr2O3,OH,500,24,500,1,2,100,270,1,2.2,50,0,50,0,0,4,95.276,,,,,,,,,,,,,,,,,,,,,,,,,,,,,,,,,
2893,"Khajonvittayakul C, Tongnan V, Amornraksa S, Laosiripojana N, Hartley M, Hartley UW. Co2 hydrogenation to synthetic natural gas over ni, fe and co–based ceo2–cr2o3. Catalysts 2021;11. https://doi.org/10.3390/catal11101159.",381,Train,Ni/CeO2-Cr2O3,Ni,30,None,0,CeO2,,Cr2O3,OH,500,24,500,1,2,100,290,1,2.2,50,0,50,0,0,4,96.588,,,,,,,,,,,,,,,,,,,,,,,,,,,,,,,,,
2894,"Khajonvittayakul C, Tongnan V, Amornraksa S, Laosiripojana N, Hartley M, Hartley UW. Co2 hydrogenation to synthetic natural gas over ni, fe and co–based ceo2–cr2o3. Catalysts 2021;11. https://doi.org/10.3390/catal11101159.",381,Train,Ni/CeO2-Cr2O3,Ni,30,None,0,CeO2,,Cr2O3,OH,500,24,500,1,2,100,310,1,2.2,50,0,50,0,0,4,95.538,,,,,,,,,,,,,,,,,,,,,,,,,,,,,,,,,
2895,"Khajonvittayakul C, Tongnan V, Amornraksa S, Laosiripojana N, Hartley M, Hartley UW. Co2 hydrogenation to synthetic natural gas over ni, fe and co–based ceo2–cr2o3. Catalysts 2021;11. https://doi.org/10.3390/catal11101159.",381,Train,Ni/CeO2-Cr2O3,Ni,30,None,0,CeO2,,Cr2O3,OH,500,24,500,1,2,100,350,1,2.2,50,0,50,0,0,4,93.701,,,,,,,,,,,,,,,,,,,,,,,,,,,,,,,,,
2896,"Khajonvittayakul C, Tongnan V, Amornraksa S, Laosiripojana N, Hartley M, Hartley UW. Co2 hydrogenation to synthetic natural gas over ni, fe and co–based ceo2–cr2o3. Catalysts 2021;11. https://doi.org/10.3390/catal11101159.",382,Train,Ni/CeO2-Cr2O3,Ni,40,None,0,CeO2,,Cr2O3,OH,500,24,500,1,2,100,200,1,2.2,50,0,50,0,0,4,10.761,,,,,,,,,,,,,,,,,,,,,,,,,,,,,,,,,
2897,"Khajonvittayakul C, Tongnan V, Amornraksa S, Laosiripojana N, Hartley M, Hartley UW. Co2 hydrogenation to synthetic natural gas over ni, fe and co–based ceo2–cr2o3. Catalysts 2021;11. https://doi.org/10.3390/catal11101159.",382,Train,Ni/CeO2-Cr2O3,Ni,40,None,0,CeO2,,Cr2O3,OH,500,24,500,1,2,100,230,1,2.2,50,0,50,0,0,4,90.551,,,,,,,,,,,,,,,,,,,,,,,,,,,,,,,,,
2898,"Khajonvittayakul C, Tongnan V, Amornraksa S, Laosiripojana N, Hartley M, Hartley UW. Co2 hydrogenation to synthetic natural gas over ni, fe and co–based ceo2–cr2o3. Catalysts 2021;11. https://doi.org/10.3390/catal11101159.",382,Train,Ni/CeO2-Cr2O3,Ni,40,None,0,CeO2,,Cr2O3,OH,500,24,500,1,2,100,250,1,2.2,50,0,50,0,0,4,93.963,,,,,,,,,,,,,,,,,,,,,,,,,,,,,,,,,
2899,"Khajonvittayakul C, Tongnan V, Amornraksa S, Laosiripojana N, Hartley M, Hartley UW. Co2 hydrogenation to synthetic natural gas over ni, fe and co–based ceo2–cr2o3. Catalysts 2021;11. https://doi.org/10.3390/catal11101159.",382,Train,Ni/CeO2-Cr2O3,Ni,40,None,0,CeO2,,Cr2O3,OH,500,24,500,1,2,100,270,1,2.2,50,0,50,0,0,4,96.325,,,,,,,,,,,,,,,,,,,,,,,,,,,,,,,,,
2900,"Khajonvittayakul C, Tongnan V, Amornraksa S, Laosiripojana N, Hartley M, Hartley UW. Co2 hydrogenation to synthetic natural gas over ni, fe and co–based ceo2–cr2o3. Catalysts 2021;11. https://doi.org/10.3390/catal11101159.",382,Train,Ni/CeO2-Cr2O3,Ni,40,None,0,CeO2,,Cr2O3,OH,500,24,500,1,2,100,290,1,2.2,50,0,50,0,0,4,97.638,,,,,,,,,,,,,,,,,,,,,,,,,,,,,,,,,
2901,"Khajonvittayakul C, Tongnan V, Amornraksa S, Laosiripojana N, Hartley M, Hartley UW. Co2 hydrogenation to synthetic natural gas over ni, fe and co–based ceo2–cr2o3. Catalysts 2021;11. https://doi.org/10.3390/catal11101159.",382,Train,Ni/CeO2-Cr2O3,Ni,40,None,0,CeO2,,Cr2O3,OH,500,24,500,1,2,100,310,1,2.2,50,0,50,0,0,4,97.375,,,,,,,,,,,,,,,,,,,,,,,,,,,,,,,,,
2902,"Khajonvittayakul C, Tongnan V, Amornraksa S, Laosiripojana N, Hartley M, Hartley UW. Co2 hydrogenation to synthetic natural gas over ni, fe and co–based ceo2–cr2o3. Catalysts 2021;11. https://doi.org/10.3390/catal11101159.",382,Train,Ni/CeO2-Cr2O3,Ni,40,None,0,CeO2,,Cr2O3,OH,500,24,500,1,2,100,350,1,2.2,50,0,50,0,0,4,93.438,,,,,,,,,,,,,,,,,,,,,,,,,,,,,,,,,
2903,"Khajonvittayakul C, Tongnan V, Amornraksa S, Laosiripojana N, Hartley M, Hartley UW. Co2 hydrogenation to synthetic natural gas over ni, fe and co–based ceo2–cr2o3. Catalysts 2021;11. https://doi.org/10.3390/catal11101159.",383,Test,Ni/CeO2-Cr2O3,Ni,50,None,0,CeO2,,Cr2O3,OH,500,24,500,1,2,100,200,1,2.2,50,0,50,0,0,4,17.323,,,,,,,,,,,,,,,,,,,,,,,,,,,,,,,,,
2904,"Khajonvittayakul C, Tongnan V, Amornraksa S, Laosiripojana N, Hartley M, Hartley UW. Co2 hydrogenation to synthetic natural gas over ni, fe and co–based ceo2–cr2o3. Catalysts 2021;11. https://doi.org/10.3390/catal11101159.",383,Test,Ni/CeO2-Cr2O3,Ni,50,None,0,CeO2,,Cr2O3,OH,500,24,500,1,2,100,230,1,2.2,50,0,50,0,0,4,92.651,,,,,,,,,,,,,,,,,,,,,,,,,,,,,,,,,
2905,"Khajonvittayakul C, Tongnan V, Amornraksa S, Laosiripojana N, Hartley M, Hartley UW. Co2 hydrogenation to synthetic natural gas over ni, fe and co–based ceo2–cr2o3. Catalysts 2021;11. https://doi.org/10.3390/catal11101159.",383,Test,Ni/CeO2-Cr2O3,Ni,50,None,0,CeO2,,Cr2O3,OH,500,24,500,1,2,100,250,1,2.2,50,0,50,0,0,4,96.325,,,,,,,,,,,,,,,,,,,,,,,,,,,,,,,,,
2906,"Khajonvittayakul C, Tongnan V, Amornraksa S, Laosiripojana N, Hartley M, Hartley UW. Co2 hydrogenation to synthetic natural gas over ni, fe and co–based ceo2–cr2o3. Catalysts 2021;11. https://doi.org/10.3390/catal11101159.",383,Test,Ni/CeO2-Cr2O3,Ni,50,None,0,CeO2,,Cr2O3,OH,500,24,500,1,2,100,270,1,2.2,50,0,50,0,0,4,97.638,,,,,,,,,,,,,,,,,,,,,,,,,,,,,,,,,
2907,"Khajonvittayakul C, Tongnan V, Amornraksa S, Laosiripojana N, Hartley M, Hartley UW. Co2 hydrogenation to synthetic natural gas over ni, fe and co–based ceo2–cr2o3. Catalysts 2021;11. https://doi.org/10.3390/catal11101159.",383,Test,Ni/CeO2-Cr2O3,Ni,50,None,0,CeO2,,Cr2O3,OH,500,24,500,1,2,100,290,1,2.2,50,0,50,0,0,4,98.688,,,,,,,,,,,,,,,,,,,,,,,,,,,,,,,,,
2908,"Khajonvittayakul C, Tongnan V, Amornraksa S, Laosiripojana N, Hartley M, Hartley UW. Co2 hydrogenation to synthetic natural gas over ni, fe and co–based ceo2–cr2o3. Catalysts 2021;11. https://doi.org/10.3390/catal11101159.",383,Test,Ni/CeO2-Cr2O3,Ni,50,None,0,CeO2,,Cr2O3,OH,500,24,500,1,2,100,310,1,2.2,50,0,50,0,0,4,97.113,,,,,,,,,,,,,,,,,,,,,,,,,,,,,,,,,
