Repository: Night-Time1809/ML_training_lab

## Materials/outline

| **Date** | **Section** | **Lab** | **Slide** | **Notebook** |
| ---- | ---- | ---- | ---- | ---- |
| 09 May 2023 | 01 - Machine Learning Overview and Decision Tree |  01 - Intro to Colab, pandas, NumPy - Decision Tree Model for Classification and Regression | [Go to slide](https://github.com/Night-Time1809/ML_training_lab/blob/main/slides/01_ML%20overview_decision%20tree.pdf) | [![Open In Colab](https://colab.research.google.com/assets/colab-badge.svg)](https://colab.research.google.com/drive/1m2KPAzuMQn_NBilSeYc1IJ7Eh76YsIhk?usp=sharing) |

File: dataset/dataset.csv (part 28 of 38)
Number of data,Reference,Experiment No,Train/Test Set,Catalyst,Base,Base wt%,Base 2,Base 2 wt%,Support,Support wt%,Support 2,Catalyst preparation method,Calcination Temperature (C),Calcination time (h),Reduction Temperature (C),Reduction Pressure (bar),Reduction time  (h),Reduction  H2 %,Temperature (C),Pressure (bar),W/F (mgcat/minml),Time on Stream (h),CO % in feed,Inert % in feed,CH4 % in feed,H2O % in feed,H2/CO2 in feed,CO2 Conversion %,,,,,,,,,,,,,,,,,,,,,,,,,,,,,,,,,
2909,"Khajonvittayakul C, Tongnan V, Amornraksa S, Laosiripojana N, Hartley M, Hartley UW. Co2 hydrogenation to synthetic natural gas over ni, fe and co–based ceo2–cr2o3. Catalysts 2021;11. https://doi.org/10.3390/catal11101159.",383,Test,Ni/CeO2-Cr2O3,Ni,50,None,0,CeO2,,Cr2O3,OH,500,24,500,1,2,100,350,1,2.2,50,0,50,0,0,4,93.701,,,,,,,,,,,,,,,,,,,,,,,,,,,,,,,,,
2910,"Khajonvittayakul C, Tongnan V, Amornraksa S, Laosiripojana N, Hartley M, Hartley UW. Co2 hydrogenation to synthetic natural gas over ni, fe and co–based ceo2–cr2o3. Catalysts 2021;11. https://doi.org/10.3390/catal11101159.",384,Train,Ni/CeO2-Cr2O3,Ni,40,None,0,CeO2,,Cr2O3,OH,500,24,700,1,2,100,200,1,2.2,50,0,50,0,0,4,0.112,,,,,,,,,,,,,,,,,,,,,,,,,,,,,,,,,
2911,"Khajonvittayakul C, Tongnan V, Amornraksa S, Laosiripojana N, Hartley M, Hartley UW. Co2 hydrogenation to synthetic natural gas over ni, fe and co–based ceo2–cr2o3. Catalysts 2021;11. https://doi.org/10.3390/catal11101159.",384,Train,Ni/CeO2-Cr2O3,Ni,40,None,0,CeO2,,Cr2O3,OH,500,24,700,1,2,100,230,1,2.2,50,0,50,0,0,4,11.852,,,,,,,,,,,,,,,,,,,,,,,,,,,,,,,,,
2912,"Khajonvittayakul C, Tongnan V, Amornraksa S, Laosiripojana N, Hartley M, Hartley UW. Co2 hydrogenation to synthetic natural gas over ni, fe and co–based ceo2–cr2o3. Catalysts 2021;11. https://doi.org/10.3390/catal11101159.",384,Train,Ni/CeO2-Cr2O3,Ni,40,None,0,CeO2,,Cr2O3,OH,500,24,700,1,2,100,250,1,2.2,50,0,50,0,0,4,80.828,,,,,,,,,,,,,,,,,,,,,,,,,,,,,,,,,
2913,"Khajonvittayakul C, Tongnan V, Amornraksa S, Laosiripojana N, Hartley M, Hartley UW. Co2 hydrogenation to synthetic natural gas over ni, fe and co–based ceo2–cr2o3. Catalysts 2021;11. https://doi.org/10.3390/catal11101159.",384,Train,Ni/CeO2-Cr2O3,Ni,40,None,0,CeO2,,Cr2O3,OH,500,24,700,1,2,100,270,1,2.2,50,0,50,0,0,4,87.397,,,,,,,,,,,,,,,,,,,,,,,,,,,,,,,,,
2914,"Khajonvittayakul C, Tongnan V, Amornraksa S, Laosiripojana N, Hartley M, Hartley UW. Co2 hydrogenation to synthetic natural gas over ni, fe and co–based ceo2–cr2o3. Catalysts 2021;11. https://doi.org/10.3390/catal11101159.",384,Train,Ni/CeO2-Cr2O3,Ni,40,None,0,CeO2,,Cr2O3,OH,500,24,700,1,2,100,290,1,2.2,50,0,50,0,0,4,90.212,,,,,,,,,,,,,,,,,,,,,,,,,,,,,,,,,
2915,"Khajonvittayakul C, Tongnan V, Amornraksa S, Laosiripojana N, Hartley M, Hartley UW. Co2 hydrogenation to synthetic natural gas over ni, fe and co–based ceo2–cr2o3. Catalysts 2021;11. https://doi.org/10.3390/catal11101159.",384,Train,Ni/CeO2-Cr2O3,Ni,40,None,0,CeO2,,Cr2O3,OH,500,24,700,1,2,100,310,1,2.2,50,0,50,0,0,4,91.62,,,,,,,,,,,,,,,,,,,,,,,,,,,,,,,,,
2916,"Khajonvittayakul C, Tongnan V, Amornraksa S, Laosiripojana N, Hartley M, Hartley UW. Co2 hydrogenation to synthetic natural gas over ni, fe and co–based ceo2–cr2o3. Catalysts 2021;11. https://doi.org/10.3390/catal11101159.",384,Train,Ni/CeO2-Cr2O3,Ni,40,None,0,CeO2,,Cr2O3,OH,500,24,700,1,2,100,350,1,2.2,50,0,50,0,0,4,88.335,,,,,,,,,,,,,,,,,,,,,,,,,,,,,,,,,
2917,"Yang Z, Cui Y, Ge P, Chen M, Xu L. Co2 methanation over rare earth doped ni?based mesoporous ce0.8zr0.2o2 with enhanced low?temperature activity. Catalysts 2021;11. https://doi.org/10.3390/catal11040463.",385,Test,Ni-Yb/CeO2-ZrO2,Ni,15,Yb,2,CeO2,70.55,ZrO2,IWI,500,5,500,1,3,50,200,1,5,40,0,0,0,0,4,2.947,,,,,,,,,,,,,,,,,,,,,,,,,,,,,,,,,
2918,"Yang Z, Cui Y, Ge P, Chen M, Xu L. Co2 methanation over rare earth doped ni?based mesoporous ce0.8zr0.2o2 with enhanced low?temperature activity. Catalysts 2021;11. https://doi.org/10.3390/catal11040463.",385,Test,Ni-Yb/CeO2-ZrO2,Ni,15,Yb,2,CeO2,70.55,ZrO2,IWI,500,5,500,1,3,50,230,1,5,40,0,0,0,0,4,17.219,,,,,,,,,,,,,,,,,,,,,,,,,,,,,,,,,
2919,"Yang Z, Cui Y, Ge P, Chen M, Xu L. Co2 methanation over rare earth doped ni?based mesoporous ce0.8zr0.2o2 with enhanced low?temperature activity. Catalysts 2021;11. https://doi.org/10.3390/catal11040463.",385,Test,Ni-Yb/CeO2-ZrO2,Ni,15,Yb,2,CeO2,70.55,ZrO2,IWI,500,5,500,1,3,50,250,1,5,40,0,0,0,0,4,34.945,,,,,,,,,,,,,,,,,,,,,,,,,,,,,,,,,
2920,"Yang Z, Cui Y, Ge P, Chen M, Xu L. Co2 methanation over rare earth doped ni?based mesoporous ce0.8zr0.2o2 with enhanced low?temperature activity. Catalysts 2021;11. https://doi.org/10.3390/catal11040463.",385,Test,Ni-Yb/CeO2-ZrO2,Ni,15,Yb,2,CeO2,70.55,ZrO2,IWI,500,5,500,1,3,50,280,1,5,40,0,0,0,0,4,68.785,,,,,,,,,,,,,,,,,,,,,,,,,,,,,,,,,
2921,"Yang Z, Cui Y, Ge P, Chen M, Xu L. Co2 methanation over rare earth doped ni?based mesoporous ce0.8zr0.2o2 with enhanced low?temperature activity. Catalysts 2021;11. https://doi.org/10.3390/catal11040463.",385,Test,Ni-Yb/CeO2-ZrO2,Ni,15,Yb,2,CeO2,70.55,ZrO2,IWI,500,5,500,1,3,50,300,1,5,40,0,0,0,0,4,76.842,,,,,,,,,,,,,,,,,,,,,,,,,,,,,,,,,
2922,"Yang Z, Cui Y, Ge P, Chen M, Xu L. Co2 methanation over rare earth doped ni?based mesoporous ce0.8zr0.2o2 with enhanced low?temperature activity. Catalysts 2021;11. https://doi.org/10.3390/catal11040463.",385,Test,Ni-Yb/CeO2-ZrO2,Ni,15,Yb,2,CeO2,70.55,ZrO2,IWI,500,5,500,1,3,50,330,1,5,40,0,0,0,0,4,81.446,,,,,,,,,,,,,,,,,,,,,,,,,,,,,,,,,
2923,"Yang Z, Cui Y, Ge P, Chen M, Xu L. Co2 methanation over rare earth doped ni?based mesoporous ce0.8zr0.2o2 with enhanced low?temperature activity. Catalysts 2021;11. https://doi.org/10.3390/catal11040463.",385,Test,Ni-Yb/CeO2-ZrO2,Ni,15,Yb,2,CeO2,70.55,ZrO2,IWI,500,5,500,1,3,50,350,1,5,40,0,0,0,0,4,82.136,,,,,,,,,,,,,,,,,,,,,,,,,,,,,,,,,
2924,"Yang Z, Cui Y, Ge P, Chen M, Xu L. Co2 methanation over rare earth doped ni?based mesoporous ce0.8zr0.2o2 with enhanced low?temperature activity. Catalysts 2021;11. https://doi.org/10.3390/catal11040463.",385,Test,Ni-Yb/CeO2-ZrO2,Ni,15,Yb,2,CeO2,70.55,ZrO2,IWI,500,5,500,1,3,50,380,1,5,40,0,0,0,0,4,81.906,,,,,,,,,,,,,,,,,,,,,,,,,,,,,,,,,
2925,"Yang Z, Cui Y, Ge P, Chen M, Xu L. Co2 methanation over rare earth doped ni?based mesoporous ce0.8zr0.2o2 with enhanced low?temperature activity. Catalysts 2021;11. https://doi.org/10.3390/catal11040463.",385,Test,Ni-Yb/CeO2-ZrO2,Ni,15,Yb,2,CeO2,70.55,ZrO2,IWI,500,5,500,1,3,50,400,1,5,40,0,0,0,0,4,81.215,,,,,,,,,,,,,,,,,,,,,,,,,,,,,,,,,
2926,"Yang Z, Cui Y, Ge P, Chen M, Xu L. Co2 methanation over rare earth doped ni?based mesoporous ce0.8zr0.2o2 with enhanced low?temperature activity. Catalysts 2021;11. https://doi.org/10.3390/catal11040463.",385,Test,Ni-Yb/CeO2-ZrO2,Ni,15,Yb,2,CeO2,70.55,ZrO2,IWI,500,5,500,1,3,50,450,1,5,40,0,0,0,0,4,77.072,,,,,,,,,,,,,,,,,,,,,,,,,,,,,,,,,
2927,"Yang Z, Cui Y, Ge P, Chen M, Xu L. Co2 methanation over rare earth doped ni?based mesoporous ce0.8zr0.2o2 with enhanced low?temperature activity. Catalysts 2021;11. https://doi.org/10.3390/catal11040463.",386,Train,Ni-Sm/CeO2-ZrO2,Ni,15,Sm,2,CeO2,70.55,ZrO2,IWI,500,5,500,1,3,50,200,1,5,40,0,0,0,0,4,3.407,,,,,,,,,,,,,,,,,,,,,,,,,,,,,,,,,
2928,"Yang Z, Cui Y, Ge P, Chen M, Xu L. Co2 methanation over rare earth doped ni?based mesoporous ce0.8zr0.2o2 with enhanced low?temperature activity. Catalysts 2021;11. https://doi.org/10.3390/catal11040463.",386,Train,Ni-Sm/CeO2-ZrO2,Ni,15,Sm,2,CeO2,70.55,ZrO2,IWI,500,5,500,1,3,50,230,1,5,40,0,0,0,0,4,15.147,,,,,,,,,,,,,,,,,,,,,,,,,,,,,,,,,
2929,"Yang Z, Cui Y, Ge P, Chen M, Xu L. Co2 methanation over rare earth doped ni?based mesoporous ce0.8zr0.2o2 with enhanced low?temperature activity. Catalysts 2021;11. https://doi.org/10.3390/catal11040463.",386,Train,Ni-Sm/CeO2-ZrO2,Ni,15,Sm,2,CeO2,70.55,ZrO2,IWI,500,5,500,1,3,50,250,1,5,40,0,0,0,0,4,28.039,,,,,,,,,,,,,,,,,,,,,,,,,,,,,,,,,
2930,"Yang Z, Cui Y, Ge P, Chen M, Xu L. Co2 methanation over rare earth doped ni?based mesoporous ce0.8zr0.2o2 with enhanced low?temperature activity. Catalysts 2021;11. https://doi.org/10.3390/catal11040463.",386,Train,Ni-Sm/CeO2-ZrO2,Ni,15,Sm,2,CeO2,70.55,ZrO2,IWI,500,5,500,1,3,50,280,1,5,40,0,0,0,0,4,59.576,,,,,,,,,,,,,,,,,,,,,,,,,,,,,,,,,
2931,"Yang Z, Cui Y, Ge P, Chen M, Xu L. Co2 methanation over rare earth doped ni?based mesoporous ce0.8zr0.2o2 with enhanced low?temperature activity. Catalysts 2021;11. https://doi.org/10.3390/catal11040463.",386,Train,Ni-Sm/CeO2-ZrO2,Ni,15,Sm,2,CeO2,70.55,ZrO2,IWI,500,5,500,1,3,50,300,1,5,40,0,0,0,0,4,72.698,,,,,,,,,,,,,,,,,,,,,,,,,,,,,,,,,
2932,"Yang Z, Cui Y, Ge P, Chen M, Xu L. Co2 methanation over rare earth doped ni?based mesoporous ce0.8zr0.2o2 with enhanced low?temperature activity. Catalysts 2021;11. https://doi.org/10.3390/catal11040463.",386,Train,Ni-Sm/CeO2-ZrO2,Ni,15,Sm,2,CeO2,70.55,ZrO2,IWI,500,5,500,1,3,50,330,1,5,40,0,0,0,0,4,79.374,,,,,,,,,,,,,,,,,,,,,,,,,,,,,,,,,
2933,"Yang Z, Cui Y, Ge P, Chen M, Xu L. Co2 methanation over rare earth doped ni?based mesoporous ce0.8zr0.2o2 with enhanced low?temperature activity. Catalysts 2021;11. https://doi.org/10.3390/catal11040463.",386,Train,Ni-Sm/CeO2-ZrO2,Ni,15,Sm,2,CeO2,70.55,ZrO2,IWI,500,5,500,1,3,50,350,1,5,40,0,0,0,0,4,81.446,,,,,,,,,,,,,,,,,,,,,,,,,,,,,,,,,
2934,"Yang Z, Cui Y, Ge P, Chen M, Xu L. Co2 methanation over rare earth doped ni?based mesoporous ce0.8zr0.2o2 with enhanced low?temperature activity. Catalysts 2021;11. https://doi.org/10.3390/catal11040463.",386,Train,Ni-Sm/CeO2-ZrO2,Ni,15,Sm,2,CeO2,70.55,ZrO2,IWI,500,5,500,1,3,50,380,1,5,40,0,0,0,0,4,81.446,,,,,,,,,,,,,,,,,,,,,,,,,,,,,,,,,
2935,"Yang Z, Cui Y, Ge P, Chen M, Xu L. Co2 methanation over rare earth doped ni?based mesoporous ce0.8zr0.2o2 with enhanced low?temperature activity. Catalysts 2021;11. https://doi.org/10.3390/catal11040463.",386,Train,Ni-Sm/CeO2-ZrO2,Ni,15,Sm,2,CeO2,70.55,ZrO2,IWI,500,5,500,1,3,50,400,1,5,40,0,0,0,0,4,80.985,,,,,,,,,,,,,,,,,,,,,,,,,,,,,,,,,
2936,"Yang Z, Cui Y, Ge P, Chen M, Xu L. Co2 methanation over rare earth doped ni?based mesoporous ce0.8zr0.2o2 with enhanced low?temperature activity. Catalysts 2021;11. https://doi.org/10.3390/catal11040463.",386,Train,Ni-Sm/CeO2-ZrO2,Ni,15,Sm,2,CeO2,70.55,ZrO2,IWI,500,5,500,1,3,50,450,1,5,40,0,0,0,0,4,77.302,,,,,,,,,,,,,,,,,,,,,,,,,,,,,,,,,
2937,"Yang Z, Cui Y, Ge P, Chen M, Xu L. Co2 methanation over rare earth doped ni?based mesoporous ce0.8zr0.2o2 with enhanced low?temperature activity. Catalysts 2021;11. https://doi.org/10.3390/catal11040463.",387,Train,Ni-Pr/CeO2-ZrO2,Ni,15,Pr,2,CeO2,70.55,ZrO2,IWI,500,5,500,1,3,50,200,1,5,40,0,0,0,0,4,2.026,,,,,,,,,,,,,,,,,,,,,,,,,,,,,,,,,
2938,"Yang Z, Cui Y, Ge P, Chen M, Xu L. Co2 methanation over rare earth doped ni?based mesoporous ce0.8zr0.2o2 with enhanced low?temperature activity. Catalysts 2021;11. https://doi.org/10.3390/catal11040463.",387,Train,Ni-Pr/CeO2-ZrO2,Ni,15,Pr,2,CeO2,70.55,ZrO2,IWI,500,5,500,1,3,50,230,1,5,40,0,0,0,0,4,12.845,,,,,,,,,,,,,,,,,,,,,,,,,,,,,,,,,
2939,"Yang Z, Cui Y, Ge P, Chen M, Xu L. Co2 methanation over rare earth doped ni?based mesoporous ce0.8zr0.2o2 with enhanced low?temperature activity. Catalysts 2021;11. https://doi.org/10.3390/catal11040463.",387,Train,Ni-Pr/CeO2-ZrO2,Ni,15,Pr,2,CeO2,70.55,ZrO2,IWI,500,5,500,1,3,50,250,1,5,40,0,0,0,0,4,22.284,,,,,,,,,,,,,,,,,,,,,,,,,,,,,,,,,
2940,"Yang Z, Cui Y, Ge P, Chen M, Xu L. Co2 methanation over rare earth doped ni?based mesoporous ce0.8zr0.2o2 with enhanced low?temperature activity. Catalysts 2021;11. https://doi.org/10.3390/catal11040463.",387,Train,Ni-Pr/CeO2-ZrO2,Ni,15,Pr,2,CeO2,70.55,ZrO2,IWI,500,5,500,1,3,50,280,1,5,40,0,0,0,0,4,52.21,,,,,,,,,,,,,,,,,,,,,,,,,,,,,,,,,
2941,"Yang Z, Cui Y, Ge P, Chen M, Xu L. Co2 methanation over rare earth doped ni?based mesoporous ce0.8zr0.2o2 with enhanced low?temperature activity. Catalysts 2021;11. https://doi.org/10.3390/catal11040463.",387,Train,Ni-Pr/CeO2-ZrO2,Ni,15,Pr,2,CeO2,70.55,ZrO2,IWI,500,5,500,1,3,50,300,1,5,40,0,0,0,0,4,68.554,,,,,,,,,,,,,,,,,,,,,,,,,,,,,,,,,
2942,"Yang Z, Cui Y, Ge P, Chen M, Xu L. Co2 methanation over rare earth doped ni?based mesoporous ce0.8zr0.2o2 with enhanced low?temperature activity. Catalysts 2021;11. https://doi.org/10.3390/catal11040463.",387,Train,Ni-Pr/CeO2-ZrO2,Ni,15,Pr,2,CeO2,70.55,ZrO2,IWI,500,5,500,1,3,50,330,1,5,40,0,0,0,0,4,77.993,,,,,,,,,,,,,,,,,,,,,,,,,,,,,,,,,
2943,"Yang Z, Cui Y, Ge P, Chen M, Xu L. Co2 methanation over rare earth doped ni?based mesoporous ce0.8zr0.2o2 with enhanced low?temperature activity. Catalysts 2021;11. https://doi.org/10.3390/catal11040463.",387,Train,Ni-Pr/CeO2-ZrO2,Ni,15,Pr,2,CeO2,70.55,ZrO2,IWI,500,5,500,1,3,50,350,1,5,40,0,0,0,0,4,79.604,,,,,,,,,,,,,,,,,,,,,,,,,,,,,,,,,
2944,"Yang Z, Cui Y, Ge P, Chen M, Xu L. Co2 methanation over rare earth doped ni?based mesoporous ce0.8zr0.2o2 with enhanced low?temperature activity. Catalysts 2021;11. https://doi.org/10.3390/catal11040463.",387,Train,Ni-Pr/CeO2-ZrO2,Ni,15,Pr,2,CeO2,70.55,ZrO2,IWI,500,5,500,1,3,50,380,1,5,40,0,0,0,0,4,80.525,,,,,,,,,,,,,,,,,,,,,,,,,,,,,,,,,
2945,"Yang Z, Cui Y, Ge P, Chen M, Xu L. Co2 methanation over rare earth doped ni?based mesoporous ce0.8zr0.2o2 with enhanced low?temperature activity. Catalysts 2021;11. https://doi.org/10.3390/catal11040463.",387,Train,Ni-Pr/CeO2-ZrO2,Ni,15,Pr,2,CeO2,70.55,ZrO2,IWI,500,5,500,1,3,50,400,1,5,40,0,0,0,0,4,79.144,,,,,,,,,,,,,,,,,,,,,,,,,,,,,,,,,
2946,"Yang Z, Cui Y, Ge P, Chen M, Xu L. Co2 methanation over rare earth doped ni?based mesoporous ce0.8zr0.2o2 with enhanced low?temperature activity. Catalysts 2021;11. https://doi.org/10.3390/catal11040463.",387,Train,Ni-Pr/CeO2-ZrO2,Ni,15,Pr,2,CeO2,70.55,ZrO2,IWI,500,5,500,1,3,50,450,1,5,40,0,0,0,0,4,75.921,,,,,,,,,,,,,,,,,,,,,,,,,,,,,,,,,
2947,"Yang Z, Cui Y, Ge P, Chen M, Xu L. Co2 methanation over rare earth doped ni?based mesoporous ce0.8zr0.2o2 with enhanced low?temperature activity. Catalysts 2021;11. https://doi.org/10.3390/catal11040463.",388,Train,Ni-La/CeO2-ZrO2,Ni,15,La,2,CeO2,70.55,ZrO2,IWI,500,5,500,1,3,50,200,1,5,40,0,0,0,0,4,6.63,,,,,,,,,,,,,,,,,,,,,,,,,,,,,,,,,
2948,"Yang Z, Cui Y, Ge P, Chen M, Xu L. Co2 methanation over rare earth doped ni?based mesoporous ce0.8zr0.2o2 with enhanced low?temperature activity. Catalysts 2021;11. https://doi.org/10.3390/catal11040463.",388,Train,Ni-La/CeO2-ZrO2,Ni,15,La,2,CeO2,70.55,ZrO2,IWI,500,5,500,1,3,50,230,1,5,40,0,0,0,0,4,23.665,,,,,,,,,,,,,,,,,,,,,,,,,,,,,,,,,
2949,"Yang Z, Cui Y, Ge P, Chen M, Xu L. Co2 methanation over rare earth doped ni?based mesoporous ce0.8zr0.2o2 with enhanced low?temperature activity. Catalysts 2021;11. https://doi.org/10.3390/catal11040463.",388,Train,Ni-La/CeO2-ZrO2,Ni,15,La,2,CeO2,70.55,ZrO2,IWI,500,5,500,1,3,50,250,1,5,40,0,0,0,0,4,45.074,,,,,,,,,,,,,,,,,,,,,,,,,,,,,,,,,
2950,"Yang Z, Cui Y, Ge P, Chen M, Xu L. Co2 methanation over rare earth doped ni?based mesoporous ce0.8zr0.2o2 with enhanced low?temperature activity. Catalysts 2021;11. https://doi.org/10.3390/catal11040463.",388,Train,Ni-La/CeO2-ZrO2,Ni,15,La,2,CeO2,70.55,ZrO2,IWI,500,5,500,1,3,50,280,1,5,40,0,0,0,0,4,75.23,,,,,,,,,,,,,,,,,,,,,,,,,,,,,,,,,
2951,"Yang Z, Cui Y, Ge P, Chen M, Xu L. Co2 methanation over rare earth doped ni?based mesoporous ce0.8zr0.2o2 with enhanced low?temperature activity. Catalysts 2021;11. https://doi.org/10.3390/catal11040463.",388,Train,Ni-La/CeO2-ZrO2,Ni,15,La,2,CeO2,70.55,ZrO2,IWI,500,5,500,1,3,50,300,1,5,40,0,0,0,0,4,81.446,,,,,,,,,,,,,,,,,,,,,,,,,,,,,,,,,
2952,"Yang Z, Cui Y, Ge P, Chen M, Xu L. Co2 methanation over rare earth doped ni?based mesoporous ce0.8zr0.2o2 with enhanced low?temperature activity. Catalysts 2021;11. https://doi.org/10.3390/catal11040463.",388,Train,Ni-La/CeO2-ZrO2,Ni,15,La,2,CeO2,70.55,ZrO2,IWI,500,5,500,1,3,50,330,1,5,40,0,0,0,0,4,84.438,,,,,,,,,,,,,,,,,,,,,,,,,,,,,,,,,
2953,"Yang Z, Cui Y, Ge P, Chen M, Xu L. Co2 methanation over rare earth doped ni?based mesoporous ce0.8zr0.2o2 with enhanced low?temperature activity. Catalysts 2021;11. https://doi.org/10.3390/catal11040463.",388,Train,Ni-La/CeO2-ZrO2,Ni,15,La,2,CeO2,70.55,ZrO2,IWI,500,5,500,1,3,50,350,1,5,40,0,0,0,0,4,85.129,,,,,,,,,,,,,,,,,,,,,,,,,,,,,,,,,
2954,"Yang Z, Cui Y, Ge P, Chen M, Xu L. Co2 methanation over rare earth doped ni?based mesoporous ce0.8zr0.2o2 with enhanced low?temperature activity. Catalysts 2021;11. https://doi.org/10.3390/catal11040463.",388,Train,Ni-La/CeO2-ZrO2,Ni,15,La,2,CeO2,70.55,ZrO2,IWI,500,5,500,1,3,50,380,1,5,40,0,0,0,0,4,84.899,,,,,,,,,,,,,,,,,,,,,,,,,,,,,,,,,
2955,"Yang Z, Cui Y, Ge P, Chen M, Xu L. Co2 methanation over rare earth doped ni?based mesoporous ce0.8zr0.2o2 with enhanced low?temperature activity. Catalysts 2021;11. https://doi.org/10.3390/catal11040463.",388,Train,Ni-La/CeO2-ZrO2,Ni,15,La,2,CeO2,70.55,ZrO2,IWI,500,5,500,1,3,50,400,1,5,40,0,0,0,0,4,83.978,,,,,,,,,,,,,,,,,,,,,,,,,,,,,,,,,
2956,"Yang Z, Cui Y, Ge P, Chen M, Xu L. Co2 methanation over rare earth doped ni?based mesoporous ce0.8zr0.2o2 with enhanced low?temperature activity. Catalysts 2021;11. https://doi.org/10.3390/catal11040463.",388,Train,Ni-La/CeO2-ZrO2,Ni,15,La,2,CeO2,70.55,ZrO2,IWI,500,5,500,1,3,50,450,1,5,40,0,0,0,0,4,79.374,,,,,,,,,,,,,,,,,,,,,,,,,,,,,,,,,
2957,"Yang Z, Cui Y, Ge P, Chen M, Xu L. Co2 methanation over rare earth doped ni?based mesoporous ce0.8zr0.2o2 with enhanced low?temperature activity. Catalysts 2021;11. https://doi.org/10.3390/catal11040463.",389,Train,Ni/CeO2-ZrO2,Ni,15,None,0,CeO2,72.25,ZrO2,IWI,500,5,500,1,3,50,200,1,5,40,0,0,0,0,4,2.716,,,,,,,,,,,,,,,,,,,,,,,,,,,,,,,,,
2958,"Yang Z, Cui Y, Ge P, Chen M, Xu L. Co2 methanation over rare earth doped ni?based mesoporous ce0.8zr0.2o2 with enhanced low?temperature activity. Catalysts 2021;11. https://doi.org/10.3390/catal11040463.",389,Train,Ni/CeO2-ZrO2,Ni,15,None,0,CeO2,72.25,ZrO2,IWI,500,5,500,1,3,50,230,1,5,40,0,0,0,0,4,11.004,,,,,,,,,,,,,,,,,,,,,,,,,,,,,,,,,
2959,"Yang Z, Cui Y, Ge P, Chen M, Xu L. Co2 methanation over rare earth doped ni?based mesoporous ce0.8zr0.2o2 with enhanced low?temperature activity. Catalysts 2021;11. https://doi.org/10.3390/catal11040463.",389,Train,Ni/CeO2-ZrO2,Ni,15,None,0,CeO2,72.25,ZrO2,IWI,500,5,500,1,3,50,250,1,5,40,0,0,0,0,4,20.212,,,,,,,,,,,,,,,,,,,,,,,,,,,,,,,,,
2960,"Yang Z, Cui Y, Ge P, Chen M, Xu L. Co2 methanation over rare earth doped ni?based mesoporous ce0.8zr0.2o2 with enhanced low?temperature activity. Catalysts 2021;11. https://doi.org/10.3390/catal11040463.",389,Train,Ni/CeO2-ZrO2,Ni,15,None,0,CeO2,72.25,ZrO2,IWI,500,5,500,1,3,50,280,1,5,40,0,0,0,0,4,51.75,,,,,,,,,,,,,,,,,,,,,,,,,,,,,,,,,
2961,"Yang Z, Cui Y, Ge P, Chen M, Xu L. Co2 methanation over rare earth doped ni?based mesoporous ce0.8zr0.2o2 with enhanced low?temperature activity. Catalysts 2021;11. https://doi.org/10.3390/catal11040463.",389,Train,Ni/CeO2-ZrO2,Ni,15,None,0,CeO2,72.25,ZrO2,IWI,500,5,500,1,3,50,300,1,5,40,0,0,0,0,4,58.886,,,,,,,,,,,,,,,,,,,,,,,,,,,,,,,,,
2962,"Yang Z, Cui Y, Ge P, Chen M, Xu L. Co2 methanation over rare earth doped ni?based mesoporous ce0.8zr0.2o2 with enhanced low?temperature activity. Catalysts 2021;11. https://doi.org/10.3390/catal11040463.",389,Train,Ni/CeO2-ZrO2,Ni,15,None,0,CeO2,72.25,ZrO2,IWI,500,5,500,1,3,50,330,1,5,40,0,0,0,0,4,75,,,,,,,,,,,,,,,,,,,,,,,,,,,,,,,,,
2963,"Yang Z, Cui Y, Ge P, Chen M, Xu L. Co2 methanation over rare earth doped ni?based mesoporous ce0.8zr0.2o2 with enhanced low?temperature activity. Catalysts 2021;11. https://doi.org/10.3390/catal11040463.",389,Train,Ni/CeO2-ZrO2,Ni,15,None,0,CeO2,72.25,ZrO2,IWI,500,5,500,1,3,50,350,1,5,40,0,0,0,0,4,76.611,,,,,,,,,,,,,,,,,,,,,,,,,,,,,,,,,
2964,"Yang Z, Cui Y, Ge P, Chen M, Xu L. Co2 methanation over rare earth doped ni?based mesoporous ce0.8zr0.2o2 with enhanced low?temperature activity. Catalysts 2021;11. https://doi.org/10.3390/catal11040463.",389,Train,Ni/CeO2-ZrO2,Ni,15,None,0,CeO2,72.25,ZrO2,IWI,500,5,500,1,3,50,380,1,5,40,0,0,0,0,4,77.072,,,,,,,,,,,,,,,,,,,,,,,,,,,,,,,,,
2965,"Yang Z, Cui Y, Ge P, Chen M, Xu L. Co2 methanation over rare earth doped ni?based mesoporous ce0.8zr0.2o2 with enhanced low?temperature activity. Catalysts 2021;11. https://doi.org/10.3390/catal11040463.",389,Train,Ni/CeO2-ZrO2,Ni,15,None,0,CeO2,72.25,ZrO2,IWI,500,5,500,1,3,50,400,1,5,40,0,0,0,0,4,77.532,,,,,,,,,,,,,,,,,,,,,,,,,,,,,,,,,
2966,"Yang Z, Cui Y, Ge P, Chen M, Xu L. Co2 methanation over rare earth doped ni?based mesoporous ce0.8zr0.2o2 with enhanced low?temperature activity. Catalysts 2021;11. https://doi.org/10.3390/catal11040463.",389,Train,Ni/CeO2-ZrO2,Ni,15,None,0,CeO2,72.25,ZrO2,IWI,500,5,500,1,3,50,450,1,5,40,0,0,0,0,4,74.77,,,,,,,,,,,,,,,,,,,,,,,,,,,,,,,,,
2967,"Zhao Z, Jiang Q, Wang Q, Wang M, Zuo J, Chen H, et al. Effect of Rutile Content on the Catalytic Performance of Ru/TiO2Catalyst for Low-Temperature CO2Methanation. ACS Sustain Chem Eng 2021;9:14288–96. https://doi.org/10.1021/acssuschemeng.1c05565.",390,Train,Ru/TiO2,Ru,2,None,0,TiO2,98,None,WI,500,2,400,1,1,20,200,1,1,80,0,40,0,0,3,0.586,,,,,,,,,,,,,,,,,,,,,,,,,,,,,,,,,
2968,"Zhao Z, Jiang Q, Wang Q, Wang M, Zuo J, Chen H, et al. Effect of Rutile Content on the Catalytic Performance of Ru/TiO2Catalyst for Low-Temperature CO2Methanation. ACS Sustain Chem Eng 2021;9:14288–96. https://doi.org/10.1021/acssuschemeng.1c05565.",390,Train,Ru/TiO2,Ru,2,None,0,TiO2,98,None,WI,500,2,400,1,1,20,250,1,1,80,0,40,0,0,3,2.246,,,,,,,,,,,,,,,,,,,,,,,,,,,,,,,,,
2969,"Zhao Z, Jiang Q, Wang Q, Wang M, Zuo J, Chen H, et al. Effect of Rutile Content on the Catalytic Performance of Ru/TiO2Catalyst for Low-Temperature CO2Methanation. ACS Sustain Chem Eng 2021;9:14288–96. https://doi.org/10.1021/acssuschemeng.1c05565.",390,Train,Ru/TiO2,Ru,2,None,0,TiO2,98,None,WI,500,2,400,1,1,20,300,1,1,80,0,40,0,0,3,8.789,,,,,,,,,,,,,,,,,,,,,,,,,,,,,,,,,
2970,"Zhao Z, Jiang Q, Wang Q, Wang M, Zuo J, Chen H, et al. Effect of Rutile Content on the Catalytic Performance of Ru/TiO2Catalyst for Low-Temperature CO2Methanation. ACS Sustain Chem Eng 2021;9:14288–96. https://doi.org/10.1021/acssuschemeng.1c05565.",390,Train,Ru/TiO2,Ru,2,None,0,TiO2,98,None,WI,800,2,400,1,1,20,200,1,1,80,0,40,0,0,3,0.391,,,,,,,,,,,,,,,,,,,,,,,,,,,,,,,,,
2971,"Zhao Z, Jiang Q, Wang Q, Wang M, Zuo J, Chen H, et al. Effect of Rutile Content on the Catalytic Performance of Ru/TiO2Catalyst for Low-Temperature CO2Methanation. ACS Sustain Chem Eng 2021;9:14288–96. https://doi.org/10.1021/acssuschemeng.1c05565.",390,Train,Ru/TiO2,Ru,2,None,0,TiO2,98,None,WI,800,2,400,1,1,20,250,1,1,80,0,40,0,0,3,1.66,,,,,,,,,,,,,,,,,,,,,,,,,,,,,,,,,
2972,"Zhao Z, Jiang Q, Wang Q, Wang M, Zuo J, Chen H, et al. Effect of Rutile Content on the Catalytic Performance of Ru/TiO2Catalyst for Low-Temperature CO2Methanation. ACS Sustain Chem Eng 2021;9:14288–96. https://doi.org/10.1021/acssuschemeng.1c05565.",390,Train,Ru/TiO2,Ru,2,None,0,TiO2,98,None,WI,800,2,400,1,1,20,300,1,1,80,0,40,0,0,3,8.594,,,,,,,,,,,,,,,,,,,,,,,,,,,,,,,,,
2973,"Zhao Z, Jiang Q, Wang Q, Wang M, Zuo J, Chen H, et al. Effect of Rutile Content on the Catalytic Performance of Ru/TiO2Catalyst for Low-Temperature CO2Methanation. ACS Sustain Chem Eng 2021;9:14288–96. https://doi.org/10.1021/acssuschemeng.1c05565.",390,Train,Ru/TiO2,Ru,2,None,0,TiO2,98,None,WI,500,2,400,1,1,20,250,1,0.6,80,0,40,0,0,3,0.45,,,,,,,,,,,,,,,,,,,,,,,,,,,,,,,,,
2974,"Zhao Z, Jiang Q, Wang Q, Wang M, Zuo J, Chen H, et al. Effect of Rutile Content on the Catalytic Performance of Ru/TiO2Catalyst for Low-Temperature CO2Methanation. ACS Sustain Chem Eng 2021;9:14288–96. https://doi.org/10.1021/acssuschemeng.1c05565.",390,Train,Ru/TiO2,Ru,2,None,0,TiO2,98,None,WI,500,2,400,1,1,20,270,1,0.6,80,0,40,0,0,3,0.858,,,,,,,,,,,,,,,,,,,,,,,,,,,,,,,,,
2975,"Zhao Z, Jiang Q, Wang Q, Wang M, Zuo J, Chen H, et al. Effect of Rutile Content on the Catalytic Performance of Ru/TiO2Catalyst for Low-Temperature CO2Methanation. ACS Sustain Chem Eng 2021;9:14288–96. https://doi.org/10.1021/acssuschemeng.1c05565.",390,Train,Ru/TiO2,Ru,2,None,0,TiO2,98,None,WI,500,2,400,1,1,20,290,1,0.6,80,0,40,0,0,3,1.676,,,,,,,,,,,,,,,,,,,,,,,,,,,,,,,,,
2976,"Zhao Z, Jiang Q, Wang Q, Wang M, Zuo J, Chen H, et al. Effect of Rutile Content on the Catalytic Performance of Ru/TiO2Catalyst for Low-Temperature CO2Methanation. ACS Sustain Chem Eng 2021;9:14288–96. https://doi.org/10.1021/acssuschemeng.1c05565.",390,Train,Ru/TiO2,Ru,2,None,0,TiO2,98,None,WI,500,2,400,1,1,20,310,1,0.6,80,0,40,0,0,3,3.351,,,,,,,,,,,,,,,,,,,,,,,,,,,,,,,,,
2977,"Zhao Z, Jiang Q, Wang Q, Wang M, Zuo J, Chen H, et al. Effect of Rutile Content on the Catalytic Performance of Ru/TiO2Catalyst for Low-Temperature CO2Methanation. ACS Sustain Chem Eng 2021;9:14288–96. https://doi.org/10.1021/acssuschemeng.1c05565.",390,Train,Ru/TiO2,Ru,2,None,0,TiO2,98,None,WI,500,2,400,1,1,20,330,1,0.6,80,0,40,0,0,3,6.785,,,,,,,,,,,,,,,,,,,,,,,,,,,,,,,,,
2978,"Zhao Z, Jiang Q, Wang Q, Wang M, Zuo J, Chen H, et al. Effect of Rutile Content on the Catalytic Performance of Ru/TiO2Catalyst for Low-Temperature CO2Methanation. ACS Sustain Chem Eng 2021;9:14288–96. https://doi.org/10.1021/acssuschemeng.1c05565.",390,Train,Ru/TiO2,Ru,2,None,0,TiO2,98,None,WI,500,2,400,1,1,20,350,1,0.6,80,0,40,0,0,3,11.567,,,,,,,,,,,,,,,,,,,,,,,,,,,,,,,,,
2979,"Zhao Z, Jiang Q, Wang Q, Wang M, Zuo J, Chen H, et al. Effect of Rutile Content on the Catalytic Performance of Ru/TiO2Catalyst for Low-Temperature CO2Methanation. ACS Sustain Chem Eng 2021;9:14288–96. https://doi.org/10.1021/acssuschemeng.1c05565.",391,Train,Ru/TiO2,Ru,2,None,0,TiO2,98,None,WI,600,2,400,1,1,20,200,1,1,80,0,40,0,0,3,0.977,,,,,,,,,,,,,,,,,,,,,,,,,,,,,,,,,
2980,"Zhao Z, Jiang Q, Wang Q, Wang M, Zuo J, Chen H, et al. Effect of Rutile Content on the Catalytic Performance of Ru/TiO2Catalyst for Low-Temperature CO2Methanation. ACS Sustain Chem Eng 2021;9:14288–96. https://doi.org/10.1021/acssuschemeng.1c05565.",391,Train,Ru/TiO2,Ru,2,None,0,TiO2,98,None,WI,600,2,400,1,1,20,250,1,1,80,0,40,0,0,3,4.395,,,,,,,,,,,,,,,,,,,,,,,,,,,,,,,,,
2981,"Zhao Z, Jiang Q, Wang Q, Wang M, Zuo J, Chen H, et al. Effect of Rutile Content on the Catalytic Performance of Ru/TiO2Catalyst for Low-Temperature CO2Methanation. ACS Sustain Chem Eng 2021;9:14288–96. https://doi.org/10.1021/acssuschemeng.1c05565.",391,Train,Ru/TiO2,Ru,2,None,0,TiO2,98,None,WI,600,2,400,1,1,20,300,1,1,80,0,40,0,0,3,21.387,,,,,,,,,,,,,,,,,,,,,,,,,,,,,,,,,
2982,"Zhao Z, Jiang Q, Wang Q, Wang M, Zuo J, Chen H, et al. Effect of Rutile Content on the Catalytic Performance of Ru/TiO2Catalyst for Low-Temperature CO2Methanation. ACS Sustain Chem Eng 2021;9:14288–96. https://doi.org/10.1021/acssuschemeng.1c05565.",391,Train,Ru/TiO2,Ru,2,None,0,TiO2,98,None,WI,600,2,400,1,1,20,250,1,0.6,80,0,40,0,0,3,0.981,,,,,,,,,,,,,,,,,,,,,,,,,,,,,,,,,
2983,"Zhao Z, Jiang Q, Wang Q, Wang M, Zuo J, Chen H, et al. Effect of Rutile Content on the Catalytic Performance of Ru/TiO2Catalyst for Low-Temperature CO2Methanation. ACS Sustain Chem Eng 2021;9:14288–96. https://doi.org/10.1021/acssuschemeng.1c05565.",391,Train,Ru/TiO2,Ru,2,None,0,TiO2,98,None,WI,600,2,400,1,1,20,270,1,0.6,80,0,40,0,0,3,1.839,,,,,,,,,,,,,,,,,,,,,,,,,,,,,,,,,
2984,"Zhao Z, Jiang Q, Wang Q, Wang M, Zuo J, Chen H, et al. Effect of Rutile Content on the Catalytic Performance of Ru/TiO2Catalyst for Low-Temperature CO2Methanation. ACS Sustain Chem Eng 2021;9:14288–96. https://doi.org/10.1021/acssuschemeng.1c05565.",391,Train,Ru/TiO2,Ru,2,None,0,TiO2,98,None,WI,600,2,400,1,1,20,290,1,0.6,80,0,40,0,0,3,3.556,,,,,,,,,,,,,,,,,,,,,,,,,,,,,,,,,
2985,"Zhao Z, Jiang Q, Wang Q, Wang M, Zuo J, Chen H, et al. Effect of Rutile Content on the Catalytic Performance of Ru/TiO2Catalyst for Low-Temperature CO2Methanation. ACS Sustain Chem Eng 2021;9:14288–96. https://doi.org/10.1021/acssuschemeng.1c05565.",391,Train,Ru/TiO2,Ru,2,None,0,TiO2,98,None,WI,600,2,400,1,1,20,310,1,0.6,80,0,40,0,0,3,6.785,,,,,,,,,,,,,,,,,,,,,,,,,,,,,,,,,
2986,"Zhao Z, Jiang Q, Wang Q, Wang M, Zuo J, Chen H, et al. Effect of Rutile Content on the Catalytic Performance of Ru/TiO2Catalyst for Low-Temperature CO2Methanation. ACS Sustain Chem Eng 2021;9:14288–96. https://doi.org/10.1021/acssuschemeng.1c05565.",391,Train,Ru/TiO2,Ru,2,None,0,TiO2,98,None,WI,600,2,400,1,1,20,330,1,0.6,80,0,40,0,0,3,13.447,,,,,,,,,,,,,,,,,,,,,,,,,,,,,,,,,
2987,"Zhao Z, Jiang Q, Wang Q, Wang M, Zuo J, Chen H, et al. Effect of Rutile Content on the Catalytic Performance of Ru/TiO2Catalyst for Low-Temperature CO2Methanation. ACS Sustain Chem Eng 2021;9:14288–96. https://doi.org/10.1021/acssuschemeng.1c05565.",392,Test,Ru/TiO2,Ru,2,None,0,TiO2,98,None,WI,700,2,400,1,1,20,200,1,1,80,0,40,0,0,3,0.684,,,,,,,,,,,,,,,,,,,,,,,,,,,,,,,,,
2988,"Zhao Z, Jiang Q, Wang Q, Wang M, Zuo J, Chen H, et al. Effect of Rutile Content on the Catalytic Performance of Ru/TiO2Catalyst for Low-Temperature CO2Methanation. ACS Sustain Chem Eng 2021;9:14288–96. https://doi.org/10.1021/acssuschemeng.1c05565.",392,Test,Ru/TiO2,Ru,2,None,0,TiO2,98,None,WI,700,2,400,1,1,20,250,1,1,80,0,40,0,0,3,2.539,,,,,,,,,,,,,,,,,,,,,,,,,,,,,,,,,
2989,"Zhao Z, Jiang Q, Wang Q, Wang M, Zuo J, Chen H, et al. Effect of Rutile Content on the Catalytic Performance of Ru/TiO2Catalyst for Low-Temperature CO2Methanation. ACS Sustain Chem Eng 2021;9:14288–96. https://doi.org/10.1021/acssuschemeng.1c05565.",392,Test,Ru/TiO2,Ru,2,None,0,TiO2,98,None,WI,700,2,400,1,1,20,300,1,1,80,0,40,0,0,3,11.133,,,,,,,,,,,,,,,,,,,,,,,,,,,,,,,,,
2990,"Zhao Z, Jiang Q, Wang Q, Wang M, Zuo J, Chen H, et al. Effect of Rutile Content on the Catalytic Performance of Ru/TiO2Catalyst for Low-Temperature CO2Methanation. ACS Sustain Chem Eng 2021;9:14288–96. https://doi.org/10.1021/acssuschemeng.1c05565.",392,Test,Ru/TiO2,Ru,2,None,0,TiO2,98,None,WI,700,2,400,1,1,20,250,1,0.6,80,0,40,0,0,3,0.45,,,,,,,,,,,,,,,,,,,,,,,,,,,,,,,,,
2991,"Zhao Z, Jiang Q, Wang Q, Wang M, Zuo J, Chen H, et al. Effect of Rutile Content on the Catalytic Performance of Ru/TiO2Catalyst for Low-Temperature CO2Methanation. ACS Sustain Chem Eng 2021;9:14288–96. https://doi.org/10.1021/acssuschemeng.1c05565.",392,Test,Ru/TiO2,Ru,2,None,0,TiO2,98,None,WI,700,2,400,1,1,20,270,1,0.6,80,0,40,0,0,3,0.817,,,,,,,,,,,,,,,,,,,,,,,,,,,,,,,,,
2992,"Zhao Z, Jiang Q, Wang Q, Wang M, Zuo J, Chen H, et al. Effect of Rutile Content on the Catalytic Performance of Ru/TiO2Catalyst for Low-Temperature CO2Methanation. ACS Sustain Chem Eng 2021;9:14288–96. https://doi.org/10.1021/acssuschemeng.1c05565.",392,Test,Ru/TiO2,Ru,2,None,0,TiO2,98,None,WI,700,2,400,1,1,20,290,1,0.6,80,0,40,0,0,3,1.553,,,,,,,,,,,,,,,,,,,,,,,,,,,,,,,,,
2993,"Zhao Z, Jiang Q, Wang Q, Wang M, Zuo J, Chen H, et al. Effect of Rutile Content on the Catalytic Performance of Ru/TiO2Catalyst for Low-Temperature CO2Methanation. ACS Sustain Chem Eng 2021;9:14288–96. https://doi.org/10.1021/acssuschemeng.1c05565.",392,Test,Ru/TiO2,Ru,2,None,0,TiO2,98,None,WI,700,2,400,1,1,20,310,1,0.6,80,0,40,0,0,3,3.065,,,,,,,,,,,,,,,,,,,,,,,,,,,,,,,,,
2994,"Zhao Z, Jiang Q, Wang Q, Wang M, Zuo J, Chen H, et al. Effect of Rutile Content on the Catalytic Performance of Ru/TiO2Catalyst for Low-Temperature CO2Methanation. ACS Sustain Chem Eng 2021;9:14288–96. https://doi.org/10.1021/acssuschemeng.1c05565.",392,Test,Ru/TiO2,Ru,2,None,0,TiO2,98,None,WI,700,2,400,1,1,20,330,1,0.6,80,0,40,0,0,3,5.763,,,,,,,,,,,,,,,,,,,,,,,,,,,,,,,,,
2995,"Zhao Z, Jiang Q, Wang Q, Wang M, Zuo J, Chen H, et al. Effect of Rutile Content on the Catalytic Performance of Ru/TiO2Catalyst for Low-Temperature CO2Methanation. ACS Sustain Chem Eng 2021;9:14288–96. https://doi.org/10.1021/acssuschemeng.1c05565.",392,Test,Ru/TiO2,Ru,2,None,0,TiO2,98,None,WI,700,2,400,1,1,20,350,1,0.6,80,0,40,0,0,3,10.095,,,,,,,,,,,,,,,,,,,,,,,,,,,,,,,,,
2996,"Arpini BH, Braga AH, Borges LR, Vidinha P, Gonçalves R V., Szanyi J, et al. Tuning CO2 Hydrogenation Selectivity by N-Doped Carbon Coating over Nickel Nanoparticles Supported on SiO2. ACS Sustain Chem Eng 2022;10:2331–42. https://doi.org/10.1021/acssuschemeng.1c05847.",393,Train,Ni@NC/SiO2,Ni,5,NC,,SiO2,,None,HTP,25,0,500,1,1,10,200,1,0.15,13,0,90,0,0,4,0,,,,,,,,,,,,,,,,,,,,,,,,,,,,,,,,,
2997,"Arpini BH, Braga AH, Borges LR, Vidinha P, Gonçalves R V., Szanyi J, et al. Tuning CO2 Hydrogenation Selectivity by N-Doped Carbon Coating over Nickel Nanoparticles Supported on SiO2. ACS Sustain Chem Eng 2022;10:2331–42. https://doi.org/10.1021/acssuschemeng.1c05847.",393,Train,Ni@NC/SiO2,Ni,5,NC,,SiO2,,None,HTP,25,0,500,1,1,10,250,1,0.15,13,0,90,0,0,4,0,,,,,,,,,,,,,,,,,,,,,,,,,,,,,,,,,
2998,"Arpini BH, Braga AH, Borges LR, Vidinha P, Gonçalves R V., Szanyi J, et al. Tuning CO2 Hydrogenation Selectivity by N-Doped Carbon Coating over Nickel Nanoparticles Supported on SiO2. ACS Sustain Chem Eng 2022;10:2331–42. https://doi.org/10.1021/acssuschemeng.1c05847.",393,Train,Ni@NC/SiO2,Ni,5,NC,,SiO2,,None,HTP,25,0,500,1,1,10,300,1,0.15,13,0,90,0,0,4,4.348,,,,,,,,,,,,,,,,,,,,,,,,,,,,,,,,,
2999,"Arpini BH, Braga AH, Borges LR, Vidinha P, Gonçalves R V., Szanyi J, et al. Tuning CO2 Hydrogenation Selectivity by N-Doped Carbon Coating over Nickel Nanoparticles Supported on SiO2. ACS Sustain Chem Eng 2022;10:2331–42. https://doi.org/10.1021/acssuschemeng.1c05847.",393,Train,Ni@NC/SiO2,Ni,5,NC,,SiO2,,None,HTP,25,0,500,1,1,10,350,1,0.15,13,0,90,0,0,4,15.789,,,,,,,,,,,,,,,,,,,,,,,,,,,,,,,,,
3000,"Arpini BH, Braga AH, Borges LR, Vidinha P, Gonçalves R V., Szanyi J, et al. Tuning CO2 Hydrogenation Selectivity by N-Doped Carbon Coating over Nickel Nanoparticles Supported on SiO2. ACS Sustain Chem Eng 2022;10:2331–42. https://doi.org/10.1021/acssuschemeng.1c05847.",393,Train,Ni@NC/SiO2,Ni,5,NC,,SiO2,,None,HTP,25,0,500,1,1,10,400,1,0.15,13,0,90,0,0,4,33.867,,,,,,,,,,,,,,,,,,,,,,,,,,,,,,,,,
3001,"Arpini BH, Braga AH, Borges LR, Vidinha P, Gonçalves R V., Szanyi J, et al. Tuning CO2 Hydrogenation Selectivity by N-Doped Carbon Coating over Nickel Nanoparticles Supported on SiO2. ACS Sustain Chem Eng 2022;10:2331–42. https://doi.org/10.1021/acssuschemeng.1c05847.",393,Train,Ni@NC/SiO2,Ni,5,NC,,SiO2,,None,HTP,25,0,500,1,1,10,450,1,0.15,13,0,90,0,0,4,45.309,,,,,,,,,,,,,,,,,,,,,,,,,,,,,,,,,
3002,"Arpini BH, Braga AH, Borges LR, Vidinha P, Gonçalves R V., Szanyi J, et al. Tuning CO2 Hydrogenation Selectivity by N-Doped Carbon Coating over Nickel Nanoparticles Supported on SiO2. ACS Sustain Chem Eng 2022;10:2331–42. https://doi.org/10.1021/acssuschemeng.1c05847.",393,Train,Ni@NC/SiO2,Ni,5,NC,,SiO2,,None,HTP,25,0,500,1,1,10,500,1,0.15,13,0,90,0,0,4,51.945,,,,,,,,,,,,,,,,,,,,,,,,,,,,,,,,,
3003,"Arpini BH, Braga AH, Borges LR, Vidinha P, Gonçalves R V., Szanyi J, et al. Tuning CO2 Hydrogenation Selectivity by N-Doped Carbon Coating over Nickel Nanoparticles Supported on SiO2. ACS Sustain Chem Eng 2022;10:2331–42. https://doi.org/10.1021/acssuschemeng.1c05847.",393,Train,Ni@NC/SiO2,Ni,5,NC,,SiO2,,None,HTP,25,0,500,1,1,10,550,1,0.15,13,0,90,0,0,4,58.124,,,,,,,,,,,,,,,,,,,,,,,,,,,,,,,,,
3004,"Arpini BH, Braga AH, Borges LR, Vidinha P, Gonçalves R V., Szanyi J, et al. Tuning CO2 Hydrogenation Selectivity by N-Doped Carbon Coating over Nickel Nanoparticles Supported on SiO2. ACS Sustain Chem Eng 2022;10:2331–42. https://doi.org/10.1021/acssuschemeng.1c05847.",393,Train,Ni@NC/SiO2,Ni,5,NC,,SiO2,,None,HTP,25,0,500,1,1,10,400,1,0.375,13,0,80,0,0,4,49.275,,,,,,,,,,,,,,,,,,,,,,,,,,,,,,,,,
3005,"Arpini BH, Braga AH, Borges LR, Vidinha P, Gonçalves R V., Szanyi J, et al. Tuning CO2 Hydrogenation Selectivity by N-Doped Carbon Coating over Nickel Nanoparticles Supported on SiO2. ACS Sustain Chem Eng 2022;10:2331–42. https://doi.org/10.1021/acssuschemeng.1c05847.",393,Train,Ni@NC/SiO2,Ni,5,NC,,SiO2,,None,HTP,25,0,500,1,1,10,400,1,0.25,13,0,80,0,0,4,47.971,,,,,,,,,,,,,,,,,,,,,,,,,,,,,,,,,
3006,"Arpini BH, Braga AH, Borges LR, Vidinha P, Gonçalves R V., Szanyi J, et al. Tuning CO2 Hydrogenation Selectivity by N-Doped Carbon Coating over Nickel Nanoparticles Supported on SiO2. ACS Sustain Chem Eng 2022;10:2331–42. https://doi.org/10.1021/acssuschemeng.1c05847.",393,Train,Ni@NC/SiO2,Ni,5,NC,,SiO2,,None,HTP,25,0,500,1,1,10,400,1,0.1875,13,0,80,0,0,4,46.667,,,,,,,,,,,,,,,,,,,,,,,,,,,,,,,,,
3007,"Arpini BH, Braga AH, Borges LR, Vidinha P, Gonçalves R V., Szanyi J, et al. Tuning CO2 Hydrogenation Selectivity by N-Doped Carbon Coating over Nickel Nanoparticles Supported on SiO2. ACS Sustain Chem Eng 2022;10:2331–42. https://doi.org/10.1021/acssuschemeng.1c05847.",393,Train,Ni@NC/SiO2,Ni,5,NC,,SiO2,,None,HTP,25,0,500,1,1,10,400,1,0.15,13,0,80,0,0,4,45.314,,,,,,,,,,,,,,,,,,,,,,,,,,,,,,,,,
3008,"Arpini BH, Braga AH, Borges LR, Vidinha P, Gonçalves R V., Szanyi J, et al. Tuning CO2 Hydrogenation Selectivity by N-Doped Carbon Coating over Nickel Nanoparticles Supported on SiO2. ACS Sustain Chem Eng 2022;10:2331–42. https://doi.org/10.1021/acssuschemeng.1c05847.",393,Train,Ni@NC/SiO2,Ni,5,NC,,SiO2,,None,HTP,25,0,500,1,1,10,150,1,0.15,,0,96,0,0,1,0,,,,,,,,,,,,,,,,,,,,,,,,,,,,,,,,,
3009,"Arpini BH, Braga AH, Borges LR, Vidinha P, Gonçalves R V., Szanyi J, et al. Tuning CO2 Hydrogenation Selectivity by N-Doped Carbon Coating over Nickel Nanoparticles Supported on SiO2. ACS Sustain Chem Eng 2022;10:2331–42. https://doi.org/10.1021/acssuschemeng.1c05847.",393,Train,Ni@NC/SiO2,Ni,5,NC,,SiO2,,None,HTP,25,0,500,1,1,10,200,1,0.15,,0,96,0,0,1,0,,,,,,,,,,,,,,,,,,,,,,,,,,,,,,,,,
3010,"Arpini BH, Braga AH, Borges LR, Vidinha P, Gonçalves R V., Szanyi J, et al. Tuning CO2 Hydrogenation Selectivity by N-Doped Carbon Coating over Nickel Nanoparticles Supported on SiO2. ACS Sustain Chem Eng 2022;10:2331–42. https://doi.org/10.1021/acssuschemeng.1c05847.",393,Train,Ni@NC/SiO2,Ni,5,NC,,SiO2,,None,HTP,25,0,500,1,1,10,250,1,0.15,,0,96,0,0,1,0.3,,,,,,,,,,,,,,,,,,,,,,,,,,,,,,,,,
3011,"Arpini BH, Braga AH, Borges LR, Vidinha P, Gonçalves R V., Szanyi J, et al. Tuning CO2 Hydrogenation Selectivity by N-Doped Carbon Coating over Nickel Nanoparticles Supported on SiO2. ACS Sustain Chem Eng 2022;10:2331–42. https://doi.org/10.1021/acssuschemeng.1c05847.",393,Train,Ni@NC/SiO2,Ni,5,NC,,SiO2,,None,HTP,25,0,500,1,1,10,300,1,0.15,,0,96,0,0,1,2.703,,,,,,,,,,,,,,,,,,,,,,,,,,,,,,,,,
3012,"Arpini BH, Braga AH, Borges LR, Vidinha P, Gonçalves R V., Szanyi J, et al. Tuning CO2 Hydrogenation Selectivity by N-Doped Carbon Coating over Nickel Nanoparticles Supported on SiO2. ACS Sustain Chem Eng 2022;10:2331–42. https://doi.org/10.1021/acssuschemeng.1c05847.",393,Train,Ni@NC/SiO2,Ni,5,NC,,SiO2,,None,HTP,25,0,500,1,1,10,350,1,0.15,,0,96,0,0,1,10.21,,,,,,,,,,,,,,,,,,,,,,,,,,,,,,,,,
3013,"Arpini BH, Braga AH, Borges LR, Vidinha P, Gonçalves R V., Szanyi J, et al. Tuning CO2 Hydrogenation Selectivity by N-Doped Carbon Coating over Nickel Nanoparticles Supported on SiO2. ACS Sustain Chem Eng 2022;10:2331–42. https://doi.org/10.1021/acssuschemeng.1c05847.",393,Train,Ni@NC/SiO2,Ni,5,NC,,SiO2,,None,HTP,25,0,500,1,1,10,400,1,0.15,,0,96,0,0,1,19.219,,,,,,,,,,,,,,,,,,,,,,,,,,,,,,,,,
3014,"Arpini BH, Braga AH, Borges LR, Vidinha P, Gonçalves R V., Szanyi J, et al. Tuning CO2 Hydrogenation Selectivity by N-Doped Carbon Coating over Nickel Nanoparticles Supported on SiO2. ACS Sustain Chem Eng 2022;10:2331–42. https://doi.org/10.1021/acssuschemeng.1c05847.",393,Train,Ni@NC/SiO2,Ni,5,NC,,SiO2,,None,HTP,25,0,500,1,1,10,450,1,0.15,,0,96,0,0,1,24.625,,,,,,,,,,,,,,,,,,,,,,,,,,,,,,,,,
3015,"Arpini BH, Braga AH, Borges LR, Vidinha P, Gonçalves R V., Szanyi J, et al. Tuning CO2 Hydrogenation Selectivity by N-Doped Carbon Coating over Nickel Nanoparticles Supported on SiO2. ACS Sustain Chem Eng 2022;10:2331–42. https://doi.org/10.1021/acssuschemeng.1c05847.",393,Train,Ni@NC/SiO2,Ni,5,NC,,SiO2,,None,HTP,25,0,500,1,1,10,500,1,0.15,,0,96,0,0,1,29.129,,,,,,,,,,,,,,,,,,,,,,,,,,,,,,,,,
3016,"Arpini BH, Braga AH, Borges LR, Vidinha P, Gonçalves R V., Szanyi J, et al. Tuning CO2 Hydrogenation Selectivity by N-Doped Carbon Coating over Nickel Nanoparticles Supported on SiO2. ACS Sustain Chem Eng 2022;10:2331–42. https://doi.org/10.1021/acssuschemeng.1c05847.",393,Train,Ni@NC/SiO2,Ni,5,NC,,SiO2,,None,HTP,25,0,500,1,1,10,550,1,0.15,,0,96,0,0,1,33.333,,,,,,,,,,,,,,,,,,,,,,,,,,,,,,,,,
