Repository: Night-Time1809/ML_training_lab

## Materials/outline

| **Date** | **Section** | **Lab** | **Slide** | **Notebook** |
| ---- | ---- | ---- | ---- | ---- |
| 09 May 2023 | 01 - Machine Learning Overview and Decision Tree |  01 - Intro to Colab, pandas, NumPy - Decision Tree Model for Classification and Regression | [Go to slide](https://github.com/Night-Time1809/ML_training_lab/blob/main/slides/01_ML%20overview_decision%20tree.pdf) | [![Open In Colab](https://colab.research.google.com/assets/colab-badge.svg)](https://colab.research.google.com/drive/1m2KPAzuMQn_NBilSeYc1IJ7Eh76YsIhk?usp=sharing) |

File: dataset/dataset.csv (part 29 of 38)
Number of data,Reference,Experiment No,Train/Test Set,Catalyst,Base,Base wt%,Base 2,Base 2 wt%,Support,Support wt%,Support 2,Catalyst preparation method,Calcination Temperature (C),Calcination time (h),Reduction Temperature (C),Reduction Pressure (bar),Reduction time  (h),Reduction  H2 %,Temperature (C),Pressure (bar),W/F (mgcat/minml),Time on Stream (h),CO % in feed,Inert % in feed,CH4 % in feed,H2O % in feed,H2/CO2 in feed,CO2 Conversion %,,,,,,,,,,,,,,,,,,,,,,,,,,,,,,,,,
3017,"Arpini BH, Braga AH, Borges LR, Vidinha P, Gonçalves R V., Szanyi J, et al. Tuning CO2 Hydrogenation Selectivity by N-Doped Carbon Coating over Nickel Nanoparticles Supported on SiO2. ACS Sustain Chem Eng 2022;10:2331–42. https://doi.org/10.1021/acssuschemeng.1c05847.",394,Train,Ni/SiO2,Ni,5,None,0,SiO2,95,None,HTP,25,0,500,1,1,10,200,1,0.15,,0,90,0,0,4,0,,,,,,,,,,,,,,,,,,,,,,,,,,,,,,,,,
3018,"Arpini BH, Braga AH, Borges LR, Vidinha P, Gonçalves R V., Szanyi J, et al. Tuning CO2 Hydrogenation Selectivity by N-Doped Carbon Coating over Nickel Nanoparticles Supported on SiO2. ACS Sustain Chem Eng 2022;10:2331–42. https://doi.org/10.1021/acssuschemeng.1c05847.",394,Train,Ni/SiO2,Ni,5,None,0,SiO2,95,None,HTP,25,0,500,1,1,10,250,1,0.15,,0,90,0,0,4,0,,,,,,,,,,,,,,,,,,,,,,,,,,,,,,,,,
3019,"Arpini BH, Braga AH, Borges LR, Vidinha P, Gonçalves R V., Szanyi J, et al. Tuning CO2 Hydrogenation Selectivity by N-Doped Carbon Coating over Nickel Nanoparticles Supported on SiO2. ACS Sustain Chem Eng 2022;10:2331–42. https://doi.org/10.1021/acssuschemeng.1c05847.",394,Train,Ni/SiO2,Ni,5,None,0,SiO2,95,None,HTP,25,0,500,1,1,10,300,1,0.15,,0,90,0,0,4,4.119,,,,,,,,,,,,,,,,,,,,,,,,,,,,,,,,,
3020,"Arpini BH, Braga AH, Borges LR, Vidinha P, Gonçalves R V., Szanyi J, et al. Tuning CO2 Hydrogenation Selectivity by N-Doped Carbon Coating over Nickel Nanoparticles Supported on SiO2. ACS Sustain Chem Eng 2022;10:2331–42. https://doi.org/10.1021/acssuschemeng.1c05847.",394,Train,Ni/SiO2,Ni,5,None,0,SiO2,95,None,HTP,25,0,500,1,1,10,350,1,0.15,,0,90,0,0,4,16.705,,,,,,,,,,,,,,,,,,,,,,,,,,,,,,,,,
3021,"Arpini BH, Braga AH, Borges LR, Vidinha P, Gonçalves R V., Szanyi J, et al. Tuning CO2 Hydrogenation Selectivity by N-Doped Carbon Coating over Nickel Nanoparticles Supported on SiO2. ACS Sustain Chem Eng 2022;10:2331–42. https://doi.org/10.1021/acssuschemeng.1c05847.",394,Train,Ni/SiO2,Ni,5,None,0,SiO2,95,None,HTP,25,0,500,1,1,10,400,1,0.15,,0,90,0,0,4,34.554,,,,,,,,,,,,,,,,,,,,,,,,,,,,,,,,,
3022,"Arpini BH, Braga AH, Borges LR, Vidinha P, Gonçalves R V., Szanyi J, et al. Tuning CO2 Hydrogenation Selectivity by N-Doped Carbon Coating over Nickel Nanoparticles Supported on SiO2. ACS Sustain Chem Eng 2022;10:2331–42. https://doi.org/10.1021/acssuschemeng.1c05847.",394,Train,Ni/SiO2,Ni,5,None,0,SiO2,95,None,HTP,25,0,500,1,1,10,450,1,0.15,,0,90,0,0,4,45.538,,,,,,,,,,,,,,,,,,,,,,,,,,,,,,,,,
3023,"Arpini BH, Braga AH, Borges LR, Vidinha P, Gonçalves R V., Szanyi J, et al. Tuning CO2 Hydrogenation Selectivity by N-Doped Carbon Coating over Nickel Nanoparticles Supported on SiO2. ACS Sustain Chem Eng 2022;10:2331–42. https://doi.org/10.1021/acssuschemeng.1c05847.",394,Train,Ni/SiO2,Ni,5,None,0,SiO2,95,None,HTP,25,0,500,1,1,10,500,1,0.15,,0,90,0,0,4,51.716,,,,,,,,,,,,,,,,,,,,,,,,,,,,,,,,,
3024,"Arpini BH, Braga AH, Borges LR, Vidinha P, Gonçalves R V., Szanyi J, et al. Tuning CO2 Hydrogenation Selectivity by N-Doped Carbon Coating over Nickel Nanoparticles Supported on SiO2. ACS Sustain Chem Eng 2022;10:2331–42. https://doi.org/10.1021/acssuschemeng.1c05847.",394,Train,Ni/SiO2,Ni,5,None,0,SiO2,95,None,HTP,25,0,500,1,1,10,550,1,0.15,,0,90,0,0,4,57.437,,,,,,,,,,,,,,,,,,,,,,,,,,,,,,,,,
3025,"Arpini BH, Braga AH, Borges LR, Vidinha P, Gonçalves R V., Szanyi J, et al. Tuning CO2 Hydrogenation Selectivity by N-Doped Carbon Coating over Nickel Nanoparticles Supported on SiO2. ACS Sustain Chem Eng 2022;10:2331–42. https://doi.org/10.1021/acssuschemeng.1c05847.",394,Train,Ni/SiO2,Ni,5,None,0,SiO2,95,None,HTP,25,0,500,1,1,10,400,1,0.375,,0,80,0,0,4,53.043,,,,,,,,,,,,,,,,,,,,,,,,,,,,,,,,,
3026,"Arpini BH, Braga AH, Borges LR, Vidinha P, Gonçalves R V., Szanyi J, et al. Tuning CO2 Hydrogenation Selectivity by N-Doped Carbon Coating over Nickel Nanoparticles Supported on SiO2. ACS Sustain Chem Eng 2022;10:2331–42. https://doi.org/10.1021/acssuschemeng.1c05847.",394,Train,Ni/SiO2,Ni,5,None,0,SiO2,95,None,HTP,25,0,500,1,1,10,400,1,0.25,,0,80,0,0,4,51.28,,,,,,,,,,,,,,,,,,,,,,,,,,,,,,,,,
3027,"Arpini BH, Braga AH, Borges LR, Vidinha P, Gonçalves R V., Szanyi J, et al. Tuning CO2 Hydrogenation Selectivity by N-Doped Carbon Coating over Nickel Nanoparticles Supported on SiO2. ACS Sustain Chem Eng 2022;10:2331–42. https://doi.org/10.1021/acssuschemeng.1c05847.",394,Train,Ni/SiO2,Ni,5,None,0,SiO2,95,None,HTP,25,0,500,1,1,10,400,1,0.1875,,0,80,0,0,4,49.541,,,,,,,,,,,,,,,,,,,,,,,,,,,,,,,,,
3028,"Arpini BH, Braga AH, Borges LR, Vidinha P, Gonçalves R V., Szanyi J, et al. Tuning CO2 Hydrogenation Selectivity by N-Doped Carbon Coating over Nickel Nanoparticles Supported on SiO2. ACS Sustain Chem Eng 2022;10:2331–42. https://doi.org/10.1021/acssuschemeng.1c05847.",394,Train,Ni/SiO2,Ni,5,None,0,SiO2,95,None,HTP,25,0,500,1,1,10,150,1,0.15,,0,96,0,0,1,0,,,,,,,,,,,,,,,,,,,,,,,,,,,,,,,,,
3029,"Arpini BH, Braga AH, Borges LR, Vidinha P, Gonçalves R V., Szanyi J, et al. Tuning CO2 Hydrogenation Selectivity by N-Doped Carbon Coating over Nickel Nanoparticles Supported on SiO2. ACS Sustain Chem Eng 2022;10:2331–42. https://doi.org/10.1021/acssuschemeng.1c05847.",394,Train,Ni/SiO2,Ni,5,None,0,SiO2,95,None,HTP,25,0,500,1,1,10,200,1,0.15,,0,96,0,0,1,0,,,,,,,,,,,,,,,,,,,,,,,,,,,,,,,,,
3030,"Arpini BH, Braga AH, Borges LR, Vidinha P, Gonçalves R V., Szanyi J, et al. Tuning CO2 Hydrogenation Selectivity by N-Doped Carbon Coating over Nickel Nanoparticles Supported on SiO2. ACS Sustain Chem Eng 2022;10:2331–42. https://doi.org/10.1021/acssuschemeng.1c05847.",394,Train,Ni/SiO2,Ni,5,None,0,SiO2,95,None,HTP,25,0,500,1,1,10,250,1,0.15,,0,96,0,0,1,0,,,,,,,,,,,,,,,,,,,,,,,,,,,,,,,,,
3031,"Arpini BH, Braga AH, Borges LR, Vidinha P, Gonçalves R V., Szanyi J, et al. Tuning CO2 Hydrogenation Selectivity by N-Doped Carbon Coating over Nickel Nanoparticles Supported on SiO2. ACS Sustain Chem Eng 2022;10:2331–42. https://doi.org/10.1021/acssuschemeng.1c05847.",394,Train,Ni/SiO2,Ni,5,None,0,SiO2,95,None,HTP,25,0,500,1,1,10,300,1,0.15,,0,96,0,0,1,0.601,,,,,,,,,,,,,,,,,,,,,,,,,,,,,,,,,
3032,"Arpini BH, Braga AH, Borges LR, Vidinha P, Gonçalves R V., Szanyi J, et al. Tuning CO2 Hydrogenation Selectivity by N-Doped Carbon Coating over Nickel Nanoparticles Supported on SiO2. ACS Sustain Chem Eng 2022;10:2331–42. https://doi.org/10.1021/acssuschemeng.1c05847.",394,Train,Ni/SiO2,Ni,5,None,0,SiO2,95,None,HTP,25,0,500,1,1,10,350,1,0.15,,0,96,0,0,1,8.108,,,,,,,,,,,,,,,,,,,,,,,,,,,,,,,,,
3033,"Arpini BH, Braga AH, Borges LR, Vidinha P, Gonçalves R V., Szanyi J, et al. Tuning CO2 Hydrogenation Selectivity by N-Doped Carbon Coating over Nickel Nanoparticles Supported on SiO2. ACS Sustain Chem Eng 2022;10:2331–42. https://doi.org/10.1021/acssuschemeng.1c05847.",394,Train,Ni/SiO2,Ni,5,None,0,SiO2,95,None,HTP,25,0,500,1,1,10,400,1,0.15,,0,96,0,0,1,16.817,,,,,,,,,,,,,,,,,,,,,,,,,,,,,,,,,
3034,"Arpini BH, Braga AH, Borges LR, Vidinha P, Gonçalves R V., Szanyi J, et al. Tuning CO2 Hydrogenation Selectivity by N-Doped Carbon Coating over Nickel Nanoparticles Supported on SiO2. ACS Sustain Chem Eng 2022;10:2331–42. https://doi.org/10.1021/acssuschemeng.1c05847.",394,Train,Ni/SiO2,Ni,5,None,0,SiO2,95,None,HTP,25,0,500,1,1,10,450,1,0.15,,0,96,0,0,1,21.922,,,,,,,,,,,,,,,,,,,,,,,,,,,,,,,,,
3035,"Arpini BH, Braga AH, Borges LR, Vidinha P, Gonçalves R V., Szanyi J, et al. Tuning CO2 Hydrogenation Selectivity by N-Doped Carbon Coating over Nickel Nanoparticles Supported on SiO2. ACS Sustain Chem Eng 2022;10:2331–42. https://doi.org/10.1021/acssuschemeng.1c05847.",394,Train,Ni/SiO2,Ni,5,None,0,SiO2,95,None,HTP,25,0,500,1,1,10,500,1,0.15,,0,96,0,0,1,26.126,,,,,,,,,,,,,,,,,,,,,,,,,,,,,,,,,
3036,"Arpini BH, Braga AH, Borges LR, Vidinha P, Gonçalves R V., Szanyi J, et al. Tuning CO2 Hydrogenation Selectivity by N-Doped Carbon Coating over Nickel Nanoparticles Supported on SiO2. ACS Sustain Chem Eng 2022;10:2331–42. https://doi.org/10.1021/acssuschemeng.1c05847.",394,Train,Ni/SiO2,Ni,5,None,0,SiO2,95,None,HTP,25,0,500,1,1,10,550,1,0.15,,0,96,0,0,1,29.73,,,,,,,,,,,,,,,,,,,,,,,,,,,,,,,,,
3037,"Arpini BH, Braga AH, Borges LR, Vidinha P, Gonçalves R V., Szanyi J, et al. Tuning CO2 Hydrogenation Selectivity by N-Doped Carbon Coating over Nickel Nanoparticles Supported on SiO2. ACS Sustain Chem Eng 2022;10:2331–42. https://doi.org/10.1021/acssuschemeng.1c05847.",394,Train,Ni/SiO2,Ni,5,None,0,SiO2,95,None,IWI,800,2,500,1,1,10,150,1,0.15,,0,96,0,0,1,0,,,,,,,,,,,,,,,,,,,,,,,,,,,,,,,,,
3038,"Arpini BH, Braga AH, Borges LR, Vidinha P, Gonçalves R V., Szanyi J, et al. Tuning CO2 Hydrogenation Selectivity by N-Doped Carbon Coating over Nickel Nanoparticles Supported on SiO2. ACS Sustain Chem Eng 2022;10:2331–42. https://doi.org/10.1021/acssuschemeng.1c05847.",394,Train,Ni/SiO2,Ni,5,None,0,SiO2,95,None,IWI,800,2,500,1,1,10,200,1,0.15,,0,96,0,0,1,0,,,,,,,,,,,,,,,,,,,,,,,,,,,,,,,,,
3039,"Arpini BH, Braga AH, Borges LR, Vidinha P, Gonçalves R V., Szanyi J, et al. Tuning CO2 Hydrogenation Selectivity by N-Doped Carbon Coating over Nickel Nanoparticles Supported on SiO2. ACS Sustain Chem Eng 2022;10:2331–42. https://doi.org/10.1021/acssuschemeng.1c05847.",394,Train,Ni/SiO2,Ni,5,None,0,SiO2,95,None,IWI,800,2,500,1,1,10,250,1,0.15,,0,96,0,0,1,0.601,,,,,,,,,,,,,,,,,,,,,,,,,,,,,,,,,
3040,"Arpini BH, Braga AH, Borges LR, Vidinha P, Gonçalves R V., Szanyi J, et al. Tuning CO2 Hydrogenation Selectivity by N-Doped Carbon Coating over Nickel Nanoparticles Supported on SiO2. ACS Sustain Chem Eng 2022;10:2331–42. https://doi.org/10.1021/acssuschemeng.1c05847.",394,Train,Ni/SiO2,Ni,5,None,0,SiO2,95,None,IWI,800,2,500,1,1,10,300,1,0.15,,0,96,0,0,1,0.601,,,,,,,,,,,,,,,,,,,,,,,,,,,,,,,,,
3041,"Arpini BH, Braga AH, Borges LR, Vidinha P, Gonçalves R V., Szanyi J, et al. Tuning CO2 Hydrogenation Selectivity by N-Doped Carbon Coating over Nickel Nanoparticles Supported on SiO2. ACS Sustain Chem Eng 2022;10:2331–42. https://doi.org/10.1021/acssuschemeng.1c05847.",394,Train,Ni/SiO2,Ni,5,None,0,SiO2,95,None,IWI,800,2,500,1,1,10,350,1,0.15,,0,96,0,0,1,5.405,,,,,,,,,,,,,,,,,,,,,,,,,,,,,,,,,
3042,"Arpini BH, Braga AH, Borges LR, Vidinha P, Gonçalves R V., Szanyi J, et al. Tuning CO2 Hydrogenation Selectivity by N-Doped Carbon Coating over Nickel Nanoparticles Supported on SiO2. ACS Sustain Chem Eng 2022;10:2331–42. https://doi.org/10.1021/acssuschemeng.1c05847.",394,Train,Ni/SiO2,Ni,5,None,0,SiO2,95,None,IWI,800,2,500,1,1,10,400,1,0.15,,0,96,0,0,1,12.913,,,,,,,,,,,,,,,,,,,,,,,,,,,,,,,,,
3043,"Arpini BH, Braga AH, Borges LR, Vidinha P, Gonçalves R V., Szanyi J, et al. Tuning CO2 Hydrogenation Selectivity by N-Doped Carbon Coating over Nickel Nanoparticles Supported on SiO2. ACS Sustain Chem Eng 2022;10:2331–42. https://doi.org/10.1021/acssuschemeng.1c05847.",394,Train,Ni/SiO2,Ni,5,None,0,SiO2,95,None,IWI,800,2,500,1,1,10,450,1,0.15,,0,96,0,0,1,19.219,,,,,,,,,,,,,,,,,,,,,,,,,,,,,,,,,
3044,"Arpini BH, Braga AH, Borges LR, Vidinha P, Gonçalves R V., Szanyi J, et al. Tuning CO2 Hydrogenation Selectivity by N-Doped Carbon Coating over Nickel Nanoparticles Supported on SiO2. ACS Sustain Chem Eng 2022;10:2331–42. https://doi.org/10.1021/acssuschemeng.1c05847.",394,Train,Ni/SiO2,Ni,5,None,0,SiO2,95,None,IWI,800,2,500,1,1,10,500,1,0.15,,0,96,0,0,1,23.423,,,,,,,,,,,,,,,,,,,,,,,,,,,,,,,,,
3045,"Arpini BH, Braga AH, Borges LR, Vidinha P, Gonçalves R V., Szanyi J, et al. Tuning CO2 Hydrogenation Selectivity by N-Doped Carbon Coating over Nickel Nanoparticles Supported on SiO2. ACS Sustain Chem Eng 2022;10:2331–42. https://doi.org/10.1021/acssuschemeng.1c05847.",394,Train,Ni/SiO2,Ni,5,None,0,SiO2,95,None,IWI,800,2,500,1,1,10,550,1,0.15,,0,96,0,0,1,27.027,,,,,,,,,,,,,,,,,,,,,,,,,,,,,,,,,
3046,"Arpini BH, Braga AH, Borges LR, Vidinha P, Gonçalves R V., Szanyi J, et al. Tuning CO2 Hydrogenation Selectivity by N-Doped Carbon Coating over Nickel Nanoparticles Supported on SiO2. ACS Sustain Chem Eng 2022;10:2331–42. https://doi.org/10.1021/acssuschemeng.1c05847.",395,Train,Ni@C/SiO2,Ni,5,C,,SiO2,,None,HTP,25,0,500,1,1,10,200,1,0.15,,0,90,0,0,4,0,,,,,,,,,,,,,,,,,,,,,,,,,,,,,,,,,
3047,"Arpini BH, Braga AH, Borges LR, Vidinha P, Gonçalves R V., Szanyi J, et al. Tuning CO2 Hydrogenation Selectivity by N-Doped Carbon Coating over Nickel Nanoparticles Supported on SiO2. ACS Sustain Chem Eng 2022;10:2331–42. https://doi.org/10.1021/acssuschemeng.1c05847.",395,Train,Ni@C/SiO2,Ni,5,C,,SiO2,,None,HTP,25,0,500,1,1,10,250,1,0.15,,0,90,0,0,4,0,,,,,,,,,,,,,,,,,,,,,,,,,,,,,,,,,
3048,"Arpini BH, Braga AH, Borges LR, Vidinha P, Gonçalves R V., Szanyi J, et al. Tuning CO2 Hydrogenation Selectivity by N-Doped Carbon Coating over Nickel Nanoparticles Supported on SiO2. ACS Sustain Chem Eng 2022;10:2331–42. https://doi.org/10.1021/acssuschemeng.1c05847.",395,Train,Ni@C/SiO2,Ni,5,C,,SiO2,,None,HTP,25,0,500,1,1,10,300,1,0.15,,0,90,0,0,4,2.517,,,,,,,,,,,,,,,,,,,,,,,,,,,,,,,,,
3049,"Arpini BH, Braga AH, Borges LR, Vidinha P, Gonçalves R V., Szanyi J, et al. Tuning CO2 Hydrogenation Selectivity by N-Doped Carbon Coating over Nickel Nanoparticles Supported on SiO2. ACS Sustain Chem Eng 2022;10:2331–42. https://doi.org/10.1021/acssuschemeng.1c05847.",395,Train,Ni@C/SiO2,Ni,5,C,,SiO2,,None,HTP,25,0,500,1,1,10,350,1,0.15,,0,90,0,0,4,12.815,,,,,,,,,,,,,,,,,,,,,,,,,,,,,,,,,
3050,"Arpini BH, Braga AH, Borges LR, Vidinha P, Gonçalves R V., Szanyi J, et al. Tuning CO2 Hydrogenation Selectivity by N-Doped Carbon Coating over Nickel Nanoparticles Supported on SiO2. ACS Sustain Chem Eng 2022;10:2331–42. https://doi.org/10.1021/acssuschemeng.1c05847.",395,Train,Ni@C/SiO2,Ni,5,C,,SiO2,,None,HTP,25,0,500,1,1,10,400,1,0.15,,0,90,0,0,4,33.41,,,,,,,,,,,,,,,,,,,,,,,,,,,,,,,,,
3051,"Arpini BH, Braga AH, Borges LR, Vidinha P, Gonçalves R V., Szanyi J, et al. Tuning CO2 Hydrogenation Selectivity by N-Doped Carbon Coating over Nickel Nanoparticles Supported on SiO2. ACS Sustain Chem Eng 2022;10:2331–42. https://doi.org/10.1021/acssuschemeng.1c05847.",395,Train,Ni@C/SiO2,Ni,5,C,,SiO2,,None,HTP,25,0,500,1,1,10,450,1,0.15,,0,90,0,0,4,45.767,,,,,,,,,,,,,,,,,,,,,,,,,,,,,,,,,
3052,"Arpini BH, Braga AH, Borges LR, Vidinha P, Gonçalves R V., Szanyi J, et al. Tuning CO2 Hydrogenation Selectivity by N-Doped Carbon Coating over Nickel Nanoparticles Supported on SiO2. ACS Sustain Chem Eng 2022;10:2331–42. https://doi.org/10.1021/acssuschemeng.1c05847.",395,Train,Ni@C/SiO2,Ni,5,C,,SiO2,,None,HTP,25,0,500,1,1,10,500,1,0.15,,0,90,0,0,4,51.03,,,,,,,,,,,,,,,,,,,,,,,,,,,,,,,,,
3053,"Arpini BH, Braga AH, Borges LR, Vidinha P, Gonçalves R V., Szanyi J, et al. Tuning CO2 Hydrogenation Selectivity by N-Doped Carbon Coating over Nickel Nanoparticles Supported on SiO2. ACS Sustain Chem Eng 2022;10:2331–42. https://doi.org/10.1021/acssuschemeng.1c05847.",395,Train,Ni@C/SiO2,Ni,5,C,,SiO2,,None,HTP,25,0,500,1,1,10,550,1,0.15,,0,90,0,0,4,56.293,,,,,,,,,,,,,,,,,,,,,,,,,,,,,,,,,
3054,"Arpini BH, Braga AH, Borges LR, Vidinha P, Gonçalves R V., Szanyi J, et al. Tuning CO2 Hydrogenation Selectivity by N-Doped Carbon Coating over Nickel Nanoparticles Supported on SiO2. ACS Sustain Chem Eng 2022;10:2331–42. https://doi.org/10.1021/acssuschemeng.1c05847.",396,Train,Ni/SiO2,Ni,5,None,0,SiO2,95,None,IWI,800,2,500,1,1,10,200,1,0.15,,0,90,0,0,4,0,,,,,,,,,,,,,,,,,,,,,,,,,,,,,,,,,
3055,"Arpini BH, Braga AH, Borges LR, Vidinha P, Gonçalves R V., Szanyi J, et al. Tuning CO2 Hydrogenation Selectivity by N-Doped Carbon Coating over Nickel Nanoparticles Supported on SiO2. ACS Sustain Chem Eng 2022;10:2331–42. https://doi.org/10.1021/acssuschemeng.1c05847.",396,Train,Ni/SiO2,Ni,5,None,0,SiO2,95,None,IWI,800,2,500,1,1,10,250,1,0.15,,0,90,0,0,4,0,,,,,,,,,,,,,,,,,,,,,,,,,,,,,,,,,
3056,"Arpini BH, Braga AH, Borges LR, Vidinha P, Gonçalves R V., Szanyi J, et al. Tuning CO2 Hydrogenation Selectivity by N-Doped Carbon Coating over Nickel Nanoparticles Supported on SiO2. ACS Sustain Chem Eng 2022;10:2331–42. https://doi.org/10.1021/acssuschemeng.1c05847.",396,Train,Ni/SiO2,Ni,5,None,0,SiO2,95,None,IWI,800,2,500,1,1,10,300,1,0.15,,0,90,0,0,4,4.348,,,,,,,,,,,,,,,,,,,,,,,,,,,,,,,,,
3057,"Arpini BH, Braga AH, Borges LR, Vidinha P, Gonçalves R V., Szanyi J, et al. Tuning CO2 Hydrogenation Selectivity by N-Doped Carbon Coating over Nickel Nanoparticles Supported on SiO2. ACS Sustain Chem Eng 2022;10:2331–42. https://doi.org/10.1021/acssuschemeng.1c05847.",396,Train,Ni/SiO2,Ni,5,None,0,SiO2,95,None,IWI,800,2,500,1,1,10,350,1,0.15,,0,90,0,0,4,15.789,,,,,,,,,,,,,,,,,,,,,,,,,,,,,,,,,
3058,"Arpini BH, Braga AH, Borges LR, Vidinha P, Gonçalves R V., Szanyi J, et al. Tuning CO2 Hydrogenation Selectivity by N-Doped Carbon Coating over Nickel Nanoparticles Supported on SiO2. ACS Sustain Chem Eng 2022;10:2331–42. https://doi.org/10.1021/acssuschemeng.1c05847.",396,Train,Ni/SiO2,Ni,5,None,0,SiO2,95,None,IWI,800,2,500,1,1,10,400,1,0.15,,0,90,0,0,4,33.867,,,,,,,,,,,,,,,,,,,,,,,,,,,,,,,,,
3059,"Arpini BH, Braga AH, Borges LR, Vidinha P, Gonçalves R V., Szanyi J, et al. Tuning CO2 Hydrogenation Selectivity by N-Doped Carbon Coating over Nickel Nanoparticles Supported on SiO2. ACS Sustain Chem Eng 2022;10:2331–42. https://doi.org/10.1021/acssuschemeng.1c05847.",396,Train,Ni/SiO2,Ni,5,None,0,SiO2,95,None,IWI,800,2,500,1,1,10,450,1,0.15,,0,90,0,0,4,45.309,,,,,,,,,,,,,,,,,,,,,,,,,,,,,,,,,
3060,"Arpini BH, Braga AH, Borges LR, Vidinha P, Gonçalves R V., Szanyi J, et al. Tuning CO2 Hydrogenation Selectivity by N-Doped Carbon Coating over Nickel Nanoparticles Supported on SiO2. ACS Sustain Chem Eng 2022;10:2331–42. https://doi.org/10.1021/acssuschemeng.1c05847.",396,Train,Ni/SiO2,Ni,5,None,0,SiO2,95,None,IWI,800,2,500,1,1,10,500,1,0.15,,0,90,0,0,4,51.945,,,,,,,,,,,,,,,,,,,,,,,,,,,,,,,,,
3061,"Arpini BH, Braga AH, Borges LR, Vidinha P, Gonçalves R V., Szanyi J, et al. Tuning CO2 Hydrogenation Selectivity by N-Doped Carbon Coating over Nickel Nanoparticles Supported on SiO2. ACS Sustain Chem Eng 2022;10:2331–42. https://doi.org/10.1021/acssuschemeng.1c05847.",396,Train,Ni/SiO2,Ni,5,None,0,SiO2,95,None,IWI,800,2,500,1,1,10,550,1,0.15,,0,90,0,0,4,58.124,,,,,,,,,,,,,,,,,,,,,,,,,,,,,,,,,
3062,"Everett Espino OE, Zonetti PC, Celin RR, Costa LT, Alves OC, Spadotto JC, et al. The tendency of supports to generate oxygen vacancies and the catalytic performance of Ni/ZrO2and Ni/Mg(Al)O in CO2methanation. Catal Sci Technol 2022;12:1324–38. https://doi.org/10.1039/d1cy01915e.",397,Train,Ni/MgO-Al2O3,Ni,5,None,0,MgO,,Al2O3,WI,500,5,700,1,1,100,210,1,2.5,14,0,50,0,0,4,0,,,,,,,,,,,,,,,,,,,,,,,,,,,,,,,,,
3063,"Everett Espino OE, Zonetti PC, Celin RR, Costa LT, Alves OC, Spadotto JC, et al. The tendency of supports to generate oxygen vacancies and the catalytic performance of Ni/ZrO2and Ni/Mg(Al)O in CO2methanation. Catal Sci Technol 2022;12:1324–38. https://doi.org/10.1039/d1cy01915e.",397,Train,Ni/MgO-Al2O3,Ni,5,None,0,MgO,,Al2O3,WI,500,5,700,1,1,100,240,1,2.5,14,0,50,0,0,4,0.332,,,,,,,,,,,,,,,,,,,,,,,,,,,,,,,,,
3064,"Everett Espino OE, Zonetti PC, Celin RR, Costa LT, Alves OC, Spadotto JC, et al. The tendency of supports to generate oxygen vacancies and the catalytic performance of Ni/ZrO2and Ni/Mg(Al)O in CO2methanation. Catal Sci Technol 2022;12:1324–38. https://doi.org/10.1039/d1cy01915e.",397,Train,Ni/MgO-Al2O3,Ni,5,None,0,MgO,,Al2O3,WI,500,5,700,1,1,100,270,1,2.5,14,0,50,0,0,4,0.996,,,,,,,,,,,,,,,,,,,,,,,,,,,,,,,,,
3065,"Everett Espino OE, Zonetti PC, Celin RR, Costa LT, Alves OC, Spadotto JC, et al. The tendency of supports to generate oxygen vacancies and the catalytic performance of Ni/ZrO2and Ni/Mg(Al)O in CO2methanation. Catal Sci Technol 2022;12:1324–38. https://doi.org/10.1039/d1cy01915e.",397,Train,Ni/MgO-Al2O3,Ni,5,None,0,MgO,,Al2O3,WI,500,5,700,1,1,100,300,1,2.5,14,0,50,0,0,4,7.303,,,,,,,,,,,,,,,,,,,,,,,,,,,,,,,,,
3066,"Everett Espino OE, Zonetti PC, Celin RR, Costa LT, Alves OC, Spadotto JC, et al. The tendency of supports to generate oxygen vacancies and the catalytic performance of Ni/ZrO2and Ni/Mg(Al)O in CO2methanation. Catal Sci Technol 2022;12:1324–38. https://doi.org/10.1039/d1cy01915e.",397,Train,Ni/MgO-Al2O3,Ni,5,None,0,MgO,,Al2O3,WI,500,5,700,1,1,100,330,1,2.5,14,0,50,0,0,4,14.938,,,,,,,,,,,,,,,,,,,,,,,,,,,,,,,,,
3067,"Everett Espino OE, Zonetti PC, Celin RR, Costa LT, Alves OC, Spadotto JC, et al. The tendency of supports to generate oxygen vacancies and the catalytic performance of Ni/ZrO2and Ni/Mg(Al)O in CO2methanation. Catal Sci Technol 2022;12:1324–38. https://doi.org/10.1039/d1cy01915e.",397,Train,Ni/MgO-Al2O3,Ni,5,None,0,MgO,,Al2O3,WI,500,5,700,1,1,100,360,1,2.5,14,0,50,0,0,4,28.548,,,,,,,,,,,,,,,,,,,,,,,,,,,,,,,,,
3068,"Everett Espino OE, Zonetti PC, Celin RR, Costa LT, Alves OC, Spadotto JC, et al. The tendency of supports to generate oxygen vacancies and the catalytic performance of Ni/ZrO2and Ni/Mg(Al)O in CO2methanation. Catal Sci Technol 2022;12:1324–38. https://doi.org/10.1039/d1cy01915e.",397,Train,Ni/MgO-Al2O3,Ni,5,None,0,MgO,,Al2O3,WI,500,5,700,1,1,100,390,1,2.5,14,0,50,0,0,4,46.805,,,,,,,,,,,,,,,,,,,,,,,,,,,,,,,,,
3069,"Everett Espino OE, Zonetti PC, Celin RR, Costa LT, Alves OC, Spadotto JC, et al. The tendency of supports to generate oxygen vacancies and the catalytic performance of Ni/ZrO2and Ni/Mg(Al)O in CO2methanation. Catal Sci Technol 2022;12:1324–38. https://doi.org/10.1039/d1cy01915e.",397,Train,Ni/MgO-Al2O3,Ni,5,None,0,MgO,,Al2O3,WI,500,5,700,1,1,100,420,1,2.5,14,0,50,0,0,4,60.083,,,,,,,,,,,,,,,,,,,,,,,,,,,,,,,,,
3070,"Everett Espino OE, Zonetti PC, Celin RR, Costa LT, Alves OC, Spadotto JC, et al. The tendency of supports to generate oxygen vacancies and the catalytic performance of Ni/ZrO2and Ni/Mg(Al)O in CO2methanation. Catal Sci Technol 2022;12:1324–38. https://doi.org/10.1039/d1cy01915e.",398,Train,Ni/ZrO2,Ni,5,None,0,ZrO2,95,None,WI,500,5,500,1,0.5,100,210,1,2.5,14,0,50,0,0,4,0.332,,,,,,,,,,,,,,,,,,,,,,,,,,,,,,,,,
3071,"Everett Espino OE, Zonetti PC, Celin RR, Costa LT, Alves OC, Spadotto JC, et al. The tendency of supports to generate oxygen vacancies and the catalytic performance of Ni/ZrO2and Ni/Mg(Al)O in CO2methanation. Catal Sci Technol 2022;12:1324–38. https://doi.org/10.1039/d1cy01915e.",398,Train,Ni/ZrO2,Ni,5,None,0,ZrO2,95,None,WI,500,5,500,1,0.5,100,240,1,2.5,14,0,50,0,0,4,3.651,,,,,,,,,,,,,,,,,,,,,,,,,,,,,,,,,
3072,"Everett Espino OE, Zonetti PC, Celin RR, Costa LT, Alves OC, Spadotto JC, et al. The tendency of supports to generate oxygen vacancies and the catalytic performance of Ni/ZrO2and Ni/Mg(Al)O in CO2methanation. Catal Sci Technol 2022;12:1324–38. https://doi.org/10.1039/d1cy01915e.",398,Train,Ni/ZrO2,Ni,5,None,0,ZrO2,95,None,WI,500,5,500,1,0.5,100,270,1,2.5,14,0,50,0,0,4,7.303,,,,,,,,,,,,,,,,,,,,,,,,,,,,,,,,,
3073,"Everett Espino OE, Zonetti PC, Celin RR, Costa LT, Alves OC, Spadotto JC, et al. The tendency of supports to generate oxygen vacancies and the catalytic performance of Ni/ZrO2and Ni/Mg(Al)O in CO2methanation. Catal Sci Technol 2022;12:1324–38. https://doi.org/10.1039/d1cy01915e.",398,Train,Ni/ZrO2,Ni,5,None,0,ZrO2,95,None,WI,500,5,500,1,0.5,100,300,1,2.5,14,0,50,0,0,4,15.934,,,,,,,,,,,,,,,,,,,,,,,,,,,,,,,,,
3074,"Everett Espino OE, Zonetti PC, Celin RR, Costa LT, Alves OC, Spadotto JC, et al. The tendency of supports to generate oxygen vacancies and the catalytic performance of Ni/ZrO2and Ni/Mg(Al)O in CO2methanation. Catal Sci Technol 2022;12:1324–38. https://doi.org/10.1039/d1cy01915e.",398,Train,Ni/ZrO2,Ni,5,None,0,ZrO2,95,None,WI,500,5,500,1,0.5,100,330,1,2.5,14,0,50,0,0,4,31.867,,,,,,,,,,,,,,,,,,,,,,,,,,,,,,,,,
3075,"Everett Espino OE, Zonetti PC, Celin RR, Costa LT, Alves OC, Spadotto JC, et al. The tendency of supports to generate oxygen vacancies and the catalytic performance of Ni/ZrO2and Ni/Mg(Al)O in CO2methanation. Catal Sci Technol 2022;12:1324–38. https://doi.org/10.1039/d1cy01915e.",398,Train,Ni/ZrO2,Ni,5,None,0,ZrO2,95,None,WI,500,5,500,1,0.5,100,360,1,2.5,14,0,50,0,0,4,49.129,,,,,,,,,,,,,,,,,,,,,,,,,,,,,,,,,
3076,"Everett Espino OE, Zonetti PC, Celin RR, Costa LT, Alves OC, Spadotto JC, et al. The tendency of supports to generate oxygen vacancies and the catalytic performance of Ni/ZrO2and Ni/Mg(Al)O in CO2methanation. Catal Sci Technol 2022;12:1324–38. https://doi.org/10.1039/d1cy01915e.",398,Train,Ni/ZrO2,Ni,5,None,0,ZrO2,95,None,WI,500,5,500,1,0.5,100,390,1,2.5,14,0,50,0,0,4,59.087,,,,,,,,,,,,,,,,,,,,,,,,,,,,,,,,,
3077,"Everett Espino OE, Zonetti PC, Celin RR, Costa LT, Alves OC, Spadotto JC, et al. The tendency of supports to generate oxygen vacancies and the catalytic performance of Ni/ZrO2and Ni/Mg(Al)O in CO2methanation. Catal Sci Technol 2022;12:1324–38. https://doi.org/10.1039/d1cy01915e.",398,Train,Ni/ZrO2,Ni,5,None,0,ZrO2,95,None,WI,500,5,500,1,0.5,100,420,1,2.5,14,0,50,0,0,4,63.734,,,,,,,,,,,,,,,,,,,,,,,,,,,,,,,,,
3078,"Everett Espino OE, Zonetti PC, Celin RR, Costa LT, Alves OC, Spadotto JC, et al. The tendency of supports to generate oxygen vacancies and the catalytic performance of Ni/ZrO2and Ni/Mg(Al)O in CO2methanation. Catal Sci Technol 2022;12:1324–38. https://doi.org/10.1039/d1cy01915e.",399,Train,Ni/SiO2,Ni,10,None,0,SiO2,90,None,WI,500,5,500,1,0.5,100,210,1,2.5,14,0,50,0,0,4,0.332,,,,,,,,,,,,,,,,,,,,,,,,,,,,,,,,,
3079,"Everett Espino OE, Zonetti PC, Celin RR, Costa LT, Alves OC, Spadotto JC, et al. The tendency of supports to generate oxygen vacancies and the catalytic performance of Ni/ZrO2and Ni/Mg(Al)O in CO2methanation. Catal Sci Technol 2022;12:1324–38. https://doi.org/10.1039/d1cy01915e.",399,Train,Ni/SiO2,Ni,10,None,0,SiO2,90,None,WI,500,5,500,1,0.5,100,240,1,2.5,14,0,50,0,0,4,0.996,,,,,,,,,,,,,,,,,,,,,,,,,,,,,,,,,
3080,"Everett Espino OE, Zonetti PC, Celin RR, Costa LT, Alves OC, Spadotto JC, et al. The tendency of supports to generate oxygen vacancies and the catalytic performance of Ni/ZrO2and Ni/Mg(Al)O in CO2methanation. Catal Sci Technol 2022;12:1324–38. https://doi.org/10.1039/d1cy01915e.",399,Train,Ni/SiO2,Ni,10,None,0,SiO2,90,None,WI,500,5,500,1,0.5,100,270,1,2.5,14,0,50,0,0,4,3.983,,,,,,,,,,,,,,,,,,,,,,,,,,,,,,,,,
3081,"Everett Espino OE, Zonetti PC, Celin RR, Costa LT, Alves OC, Spadotto JC, et al. The tendency of supports to generate oxygen vacancies and the catalytic performance of Ni/ZrO2and Ni/Mg(Al)O in CO2methanation. Catal Sci Technol 2022;12:1324–38. https://doi.org/10.1039/d1cy01915e.",399,Train,Ni/SiO2,Ni,10,None,0,SiO2,90,None,WI,500,5,500,1,0.5,100,300,1,2.5,14,0,50,0,0,4,8.963,,,,,,,,,,,,,,,,,,,,,,,,,,,,,,,,,
3082,"Everett Espino OE, Zonetti PC, Celin RR, Costa LT, Alves OC, Spadotto JC, et al. The tendency of supports to generate oxygen vacancies and the catalytic performance of Ni/ZrO2and Ni/Mg(Al)O in CO2methanation. Catal Sci Technol 2022;12:1324–38. https://doi.org/10.1039/d1cy01915e.",399,Train,Ni/SiO2,Ni,10,None,0,SiO2,90,None,WI,500,5,500,1,0.5,100,330,1,2.5,14,0,50,0,0,4,16.929,,,,,,,,,,,,,,,,,,,,,,,,,,,,,,,,,
3083,"Everett Espino OE, Zonetti PC, Celin RR, Costa LT, Alves OC, Spadotto JC, et al. The tendency of supports to generate oxygen vacancies and the catalytic performance of Ni/ZrO2and Ni/Mg(Al)O in CO2methanation. Catal Sci Technol 2022;12:1324–38. https://doi.org/10.1039/d1cy01915e.",399,Train,Ni/SiO2,Ni,10,None,0,SiO2,90,None,WI,500,5,500,1,0.5,100,360,1,2.5,14,0,50,0,0,4,28.88,,,,,,,,,,,,,,,,,,,,,,,,,,,,,,,,,
3084,"Everett Espino OE, Zonetti PC, Celin RR, Costa LT, Alves OC, Spadotto JC, et al. The tendency of supports to generate oxygen vacancies and the catalytic performance of Ni/ZrO2and Ni/Mg(Al)O in CO2methanation. Catal Sci Technol 2022;12:1324–38. https://doi.org/10.1039/d1cy01915e.",399,Train,Ni/SiO2,Ni,10,None,0,SiO2,90,None,WI,500,5,500,1,0.5,100,390,1,2.5,14,0,50,0,0,4,38.838,,,,,,,,,,,,,,,,,,,,,,,,,,,,,,,,,
3085,"Everett Espino OE, Zonetti PC, Celin RR, Costa LT, Alves OC, Spadotto JC, et al. The tendency of supports to generate oxygen vacancies and the catalytic performance of Ni/ZrO2and Ni/Mg(Al)O in CO2methanation. Catal Sci Technol 2022;12:1324–38. https://doi.org/10.1039/d1cy01915e.",399,Train,Ni/SiO2,Ni,10,None,0,SiO2,90,None,WI,500,5,500,1,0.5,100,420,1,2.5,14,0,50,0,0,4,45.809,,,,,,,,,,,,,,,,,,,,,,,,,,,,,,,,,
3086,"Gac W, Zawadzki W, Greluk M, S?owik G, Rotko M, Ku?mierz M. The effects of CE and W promoters on the performance of alumina-supported nickel catalysts in CO2 methanation reaction. Catalysts 2022;12:1–23. https://doi.org/10.3390/catal12010013.",400,Train,Ni/Al2O3,Ni,20,None,0,Al2O3,80,None,MI,400,2,600,1.9,2,100,200,1.9,2,,0,23,0,0,4,4.318,,,,,,,,,,,,,,,,,,,,,,,,,,,,,,,,,
3087,"Gac W, Zawadzki W, Greluk M, S?owik G, Rotko M, Ku?mierz M. The effects of CE and W promoters on the performance of alumina-supported nickel catalysts in CO2 methanation reaction. Catalysts 2022;12:1–23. https://doi.org/10.3390/catal12010013.",400,Train,Ni/Al2O3,Ni,20,None,0,Al2O3,80,None,MI,400,2,600,1.9,2,100,240,1.9,2,,0,23,0,0,4,18.182,,,,,,,,,,,,,,,,,,,,,,,,,,,,,,,,,
3088,"Gac W, Zawadzki W, Greluk M, S?owik G, Rotko M, Ku?mierz M. The effects of CE and W promoters on the performance of alumina-supported nickel catalysts in CO2 methanation reaction. Catalysts 2022;12:1–23. https://doi.org/10.3390/catal12010013.",400,Train,Ni/Al2O3,Ni,20,None,0,Al2O3,80,None,MI,400,2,600,1.9,2,100,280,1.9,2,,0,23,0,0,4,67.273,,,,,,,,,,,,,,,,,,,,,,,,,,,,,,,,,
3089,"Gac W, Zawadzki W, Greluk M, S?owik G, Rotko M, Ku?mierz M. The effects of CE and W promoters on the performance of alumina-supported nickel catalysts in CO2 methanation reaction. Catalysts 2022;12:1–23. https://doi.org/10.3390/catal12010013.",400,Train,Ni/Al2O3,Ni,20,None,0,Al2O3,80,None,MI,400,2,600,1.9,2,100,320,1.9,2,,0,23,0,0,4,89.091,,,,,,,,,,,,,,,,,,,,,,,,,,,,,,,,,
3090,"Gac W, Zawadzki W, Greluk M, S?owik G, Rotko M, Ku?mierz M. The effects of CE and W promoters on the performance of alumina-supported nickel catalysts in CO2 methanation reaction. Catalysts 2022;12:1–23. https://doi.org/10.3390/catal12010013.",400,Train,Ni/Al2O3,Ni,20,None,0,Al2O3,80,None,MI,400,2,600,1.9,2,100,360,1.9,2,,0,23,0,0,4,90.682,,,,,,,,,,,,,,,,,,,,,,,,,,,,,,,,,
3091,"Gac W, Zawadzki W, Greluk M, S?owik G, Rotko M, Ku?mierz M. The effects of CE and W promoters on the performance of alumina-supported nickel catalysts in CO2 methanation reaction. Catalysts 2022;12:1–23. https://doi.org/10.3390/catal12010013.",400,Train,Ni/Al2O3,Ni,20,None,0,Al2O3,80,None,MI,400,2,600,1.9,2,100,400,1.9,2,,0,23,0,0,4,87.273,,,,,,,,,,,,,,,,,,,,,,,,,,,,,,,,,
3092,"Gac W, Zawadzki W, Greluk M, S?owik G, Rotko M, Ku?mierz M. The effects of CE and W promoters on the performance of alumina-supported nickel catalysts in CO2 methanation reaction. Catalysts 2022;12:1–23. https://doi.org/10.3390/catal12010013.",400,Train,Ni/Al2O3,Ni,20,None,0,Al2O3,80,None,MI,400,2,600,1.9,2,100,450,1.9,2,,0,23,0,0,4,81.364,,,,,,,,,,,,,,,,,,,,,,,,,,,,,,,,,
3093,"Gac W, Zawadzki W, Greluk M, S?owik G, Rotko M, Ku?mierz M. The effects of CE and W promoters on the performance of alumina-supported nickel catalysts in CO2 methanation reaction. Catalysts 2022;12:1–23. https://doi.org/10.3390/catal12010013.",400,Train,Ni/Al2O3,Ni,20,None,0,Al2O3,80,None,MI,400,2,600,1.9,2,100,500,1.9,2,,0,23,0,0,4,74.318,,,,,,,,,,,,,,,,,,,,,,,,,,,,,,,,,
3094,"Gac W, Zawadzki W, Greluk M, S?owik G, Rotko M, Ku?mierz M. The effects of CE and W promoters on the performance of alumina-supported nickel catalysts in CO2 methanation reaction. Catalysts 2022;12:1–23. https://doi.org/10.3390/catal12010013.",401,Test,Ni-Ce/Al2O3,Ni,20,Ce,1,Al2O3,79,None,MI,400,2,600,1.9,2,100,200,1.9,2,,0,23,0,0,4,6.364,,,,,,,,,,,,,,,,,,,,,,,,,,,,,,,,,
3095,"Gac W, Zawadzki W, Greluk M, S?owik G, Rotko M, Ku?mierz M. The effects of CE and W promoters on the performance of alumina-supported nickel catalysts in CO2 methanation reaction. Catalysts 2022;12:1–23. https://doi.org/10.3390/catal12010013.",401,Test,Ni-Ce/Al2O3,Ni,20,Ce,1,Al2O3,79,None,MI,400,2,600,1.9,2,100,240,1.9,2,,0,23,0,0,4,24.318,,,,,,,,,,,,,,,,,,,,,,,,,,,,,,,,,
3096,"Gac W, Zawadzki W, Greluk M, S?owik G, Rotko M, Ku?mierz M. The effects of CE and W promoters on the performance of alumina-supported nickel catalysts in CO2 methanation reaction. Catalysts 2022;12:1–23. https://doi.org/10.3390/catal12010013.",401,Test,Ni-Ce/Al2O3,Ni,20,Ce,1,Al2O3,79,None,MI,400,2,600,1.9,2,100,280,1.9,2,,0,23,0,0,4,74.091,,,,,,,,,,,,,,,,,,,,,,,,,,,,,,,,,
3097,"Gac W, Zawadzki W, Greluk M, S?owik G, Rotko M, Ku?mierz M. The effects of CE and W promoters on the performance of alumina-supported nickel catalysts in CO2 methanation reaction. Catalysts 2022;12:1–23. https://doi.org/10.3390/catal12010013.",401,Test,Ni-Ce/Al2O3,Ni,20,Ce,1,Al2O3,79,None,MI,400,2,600,1.9,2,100,320,1.9,2,,0,23,0,0,4,90,,,,,,,,,,,,,,,,,,,,,,,,,,,,,,,,,
3098,"Gac W, Zawadzki W, Greluk M, S?owik G, Rotko M, Ku?mierz M. The effects of CE and W promoters on the performance of alumina-supported nickel catalysts in CO2 methanation reaction. Catalysts 2022;12:1–23. https://doi.org/10.3390/catal12010013.",401,Test,Ni-Ce/Al2O3,Ni,20,Ce,1,Al2O3,79,None,MI,400,2,600,1.9,2,100,360,1.9,2,,0,23,0,0,4,90.455,,,,,,,,,,,,,,,,,,,,,,,,,,,,,,,,,
3099,"Gac W, Zawadzki W, Greluk M, S?owik G, Rotko M, Ku?mierz M. The effects of CE and W promoters on the performance of alumina-supported nickel catalysts in CO2 methanation reaction. Catalysts 2022;12:1–23. https://doi.org/10.3390/catal12010013.",401,Test,Ni-Ce/Al2O3,Ni,20,Ce,1,Al2O3,79,None,MI,400,2,600,1.9,2,100,400,1.9,2,,0,23,0,0,4,86.818,,,,,,,,,,,,,,,,,,,,,,,,,,,,,,,,,
3100,"Gac W, Zawadzki W, Greluk M, S?owik G, Rotko M, Ku?mierz M. The effects of CE and W promoters on the performance of alumina-supported nickel catalysts in CO2 methanation reaction. Catalysts 2022;12:1–23. https://doi.org/10.3390/catal12010013.",401,Test,Ni-Ce/Al2O3,Ni,20,Ce,1,Al2O3,79,None,MI,400,2,600,1.9,2,100,450,1.9,2,,0,23,0,0,4,80.455,,,,,,,,,,,,,,,,,,,,,,,,,,,,,,,,,
3101,"Gac W, Zawadzki W, Greluk M, S?owik G, Rotko M, Ku?mierz M. The effects of CE and W promoters on the performance of alumina-supported nickel catalysts in CO2 methanation reaction. Catalysts 2022;12:1–23. https://doi.org/10.3390/catal12010013.",401,Test,Ni-Ce/Al2O3,Ni,20,Ce,1,Al2O3,79,None,MI,400,2,600,1.9,2,100,500,1.9,2,,0,23,0,0,4,73.864,,,,,,,,,,,,,,,,,,,,,,,,,,,,,,,,,
3102,"Gac W, Zawadzki W, Greluk M, S?owik G, Rotko M, Ku?mierz M. The effects of CE and W promoters on the performance of alumina-supported nickel catalysts in CO2 methanation reaction. Catalysts 2022;12:1–23. https://doi.org/10.3390/catal12010013.",402,Train,Ni-Ce/Al2O3,Ni,20,Ce,2,Al2O3,78,None,MI,400,2,600,1.9,2,100,200,1.9,2,,0,23,0,0,4,8.182,,,,,,,,,,,,,,,,,,,,,,,,,,,,,,,,,
3103,"Gac W, Zawadzki W, Greluk M, S?owik G, Rotko M, Ku?mierz M. The effects of CE and W promoters on the performance of alumina-supported nickel catalysts in CO2 methanation reaction. Catalysts 2022;12:1–23. https://doi.org/10.3390/catal12010013.",402,Train,Ni-Ce/Al2O3,Ni,20,Ce,2,Al2O3,78,None,MI,400,2,600,1.9,2,100,240,1.9,2,,0,23,0,0,4,31.364,,,,,,,,,,,,,,,,,,,,,,,,,,,,,,,,,
3104,"Gac W, Zawadzki W, Greluk M, S?owik G, Rotko M, Ku?mierz M. The effects of CE and W promoters on the performance of alumina-supported nickel catalysts in CO2 methanation reaction. Catalysts 2022;12:1–23. https://doi.org/10.3390/catal12010013.",402,Train,Ni-Ce/Al2O3,Ni,20,Ce,2,Al2O3,78,None,MI,400,2,600,1.9,2,100,280,1.9,2,,0,23,0,0,4,82.5,,,,,,,,,,,,,,,,,,,,,,,,,,,,,,,,,
3105,"Gac W, Zawadzki W, Greluk M, S?owik G, Rotko M, Ku?mierz M. The effects of CE and W promoters on the performance of alumina-supported nickel catalysts in CO2 methanation reaction. Catalysts 2022;12:1–23. https://doi.org/10.3390/catal12010013.",402,Train,Ni-Ce/Al2O3,Ni,20,Ce,2,Al2O3,78,None,MI,400,2,600,1.9,2,100,320,1.9,2,,0,23,0,0,4,90.909,,,,,,,,,,,,,,,,,,,,,,,,,,,,,,,,,
3106,"Gac W, Zawadzki W, Greluk M, S?owik G, Rotko M, Ku?mierz M. The effects of CE and W promoters on the performance of alumina-supported nickel catalysts in CO2 methanation reaction. Catalysts 2022;12:1–23. https://doi.org/10.3390/catal12010013.",402,Train,Ni-Ce/Al2O3,Ni,20,Ce,2,Al2O3,78,None,MI,400,2,600,1.9,2,100,360,1.9,2,,0,23,0,0,4,90.455,,,,,,,,,,,,,,,,,,,,,,,,,,,,,,,,,
3107,"Gac W, Zawadzki W, Greluk M, S?owik G, Rotko M, Ku?mierz M. The effects of CE and W promoters on the performance of alumina-supported nickel catalysts in CO2 methanation reaction. Catalysts 2022;12:1–23. https://doi.org/10.3390/catal12010013.",402,Train,Ni-Ce/Al2O3,Ni,20,Ce,2,Al2O3,78,None,MI,400,2,600,1.9,2,100,400,1.9,2,,0,23,0,0,4,86.591,,,,,,,,,,,,,,,,,,,,,,,,,,,,,,,,,
3108,"Gac W, Zawadzki W, Greluk M, S?owik G, Rotko M, Ku?mierz M. The effects of CE and W promoters on the performance of alumina-supported nickel catalysts in CO2 methanation reaction. Catalysts 2022;12:1–23. https://doi.org/10.3390/catal12010013.",402,Train,Ni-Ce/Al2O3,Ni,20,Ce,2,Al2O3,78,None,MI,400,2,600,1.9,2,100,450,1.9,2,,0,23,0,0,4,80.455,,,,,,,,,,,,,,,,,,,,,,,,,,,,,,,,,
3109,"Gac W, Zawadzki W, Greluk M, S?owik G, Rotko M, Ku?mierz M. The effects of CE and W promoters on the performance of alumina-supported nickel catalysts in CO2 methanation reaction. Catalysts 2022;12:1–23. https://doi.org/10.3390/catal12010013.",402,Train,Ni-Ce/Al2O3,Ni,20,Ce,2,Al2O3,78,None,MI,400,2,600,1.9,2,100,500,1.9,2,,0,23,0,0,4,73.864,,,,,,,,,,,,,,,,,,,,,,,,,,,,,,,,,
3110,"Gac W, Zawadzki W, Greluk M, S?owik G, Rotko M, Ku?mierz M. The effects of CE and W promoters on the performance of alumina-supported nickel catalysts in CO2 methanation reaction. Catalysts 2022;12:1–23. https://doi.org/10.3390/catal12010013.",403,Train,Ni-Ce/Al2O3,Ni,20,Ce,5,Al2O3,75,None,MI,400,2,600,1.9,2,100,200,1.9,2,,0,23,0,0,4,10.227,,,,,,,,,,,,,,,,,,,,,,,,,,,,,,,,,
3111,"Gac W, Zawadzki W, Greluk M, S?owik G, Rotko M, Ku?mierz M. The effects of CE and W promoters on the performance of alumina-supported nickel catalysts in CO2 methanation reaction. Catalysts 2022;12:1–23. https://doi.org/10.3390/catal12010013.",403,Train,Ni-Ce/Al2O3,Ni,20,Ce,5,Al2O3,75,None,MI,400,2,600,1.9,2,100,240,1.9,2,,0,23,0,0,4,37.955,,,,,,,,,,,,,,,,,,,,,,,,,,,,,,,,,
3112,"Gac W, Zawadzki W, Greluk M, S?owik G, Rotko M, Ku?mierz M. The effects of CE and W promoters on the performance of alumina-supported nickel catalysts in CO2 methanation reaction. Catalysts 2022;12:1–23. https://doi.org/10.3390/catal12010013.",403,Train,Ni-Ce/Al2O3,Ni,20,Ce,5,Al2O3,75,None,MI,400,2,600,1.9,2,100,280,1.9,2,,0,23,0,0,4,85.455,,,,,,,,,,,,,,,,,,,,,,,,,,,,,,,,,
3113,"Gac W, Zawadzki W, Greluk M, S?owik G, Rotko M, Ku?mierz M. The effects of CE and W promoters on the performance of alumina-supported nickel catalysts in CO2 methanation reaction. Catalysts 2022;12:1–23. https://doi.org/10.3390/catal12010013.",403,Train,Ni-Ce/Al2O3,Ni,20,Ce,5,Al2O3,75,None,MI,400,2,600,1.9,2,100,320,1.9,2,,0,23,0,0,4,91.818,,,,,,,,,,,,,,,,,,,,,,,,,,,,,,,,,
3114,"Gac W, Zawadzki W, Greluk M, S?owik G, Rotko M, Ku?mierz M. The effects of CE and W promoters on the performance of alumina-supported nickel catalysts in CO2 methanation reaction. Catalysts 2022;12:1–23. https://doi.org/10.3390/catal12010013.",403,Train,Ni-Ce/Al2O3,Ni,20,Ce,5,Al2O3,75,None,MI,400,2,600,1.9,2,100,360,1.9,2,,0,23,0,0,4,90.682,,,,,,,,,,,,,,,,,,,,,,,,,,,,,,,,,
3115,"Gac W, Zawadzki W, Greluk M, S?owik G, Rotko M, Ku?mierz M. The effects of CE and W promoters on the performance of alumina-supported nickel catalysts in CO2 methanation reaction. Catalysts 2022;12:1–23. https://doi.org/10.3390/catal12010013.",403,Train,Ni-Ce/Al2O3,Ni,20,Ce,5,Al2O3,75,None,MI,400,2,600,1.9,2,100,400,1.9,2,,0,23,0,0,4,86.818,,,,,,,,,,,,,,,,,,,,,,,,,,,,,,,,,
3116,"Gac W, Zawadzki W, Greluk M, S?owik G, Rotko M, Ku?mierz M. The effects of CE and W promoters on the performance of alumina-supported nickel catalysts in CO2 methanation reaction. Catalysts 2022;12:1–23. https://doi.org/10.3390/catal12010013.",403,Train,Ni-Ce/Al2O3,Ni,20,Ce,5,Al2O3,75,None,MI,400,2,600,1.9,2,100,450,1.9,2,,0,23,0,0,4,80.455,,,,,,,,,,,,,,,,,,,,,,,,,,,,,,,,,
