Repository: Night-Time1809/ML_training_lab

## Materials/outline

| **Date** | **Section** | **Lab** | **Slide** | **Notebook** |
| ---- | ---- | ---- | ---- | ---- |
| 09 May 2023 | 01 - Machine Learning Overview and Decision Tree |  01 - Intro to Colab, pandas, NumPy - Decision Tree Model for Classification and Regression | [Go to slide](https://github.com/Night-Time1809/ML_training_lab/blob/main/slides/01_ML%20overview_decision%20tree.pdf) | [![Open In Colab](https://colab.research.google.com/assets/colab-badge.svg)](https://colab.research.google.com/drive/1m2KPAzuMQn_NBilSeYc1IJ7Eh76YsIhk?usp=sharing) |

File: dataset/dataset.csv (part 30 of 38)
Number of data,Reference,Experiment No,Train/Test Set,Catalyst,Base,Base wt%,Base 2,Base 2 wt%,Support,Support wt%,Support 2,Catalyst preparation method,Calcination Temperature (C),Calcination time (h),Reduction Temperature (C),Reduction Pressure (bar),Reduction time  (h),Reduction  H2 %,Temperature (C),Pressure (bar),W/F (mgcat/minml),Time on Stream (h),CO % in feed,Inert % in feed,CH4 % in feed,H2O % in feed,H2/CO2 in feed,CO2 Conversion %,,,,,,,,,,,,,,,,,,,,,,,,,,,,,,,,,
3117,"Gac W, Zawadzki W, Greluk M, S?owik G, Rotko M, Ku?mierz M. The effects of CE and W promoters on the performance of alumina-supported nickel catalysts in CO2 methanation reaction. Catalysts 2022;12:1–23. https://doi.org/10.3390/catal12010013.",403,Train,Ni-Ce/Al2O3,Ni,20,Ce,5,Al2O3,75,None,MI,400,2,600,1.9,2,100,500,1.9,2,,0,23,0,0,4,73.636,,,,,,,,,,,,,,,,,,,,,,,,,,,,,,,,,
3118,"Gac W, Zawadzki W, Greluk M, S?owik G, Rotko M, Ku?mierz M. The effects of CE and W promoters on the performance of alumina-supported nickel catalysts in CO2 methanation reaction. Catalysts 2022;12:1–23. https://doi.org/10.3390/catal12010013.",404,Train,Ni/Al2O3,Ni,40,None,0,Al2O3,60,None,MI,400,2,600,1.9,2,100,200,1.9,2,,0,23,0,0,4,6.477,,,,,,,,,,,,,,,,,,,,,,,,,,,,,,,,,
3119,"Gac W, Zawadzki W, Greluk M, S?owik G, Rotko M, Ku?mierz M. The effects of CE and W promoters on the performance of alumina-supported nickel catalysts in CO2 methanation reaction. Catalysts 2022;12:1–23. https://doi.org/10.3390/catal12010013.",404,Train,Ni/Al2O3,Ni,40,None,0,Al2O3,60,None,MI,400,2,600,1.9,2,100,240,1.9,2,,0,23,0,0,4,28.258,,,,,,,,,,,,,,,,,,,,,,,,,,,,,,,,,
3120,"Gac W, Zawadzki W, Greluk M, S?owik G, Rotko M, Ku?mierz M. The effects of CE and W promoters on the performance of alumina-supported nickel catalysts in CO2 methanation reaction. Catalysts 2022;12:1–23. https://doi.org/10.3390/catal12010013.",404,Train,Ni/Al2O3,Ni,40,None,0,Al2O3,60,None,MI,400,2,600,1.9,2,100,280,1.9,2,,0,23,0,0,4,78.258,,,,,,,,,,,,,,,,,,,,,,,,,,,,,,,,,
3121,"Gac W, Zawadzki W, Greluk M, S?owik G, Rotko M, Ku?mierz M. The effects of CE and W promoters on the performance of alumina-supported nickel catalysts in CO2 methanation reaction. Catalysts 2022;12:1–23. https://doi.org/10.3390/catal12010013.",404,Train,Ni/Al2O3,Ni,40,None,0,Al2O3,60,None,MI,400,2,600,1.9,2,100,320,1.9,2,,0,23,0,0,4,90.379,,,,,,,,,,,,,,,,,,,,,,,,,,,,,,,,,
3122,"Gac W, Zawadzki W, Greluk M, S?owik G, Rotko M, Ku?mierz M. The effects of CE and W promoters on the performance of alumina-supported nickel catalysts in CO2 methanation reaction. Catalysts 2022;12:1–23. https://doi.org/10.3390/catal12010013.",405,Train,Ni-Ce/Al2O3,Ni,40,Ce,1,Al2O3,59,None,MI,400,2,600,1.9,2,100,200,1.9,2,,0,23,0,0,4,10.455,,,,,,,,,,,,,,,,,,,,,,,,,,,,,,,,,
3123,"Gac W, Zawadzki W, Greluk M, S?owik G, Rotko M, Ku?mierz M. The effects of CE and W promoters on the performance of alumina-supported nickel catalysts in CO2 methanation reaction. Catalysts 2022;12:1–23. https://doi.org/10.3390/catal12010013.",405,Train,Ni-Ce/Al2O3,Ni,40,Ce,1,Al2O3,59,None,MI,400,2,600,1.9,2,100,240,1.9,2,,0,23,0,0,4,37.348,,,,,,,,,,,,,,,,,,,,,,,,,,,,,,,,,
3124,"Gac W, Zawadzki W, Greluk M, S?owik G, Rotko M, Ku?mierz M. The effects of CE and W promoters on the performance of alumina-supported nickel catalysts in CO2 methanation reaction. Catalysts 2022;12:1–23. https://doi.org/10.3390/catal12010013.",405,Train,Ni-Ce/Al2O3,Ni,40,Ce,1,Al2O3,59,None,MI,400,2,600,1.9,2,100,280,1.9,2,,0,23,0,0,4,85.8,,,,,,,,,,,,,,,,,,,,,,,,,,,,,,,,,
3125,"Gac W, Zawadzki W, Greluk M, S?owik G, Rotko M, Ku?mierz M. The effects of CE and W promoters on the performance of alumina-supported nickel catalysts in CO2 methanation reaction. Catalysts 2022;12:1–23. https://doi.org/10.3390/catal12010013.",405,Train,Ni-Ce/Al2O3,Ni,40,Ce,1,Al2O3,59,None,MI,400,2,600,1.9,2,100,320,1.9,2,,0,23,0,0,4,92.273,,,,,,,,,,,,,,,,,,,,,,,,,,,,,,,,,
3126,"Gac W, Zawadzki W, Greluk M, S?owik G, Rotko M, Ku?mierz M. The effects of CE and W promoters on the performance of alumina-supported nickel catalysts in CO2 methanation reaction. Catalysts 2022;12:1–23. https://doi.org/10.3390/catal12010013.",406,Test,Ni-Ce/Al2O3,Ni,40,Ce,2,Al2O3,58,None,MI,400,2,600,1.9,2,100,200,1.9,2,,0,23,0,0,4,12.727,,,,,,,,,,,,,,,,,,,,,,,,,,,,,,,,,
3127,"Gac W, Zawadzki W, Greluk M, S?owik G, Rotko M, Ku?mierz M. The effects of CE and W promoters on the performance of alumina-supported nickel catalysts in CO2 methanation reaction. Catalysts 2022;12:1–23. https://doi.org/10.3390/catal12010013.",406,Test,Ni-Ce/Al2O3,Ni,40,Ce,2,Al2O3,58,None,MI,400,2,600,1.9,2,100,240,1.9,2,,0,23,0,0,4,43.788,,,,,,,,,,,,,,,,,,,,,,,,,,,,,,,,,
3128,"Gac W, Zawadzki W, Greluk M, S?owik G, Rotko M, Ku?mierz M. The effects of CE and W promoters on the performance of alumina-supported nickel catalysts in CO2 methanation reaction. Catalysts 2022;12:1–23. https://doi.org/10.3390/catal12010013.",406,Test,Ni-Ce/Al2O3,Ni,40,Ce,2,Al2O3,58,None,MI,400,2,600,1.9,2,100,280,1.9,2,,0,23,0,0,4,91.136,,,,,,,,,,,,,,,,,,,,,,,,,,,,,,,,,
3129,"Gac W, Zawadzki W, Greluk M, S?owik G, Rotko M, Ku?mierz M. The effects of CE and W promoters on the performance of alumina-supported nickel catalysts in CO2 methanation reaction. Catalysts 2022;12:1–23. https://doi.org/10.3390/catal12010013.",406,Test,Ni-Ce/Al2O3,Ni,40,Ce,2,Al2O3,58,None,MI,400,2,600,1.9,2,100,320,1.9,2,,0,23,0,0,4,93.22,,,,,,,,,,,,,,,,,,,,,,,,,,,,,,,,,
3130,"Gac W, Zawadzki W, Greluk M, S?owik G, Rotko M, Ku?mierz M. The effects of CE and W promoters on the performance of alumina-supported nickel catalysts in CO2 methanation reaction. Catalysts 2022;12:1–23. https://doi.org/10.3390/catal12010013.",407,Train,Ni-Ce/Al2O3,Ni,40,Ce,5,Al2O3,55,None,MI,400,2,600,1.9,2,100,200,1.9,2,,0,23,0,0,4,14.242,,,,,,,,,,,,,,,,,,,,,,,,,,,,,,,,,
3131,"Gac W, Zawadzki W, Greluk M, S?owik G, Rotko M, Ku?mierz M. The effects of CE and W promoters on the performance of alumina-supported nickel catalysts in CO2 methanation reaction. Catalysts 2022;12:1–23. https://doi.org/10.3390/catal12010013.",407,Train,Ni-Ce/Al2O3,Ni,40,Ce,5,Al2O3,55,None,MI,400,2,600,1.9,2,100,240,1.9,2,,0,23,0,0,4,52.689,,,,,,,,,,,,,,,,,,,,,,,,,,,,,,,,,
3132,"Gac W, Zawadzki W, Greluk M, S?owik G, Rotko M, Ku?mierz M. The effects of CE and W promoters on the performance of alumina-supported nickel catalysts in CO2 methanation reaction. Catalysts 2022;12:1–23. https://doi.org/10.3390/catal12010013.",407,Train,Ni-Ce/Al2O3,Ni,40,Ce,5,Al2O3,55,None,MI,400,2,600,1.9,2,100,280,1.9,2,,0,23,0,0,4,91.326,,,,,,,,,,,,,,,,,,,,,,,,,,,,,,,,,
3133,"Gac W, Zawadzki W, Greluk M, S?owik G, Rotko M, Ku?mierz M. The effects of CE and W promoters on the performance of alumina-supported nickel catalysts in CO2 methanation reaction. Catalysts 2022;12:1–23. https://doi.org/10.3390/catal12010013.",407,Train,Ni-Ce/Al2O3,Ni,40,Ce,5,Al2O3,55,None,MI,400,2,600,1.9,2,100,320,1.9,2,,0,23,0,0,4,93.03,,,,,,,,,,,,,,,,,,,,,,,,,,,,,,,,,
3134,"Gac W, Zawadzki W, Greluk M, S?owik G, Rotko M, Ku?mierz M. The effects of CE and W promoters on the performance of alumina-supported nickel catalysts in CO2 methanation reaction. Catalysts 2022;12:1–23. https://doi.org/10.3390/catal12010013.",408,Train,Ni-W/Al2O3,Ni,40,W,1,Al2O3,59,None,MI,400,2,600,1.9,2,100,200,1.9,2,,0,23,0,0,4,6.477,,,,,,,,,,,,,,,,,,,,,,,,,,,,,,,,,
3135,"Gac W, Zawadzki W, Greluk M, S?owik G, Rotko M, Ku?mierz M. The effects of CE and W promoters on the performance of alumina-supported nickel catalysts in CO2 methanation reaction. Catalysts 2022;12:1–23. https://doi.org/10.3390/catal12010013.",408,Train,Ni-W/Al2O3,Ni,40,W,1,Al2O3,59,None,MI,400,2,600,1.9,2,100,240,1.9,2,,0,23,0,0,4,26.364,,,,,,,,,,,,,,,,,,,,,,,,,,,,,,,,,
3136,"Gac W, Zawadzki W, Greluk M, S?owik G, Rotko M, Ku?mierz M. The effects of CE and W promoters on the performance of alumina-supported nickel catalysts in CO2 methanation reaction. Catalysts 2022;12:1–23. https://doi.org/10.3390/catal12010013.",408,Train,Ni-W/Al2O3,Ni,40,W,1,Al2O3,59,None,MI,400,2,600,1.9,2,100,280,1.9,2,,0,23,0,0,4,79.015,,,,,,,,,,,,,,,,,,,,,,,,,,,,,,,,,
3137,"Gac W, Zawadzki W, Greluk M, S?owik G, Rotko M, Ku?mierz M. The effects of CE and W promoters on the performance of alumina-supported nickel catalysts in CO2 methanation reaction. Catalysts 2022;12:1–23. https://doi.org/10.3390/catal12010013.",408,Train,Ni-W/Al2O3,Ni,40,W,1,Al2O3,59,None,MI,400,2,600,1.9,2,100,320,1.9,2,,0,23,0,0,4,91.894,,,,,,,,,,,,,,,,,,,,,,,,,,,,,,,,,
3138,"Gac W, Zawadzki W, Greluk M, S?owik G, Rotko M, Ku?mierz M. The effects of CE and W promoters on the performance of alumina-supported nickel catalysts in CO2 methanation reaction. Catalysts 2022;12:1–23. https://doi.org/10.3390/catal12010013.",409,Train,Ni-W/Al2O3,Ni,40,W,2,Al2O3,58,None,MI,400,2,600,1.9,2,100,200,1.9,2,,0,23,0,0,4,6.288,,,,,,,,,,,,,,,,,,,,,,,,,,,,,,,,,
3139,"Gac W, Zawadzki W, Greluk M, S?owik G, Rotko M, Ku?mierz M. The effects of CE and W promoters on the performance of alumina-supported nickel catalysts in CO2 methanation reaction. Catalysts 2022;12:1–23. https://doi.org/10.3390/catal12010013.",409,Train,Ni-W/Al2O3,Ni,40,W,2,Al2O3,58,None,MI,400,2,600,1.9,2,100,240,1.9,2,,0,23,0,0,4,25.985,,,,,,,,,,,,,,,,,,,,,,,,,,,,,,,,,
3140,"Gac W, Zawadzki W, Greluk M, S?owik G, Rotko M, Ku?mierz M. The effects of CE and W promoters on the performance of alumina-supported nickel catalysts in CO2 methanation reaction. Catalysts 2022;12:1–23. https://doi.org/10.3390/catal12010013.",409,Train,Ni-W/Al2O3,Ni,40,W,2,Al2O3,58,None,MI,400,2,600,1.9,2,100,280,1.9,2,,0,23,0,0,4,80.909,,,,,,,,,,,,,,,,,,,,,,,,,,,,,,,,,
3141,"Gac W, Zawadzki W, Greluk M, S?owik G, Rotko M, Ku?mierz M. The effects of CE and W promoters on the performance of alumina-supported nickel catalysts in CO2 methanation reaction. Catalysts 2022;12:1–23. https://doi.org/10.3390/catal12010013.",409,Train,Ni-W/Al2O3,Ni,40,W,2,Al2O3,58,None,MI,400,2,600,1.9,2,100,320,1.9,2,,0,23,0,0,4,92.273,,,,,,,,,,,,,,,,,,,,,,,,,,,,,,,,,
3142,"Gac W, Zawadzki W, Greluk M, S?owik G, Rotko M, Ku?mierz M. The effects of CE and W promoters on the performance of alumina-supported nickel catalysts in CO2 methanation reaction. Catalysts 2022;12:1–23. https://doi.org/10.3390/catal12010013.",410,Train,Ni-W/Al2O3,Ni,40,W,5,Al2O3,55,None,MI,400,2,600,1.9,2,100,200,1.9,2,,0,23,0,0,4,5.341,,,,,,,,,,,,,,,,,,,,,,,,,,,,,,,,,
3143,"Gac W, Zawadzki W, Greluk M, S?owik G, Rotko M, Ku?mierz M. The effects of CE and W promoters on the performance of alumina-supported nickel catalysts in CO2 methanation reaction. Catalysts 2022;12:1–23. https://doi.org/10.3390/catal12010013.",410,Train,Ni-W/Al2O3,Ni,40,W,5,Al2O3,55,None,MI,400,2,600,1.9,2,100,240,1.9,2,,0,23,0,0,4,19.924,,,,,,,,,,,,,,,,,,,,,,,,,,,,,,,,,
3144,"Gac W, Zawadzki W, Greluk M, S?owik G, Rotko M, Ku?mierz M. The effects of CE and W promoters on the performance of alumina-supported nickel catalysts in CO2 methanation reaction. Catalysts 2022;12:1–23. https://doi.org/10.3390/catal12010013.",410,Train,Ni-W/Al2O3,Ni,40,W,5,Al2O3,55,None,MI,400,2,600,1.9,2,100,280,1.9,2,,0,23,0,0,4,78.258,,,,,,,,,,,,,,,,,,,,,,,,,,,,,,,,,
3145,"Gac W, Zawadzki W, Greluk M, S?owik G, Rotko M, Ku?mierz M. The effects of CE and W promoters on the performance of alumina-supported nickel catalysts in CO2 methanation reaction. Catalysts 2022;12:1–23. https://doi.org/10.3390/catal12010013.",410,Train,Ni-W/Al2O3,Ni,40,W,5,Al2O3,55,None,MI,400,2,600,1.9,2,100,320,1.9,2,,0,23,0,0,4,91.136,,,,,,,,,,,,,,,,,,,,,,,,,,,,,,,,,
3146,"Liu J, Wu X, Chen Y, Zhang Y, Zhang T, Ai H, et al. Why Ni/CeO2 is more active than Ni/SiO2 for CO2 methanation? Identifying effect of Ni particle size and oxygen vacancy. Int J Hydrogen Energy 2022;47:6089–96. https://doi.org/10.1016/j.ijhydene.2021.11.214.",411,Train,Ni/CeO2,Ni,10,None,0,CeO2,90,None,IWI,500,2,400,1,1,100,250,1,1,100,0,25,0,0,4,23.714,,,,,,,,,,,,,,,,,,,,,,,,,,,,,,,,,
3147,"Liu J, Wu X, Chen Y, Zhang Y, Zhang T, Ai H, et al. Why Ni/CeO2 is more active than Ni/SiO2 for CO2 methanation? Identifying effect of Ni particle size and oxygen vacancy. Int J Hydrogen Energy 2022;47:6089–96. https://doi.org/10.1016/j.ijhydene.2021.11.214.",411,Train,Ni/CeO2,Ni,10,None,0,CeO2,90,None,IWI,500,2,400,1,1,100,275,1,1,100,0,25,0,0,4,57.714,,,,,,,,,,,,,,,,,,,,,,,,,,,,,,,,,
3148,"Liu J, Wu X, Chen Y, Zhang Y, Zhang T, Ai H, et al. Why Ni/CeO2 is more active than Ni/SiO2 for CO2 methanation? Identifying effect of Ni particle size and oxygen vacancy. Int J Hydrogen Energy 2022;47:6089–96. https://doi.org/10.1016/j.ijhydene.2021.11.214.",411,Train,Ni/CeO2,Ni,10,None,0,CeO2,90,None,IWI,500,2,400,1,1,100,300,1,1,100,0,25,0,0,4,79.143,,,,,,,,,,,,,,,,,,,,,,,,,,,,,,,,,
3149,"Liu J, Wu X, Chen Y, Zhang Y, Zhang T, Ai H, et al. Why Ni/CeO2 is more active than Ni/SiO2 for CO2 methanation? Identifying effect of Ni particle size and oxygen vacancy. Int J Hydrogen Energy 2022;47:6089–96. https://doi.org/10.1016/j.ijhydene.2021.11.214.",411,Train,Ni/CeO2,Ni,10,None,0,CeO2,90,None,IWI,500,2,400,1,1,100,325,1,1,100,0,25,0,0,4,88,,,,,,,,,,,,,,,,,,,,,,,,,,,,,,,,,
3150,"Liu J, Wu X, Chen Y, Zhang Y, Zhang T, Ai H, et al. Why Ni/CeO2 is more active than Ni/SiO2 for CO2 methanation? Identifying effect of Ni particle size and oxygen vacancy. Int J Hydrogen Energy 2022;47:6089–96. https://doi.org/10.1016/j.ijhydene.2021.11.214.",411,Train,Ni/CeO2,Ni,10,None,0,CeO2,90,None,IWI,500,2,400,1,1,100,350,1,1,100,0,25,0,0,4,89.143,,,,,,,,,,,,,,,,,,,,,,,,,,,,,,,,,
3151,"Liu J, Wu X, Chen Y, Zhang Y, Zhang T, Ai H, et al. Why Ni/CeO2 is more active than Ni/SiO2 for CO2 methanation? Identifying effect of Ni particle size and oxygen vacancy. Int J Hydrogen Energy 2022;47:6089–96. https://doi.org/10.1016/j.ijhydene.2021.11.214.",411,Train,Ni/CeO2,Ni,10,None,0,CeO2,90,None,IWI,500,2,400,1,1,100,375,1,1,100,0,25,0,0,4,89.143,,,,,,,,,,,,,,,,,,,,,,,,,,,,,,,,,
3152,"Liu J, Wu X, Chen Y, Zhang Y, Zhang T, Ai H, et al. Why Ni/CeO2 is more active than Ni/SiO2 for CO2 methanation? Identifying effect of Ni particle size and oxygen vacancy. Int J Hydrogen Energy 2022;47:6089–96. https://doi.org/10.1016/j.ijhydene.2021.11.214.",412,Train,Ni/SiO2,Ni,26,None,0,CeO2,74,None,H,500,2,700,1,1,100,250,1,1,100,0,25,0,0,4,3.429,,,,,,,,,,,,,,,,,,,,,,,,,,,,,,,,,
3153,"Liu J, Wu X, Chen Y, Zhang Y, Zhang T, Ai H, et al. Why Ni/CeO2 is more active than Ni/SiO2 for CO2 methanation? Identifying effect of Ni particle size and oxygen vacancy. Int J Hydrogen Energy 2022;47:6089–96. https://doi.org/10.1016/j.ijhydene.2021.11.214.",412,Train,Ni/SiO2,Ni,26,None,0,CeO2,74,None,H,500,2,700,1,1,100,275,1,1,100,0,25,0,0,4,6.286,,,,,,,,,,,,,,,,,,,,,,,,,,,,,,,,,
3154,"Liu J, Wu X, Chen Y, Zhang Y, Zhang T, Ai H, et al. Why Ni/CeO2 is more active than Ni/SiO2 for CO2 methanation? Identifying effect of Ni particle size and oxygen vacancy. Int J Hydrogen Energy 2022;47:6089–96. https://doi.org/10.1016/j.ijhydene.2021.11.214.",412,Train,Ni/SiO2,Ni,26,None,0,CeO2,74,None,H,500,2,700,1,1,100,300,1,1,100,0,25,0,0,4,16.571,,,,,,,,,,,,,,,,,,,,,,,,,,,,,,,,,
3155,"Liu J, Wu X, Chen Y, Zhang Y, Zhang T, Ai H, et al. Why Ni/CeO2 is more active than Ni/SiO2 for CO2 methanation? Identifying effect of Ni particle size and oxygen vacancy. Int J Hydrogen Energy 2022;47:6089–96. https://doi.org/10.1016/j.ijhydene.2021.11.214.",412,Train,Ni/SiO2,Ni,26,None,0,CeO2,74,None,H,500,2,700,1,1,100,325,1,1,100,0,25,0,0,4,38.286,,,,,,,,,,,,,,,,,,,,,,,,,,,,,,,,,
3156,"Liu J, Wu X, Chen Y, Zhang Y, Zhang T, Ai H, et al. Why Ni/CeO2 is more active than Ni/SiO2 for CO2 methanation? Identifying effect of Ni particle size and oxygen vacancy. Int J Hydrogen Energy 2022;47:6089–96. https://doi.org/10.1016/j.ijhydene.2021.11.214.",412,Train,Ni/SiO2,Ni,26,None,0,CeO2,74,None,H,500,2,700,1,1,100,350,1,1,100,0,25,0,0,4,58.857,,,,,,,,,,,,,,,,,,,,,,,,,,,,,,,,,
3157,"Liu J, Wu X, Chen Y, Zhang Y, Zhang T, Ai H, et al. Why Ni/CeO2 is more active than Ni/SiO2 for CO2 methanation? Identifying effect of Ni particle size and oxygen vacancy. Int J Hydrogen Energy 2022;47:6089–96. https://doi.org/10.1016/j.ijhydene.2021.11.214.",412,Train,Ni/SiO2,Ni,26,None,0,CeO2,74,None,H,500,2,700,1,1,100,375,1,1,100,0,25,0,0,4,74.286,,,,,,,,,,,,,,,,,,,,,,,,,,,,,,,,,
3158,"Liu Z, Ding X, Zhu R, Li Y, Wang Y, Sun W, et al. Investigation on the Effect of Highly Active Ni/ZrO2 Catalysts Modified by MgO-Nd2O3 Promoters in CO2 Methanation at Low Temperature Condition. ChemistrySelect 2022;7. https://doi.org/10.1002/slct.202103774.",413,Train,Ni/MgO-Nd2O3-ZrO2,Ni,,None,0,ZrO2,,MgO-Nd2O3,SGP,500,5,500,1,1,80,200,1,2.22,50,0,16.7,0,0,4,7.633,,,,,,,,,,,,,,,,,,,,,,,,,,,,,,,,,
3159,"Liu Z, Ding X, Zhu R, Li Y, Wang Y, Sun W, et al. Investigation on the Effect of Highly Active Ni/ZrO2 Catalysts Modified by MgO-Nd2O3 Promoters in CO2 Methanation at Low Temperature Condition. ChemistrySelect 2022;7. https://doi.org/10.1002/slct.202103774.",413,Train,Ni/MgO-Nd2O3-ZrO2,Ni,,None,0,ZrO2,,MgO-Nd2O3,SGP,500,5,500,1,1,80,250,1,2.22,50,0,16.7,0,0,4,72.367,,,,,,,,,,,,,,,,,,,,,,,,,,,,,,,,,
3160,"Liu Z, Ding X, Zhu R, Li Y, Wang Y, Sun W, et al. Investigation on the Effect of Highly Active Ni/ZrO2 Catalysts Modified by MgO-Nd2O3 Promoters in CO2 Methanation at Low Temperature Condition. ChemistrySelect 2022;7. https://doi.org/10.1002/slct.202103774.",413,Train,Ni/MgO-Nd2O3-ZrO2,Ni,,None,0,ZrO2,,MgO-Nd2O3,SGP,500,5,500,1,1,80,300,1,2.22,50,0,16.7,0,0,4,77.198,,,,,,,,,,,,,,,,,,,,,,,,,,,,,,,,,
3161,"Liu Z, Ding X, Zhu R, Li Y, Wang Y, Sun W, et al. Investigation on the Effect of Highly Active Ni/ZrO2 Catalysts Modified by MgO-Nd2O3 Promoters in CO2 Methanation at Low Temperature Condition. ChemistrySelect 2022;7. https://doi.org/10.1002/slct.202103774.",413,Train,Ni/MgO-Nd2O3-ZrO2,Ni,,None,0,ZrO2,,MgO-Nd2O3,SGP,500,5,500,1,1,80,350,1,2.22,50,0,16.7,0,0,4,82.271,,,,,,,,,,,,,,,,,,,,,,,,,,,,,,,,,
3162,"Liu Z, Ding X, Zhu R, Li Y, Wang Y, Sun W, et al. Investigation on the Effect of Highly Active Ni/ZrO2 Catalysts Modified by MgO-Nd2O3 Promoters in CO2 Methanation at Low Temperature Condition. ChemistrySelect 2022;7. https://doi.org/10.1002/slct.202103774.",413,Train,Ni/MgO-Nd2O3-ZrO2,Ni,,None,0,ZrO2,,MgO-Nd2O3,SGP,500,5,500,1,1,80,400,1,2.22,50,0,16.7,0,0,4,79.614,,,,,,,,,,,,,,,,,,,,,,,,,,,,,,,,,
3163,"Liu Z, Ding X, Zhu R, Li Y, Wang Y, Sun W, et al. Investigation on the Effect of Highly Active Ni/ZrO2 Catalysts Modified by MgO-Nd2O3 Promoters in CO2 Methanation at Low Temperature Condition. ChemistrySelect 2022;7. https://doi.org/10.1002/slct.202103774.",413,Train,Ni/MgO-Nd2O3-ZrO2,Ni,,None,0,ZrO2,,MgO-Nd2O3,SGP,500,5,500,1,1,80,450,1,2.22,50,0,16.7,0,0,4,65.845,,,,,,,,,,,,,,,,,,,,,,,,,,,,,,,,,
3164,"Liu Z, Ding X, Zhu R, Li Y, Wang Y, Sun W, et al. Investigation on the Effect of Highly Active Ni/ZrO2 Catalysts Modified by MgO-Nd2O3 Promoters in CO2 Methanation at Low Temperature Condition. ChemistrySelect 2022;7. https://doi.org/10.1002/slct.202103774.",414,Train,Ni/Nd2O3-ZrO2,Ni,,None,0,ZrO2,,Nd2O3,SGP,500,5,500,1,1,80,200,1,2.22,50,0,16.7,0,0,4,5.217,,,,,,,,,,,,,,,,,,,,,,,,,,,,,,,,,
3165,"Liu Z, Ding X, Zhu R, Li Y, Wang Y, Sun W, et al. Investigation on the Effect of Highly Active Ni/ZrO2 Catalysts Modified by MgO-Nd2O3 Promoters in CO2 Methanation at Low Temperature Condition. ChemistrySelect 2022;7. https://doi.org/10.1002/slct.202103774.",414,Train,Ni/Nd2O3-ZrO2,Ni,,None,0,ZrO2,,Nd2O3,SGP,500,5,500,1,1,80,250,1,2.22,50,0,16.7,0,0,4,38.309,,,,,,,,,,,,,,,,,,,,,,,,,,,,,,,,,
3166,"Liu Z, Ding X, Zhu R, Li Y, Wang Y, Sun W, et al. Investigation on the Effect of Highly Active Ni/ZrO2 Catalysts Modified by MgO-Nd2O3 Promoters in CO2 Methanation at Low Temperature Condition. ChemistrySelect 2022;7. https://doi.org/10.1002/slct.202103774.",414,Train,Ni/Nd2O3-ZrO2,Ni,,None,0,ZrO2,,Nd2O3,SGP,500,5,500,1,1,80,300,1,2.22,50,0,16.7,0,0,4,61.256,,,,,,,,,,,,,,,,,,,,,,,,,,,,,,,,,
3167,"Liu Z, Ding X, Zhu R, Li Y, Wang Y, Sun W, et al. Investigation on the Effect of Highly Active Ni/ZrO2 Catalysts Modified by MgO-Nd2O3 Promoters in CO2 Methanation at Low Temperature Condition. ChemistrySelect 2022;7. https://doi.org/10.1002/slct.202103774.",414,Train,Ni/Nd2O3-ZrO2,Ni,,None,0,ZrO2,,Nd2O3,SGP,500,5,500,1,1,80,350,1,2.22,50,0,16.7,0,0,4,70.435,,,,,,,,,,,,,,,,,,,,,,,,,,,,,,,,,
3168,"Liu Z, Ding X, Zhu R, Li Y, Wang Y, Sun W, et al. Investigation on the Effect of Highly Active Ni/ZrO2 Catalysts Modified by MgO-Nd2O3 Promoters in CO2 Methanation at Low Temperature Condition. ChemistrySelect 2022;7. https://doi.org/10.1002/slct.202103774.",414,Train,Ni/Nd2O3-ZrO2,Ni,,None,0,ZrO2,,Nd2O3,SGP,500,5,500,1,1,80,400,1,2.22,50,0,16.7,0,0,4,66.57,,,,,,,,,,,,,,,,,,,,,,,,,,,,,,,,,
3169,"Liu Z, Ding X, Zhu R, Li Y, Wang Y, Sun W, et al. Investigation on the Effect of Highly Active Ni/ZrO2 Catalysts Modified by MgO-Nd2O3 Promoters in CO2 Methanation at Low Temperature Condition. ChemistrySelect 2022;7. https://doi.org/10.1002/slct.202103774.",414,Train,Ni/Nd2O3-ZrO2,Ni,,None,0,ZrO2,,Nd2O3,SGP,500,5,500,1,1,80,450,1,2.22,50,0,16.7,0,0,4,60.29,,,,,,,,,,,,,,,,,,,,,,,,,,,,,,,,,
3170,"Liu Z, Ding X, Zhu R, Li Y, Wang Y, Sun W, et al. Investigation on the Effect of Highly Active Ni/ZrO2 Catalysts Modified by MgO-Nd2O3 Promoters in CO2 Methanation at Low Temperature Condition. ChemistrySelect 2022;7. https://doi.org/10.1002/slct.202103774.",415,Train,Ni/MgO-ZrO2,Ni,,None,0,ZrO2,,MgO,SGP,500,5,500,1,1,80,200,1,2.22,50,0,16.7,0,0,4,4.976,,,,,,,,,,,,,,,,,,,,,,,,,,,,,,,,,
3171,"Liu Z, Ding X, Zhu R, Li Y, Wang Y, Sun W, et al. Investigation on the Effect of Highly Active Ni/ZrO2 Catalysts Modified by MgO-Nd2O3 Promoters in CO2 Methanation at Low Temperature Condition. ChemistrySelect 2022;7. https://doi.org/10.1002/slct.202103774.",415,Train,Ni/MgO-ZrO2,Ni,,None,0,ZrO2,,MgO,SGP,500,5,500,1,1,80,250,1,2.22,50,0,16.7,0,0,4,68.744,,,,,,,,,,,,,,,,,,,,,,,,,,,,,,,,,
3172,"Liu Z, Ding X, Zhu R, Li Y, Wang Y, Sun W, et al. Investigation on the Effect of Highly Active Ni/ZrO2 Catalysts Modified by MgO-Nd2O3 Promoters in CO2 Methanation at Low Temperature Condition. ChemistrySelect 2022;7. https://doi.org/10.1002/slct.202103774.",415,Train,Ni/MgO-ZrO2,Ni,,None,0,ZrO2,,MgO,SGP,500,5,500,1,1,80,300,1,2.22,50,0,16.7,0,0,4,72.85,,,,,,,,,,,,,,,,,,,,,,,,,,,,,,,,,
3173,"Liu Z, Ding X, Zhu R, Li Y, Wang Y, Sun W, et al. Investigation on the Effect of Highly Active Ni/ZrO2 Catalysts Modified by MgO-Nd2O3 Promoters in CO2 Methanation at Low Temperature Condition. ChemistrySelect 2022;7. https://doi.org/10.1002/slct.202103774.",415,Train,Ni/MgO-ZrO2,Ni,,None,0,ZrO2,,MgO,SGP,500,5,500,1,1,80,350,1,2.22,50,0,16.7,0,0,4,75.266,,,,,,,,,,,,,,,,,,,,,,,,,,,,,,,,,
3174,"Liu Z, Ding X, Zhu R, Li Y, Wang Y, Sun W, et al. Investigation on the Effect of Highly Active Ni/ZrO2 Catalysts Modified by MgO-Nd2O3 Promoters in CO2 Methanation at Low Temperature Condition. ChemistrySelect 2022;7. https://doi.org/10.1002/slct.202103774.",415,Train,Ni/MgO-ZrO2,Ni,,None,0,ZrO2,,MgO,SGP,500,5,500,1,1,80,400,1,2.22,50,0,16.7,0,0,4,76.715,,,,,,,,,,,,,,,,,,,,,,,,,,,,,,,,,
3175,"Liu Z, Ding X, Zhu R, Li Y, Wang Y, Sun W, et al. Investigation on the Effect of Highly Active Ni/ZrO2 Catalysts Modified by MgO-Nd2O3 Promoters in CO2 Methanation at Low Temperature Condition. ChemistrySelect 2022;7. https://doi.org/10.1002/slct.202103774.",415,Train,Ni/MgO-ZrO2,Ni,,None,0,ZrO2,,MgO,SGP,500,5,500,1,1,80,450,1,2.22,50,0,16.7,0,0,4,73.092,,,,,,,,,,,,,,,,,,,,,,,,,,,,,,,,,
3176,"Liu Z, Ding X, Zhu R, Li Y, Wang Y, Sun W, et al. Investigation on the Effect of Highly Active Ni/ZrO2 Catalysts Modified by MgO-Nd2O3 Promoters in CO2 Methanation at Low Temperature Condition. ChemistrySelect 2022;7. https://doi.org/10.1002/slct.202103774.",416,Train,Ni/ZrO2,Ni,,None,0,ZrO2,,None,SGP,500,5,500,1,1,80,200,1,2.22,50,0,16.7,0,0,4,2.319,,,,,,,,,,,,,,,,,,,,,,,,,,,,,,,,,
3177,"Liu Z, Ding X, Zhu R, Li Y, Wang Y, Sun W, et al. Investigation on the Effect of Highly Active Ni/ZrO2 Catalysts Modified by MgO-Nd2O3 Promoters in CO2 Methanation at Low Temperature Condition. ChemistrySelect 2022;7. https://doi.org/10.1002/slct.202103774.",416,Train,Ni/ZrO2,Ni,,None,0,ZrO2,,None,SGP,500,5,500,1,1,80,250,1,2.22,50,0,16.7,0,0,4,9.324,,,,,,,,,,,,,,,,,,,,,,,,,,,,,,,,,
3178,"Liu Z, Ding X, Zhu R, Li Y, Wang Y, Sun W, et al. Investigation on the Effect of Highly Active Ni/ZrO2 Catalysts Modified by MgO-Nd2O3 Promoters in CO2 Methanation at Low Temperature Condition. ChemistrySelect 2022;7. https://doi.org/10.1002/slct.202103774.",416,Train,Ni/ZrO2,Ni,,None,0,ZrO2,,None,SGP,500,5,500,1,1,80,300,1,2.22,50,0,16.7,0,0,4,21.159,,,,,,,,,,,,,,,,,,,,,,,,,,,,,,,,,
3179,"Liu Z, Ding X, Zhu R, Li Y, Wang Y, Sun W, et al. Investigation on the Effect of Highly Active Ni/ZrO2 Catalysts Modified by MgO-Nd2O3 Promoters in CO2 Methanation at Low Temperature Condition. ChemistrySelect 2022;7. https://doi.org/10.1002/slct.202103774.",416,Train,Ni/ZrO2,Ni,,None,0,ZrO2,,None,SGP,500,5,500,1,1,80,350,1,2.22,50,0,16.7,0,0,4,44.589,,,,,,,,,,,,,,,,,,,,,,,,,,,,,,,,,
3180,"Liu Z, Ding X, Zhu R, Li Y, Wang Y, Sun W, et al. Investigation on the Effect of Highly Active Ni/ZrO2 Catalysts Modified by MgO-Nd2O3 Promoters in CO2 Methanation at Low Temperature Condition. ChemistrySelect 2022;7. https://doi.org/10.1002/slct.202103774.",416,Train,Ni/ZrO2,Ni,,None,0,ZrO2,,None,SGP,500,5,500,1,1,80,400,1,2.22,50,0,16.7,0,0,4,66.57,,,,,,,,,,,,,,,,,,,,,,,,,,,,,,,,,
3181,"Liu Z, Ding X, Zhu R, Li Y, Wang Y, Sun W, et al. Investigation on the Effect of Highly Active Ni/ZrO2 Catalysts Modified by MgO-Nd2O3 Promoters in CO2 Methanation at Low Temperature Condition. ChemistrySelect 2022;7. https://doi.org/10.1002/slct.202103774.",416,Train,Ni/ZrO2,Ni,,None,0,ZrO2,,None,SGP,500,5,500,1,1,80,450,1,2.22,50,0,16.7,0,0,4,64.155,,,,,,,,,,,,,,,,,,,,,,,,,,,,,,,,,
3182,"Shafiee P, Alavi SM, Rezaei M. Investigation of the effect of cobalt on the Ni–Al2O3 catalyst prepared by the mechanochemical method for CO2 methanation. Res Chem Intermed 2022;48:1923–38. https://doi.org/10.1007/s11164-022-04700-1.",417,Train,Ni/Al2O3,Ni,10,None,0,Al2O3,90,None,MC,500,3,500,1,2,100,200,1,6.67,,0,0,0,0,4,1.32,,,,,,,,,,,,,,,,,,,,,,,,,,,,,,,,,
3183,"Shafiee P, Alavi SM, Rezaei M. Investigation of the effect of cobalt on the Ni–Al2O3 catalyst prepared by the mechanochemical method for CO2 methanation. Res Chem Intermed 2022;48:1923–38. https://doi.org/10.1007/s11164-022-04700-1.",417,Train,Ni/Al2O3,Ni,10,None,0,Al2O3,90,None,MC,500,3,500,1,2,100,250,1,6.67,,0,0,0,0,4,3.098,,,,,,,,,,,,,,,,,,,,,,,,,,,,,,,,,
3184,"Shafiee P, Alavi SM, Rezaei M. Investigation of the effect of cobalt on the Ni–Al2O3 catalyst prepared by the mechanochemical method for CO2 methanation. Res Chem Intermed 2022;48:1923–38. https://doi.org/10.1007/s11164-022-04700-1.",417,Train,Ni/Al2O3,Ni,10,None,0,Al2O3,90,None,MC,500,3,500,1,2,100,300,1,6.67,,0,0,0,0,4,12.633,,,,,,,,,,,,,,,,,,,,,,,,,,,,,,,,,
3185,"Shafiee P, Alavi SM, Rezaei M. Investigation of the effect of cobalt on the Ni–Al2O3 catalyst prepared by the mechanochemical method for CO2 methanation. Res Chem Intermed 2022;48:1923–38. https://doi.org/10.1007/s11164-022-04700-1.",417,Train,Ni/Al2O3,Ni,10,None,0,Al2O3,90,None,MC,500,3,500,1,2,100,350,1,6.67,,0,0,0,0,4,39.461,,,,,,,,,,,,,,,,,,,,,,,,,,,,,,,,,
3186,"Shafiee P, Alavi SM, Rezaei M. Investigation of the effect of cobalt on the Ni–Al2O3 catalyst prepared by the mechanochemical method for CO2 methanation. Res Chem Intermed 2022;48:1923–38. https://doi.org/10.1007/s11164-022-04700-1.",417,Train,Ni/Al2O3,Ni,10,None,0,Al2O3,90,None,MC,500,3,500,1,2,100,400,1,6.67,,0,0,0,0,4,62.896,,,,,,,,,,,,,,,,,,,,,,,,,,,,,,,,,
3187,"Shafiee P, Alavi SM, Rezaei M. Investigation of the effect of cobalt on the Ni–Al2O3 catalyst prepared by the mechanochemical method for CO2 methanation. Res Chem Intermed 2022;48:1923–38. https://doi.org/10.1007/s11164-022-04700-1.",417,Train,Ni/Al2O3,Ni,10,None,0,Al2O3,90,None,MC,500,3,500,1,2,100,450,1,6.67,,0,0,0,0,4,67.744,,,,,,,,,,,,,,,,,,,,,,,,,,,,,,,,,
3188,"Shafiee P, Alavi SM, Rezaei M. Investigation of the effect of cobalt on the Ni–Al2O3 catalyst prepared by the mechanochemical method for CO2 methanation. Res Chem Intermed 2022;48:1923–38. https://doi.org/10.1007/s11164-022-04700-1.",417,Train,Ni/Al2O3,Ni,10,None,0,Al2O3,90,None,MC,500,3,500,1,2,100,500,1,6.67,,0,0,0,0,4,66.613,,,,,,,,,,,,,,,,,,,,,,,,,,,,,,,,,
3189,"Shafiee P, Alavi SM, Rezaei M. Investigation of the effect of cobalt on the Ni–Al2O3 catalyst prepared by the mechanochemical method for CO2 methanation. Res Chem Intermed 2022;48:1923–38. https://doi.org/10.1007/s11164-022-04700-1.",418,Train,Co/Al2O3,Co,10,None,0,Al2O3,90,None,MC,500,3,500,1,2,100,200,1,6.67,,0,0,0,0,4,1.966,,,,,,,,,,,,,,,,,,,,,,,,,,,,,,,,,
3190,"Shafiee P, Alavi SM, Rezaei M. Investigation of the effect of cobalt on the Ni–Al2O3 catalyst prepared by the mechanochemical method for CO2 methanation. Res Chem Intermed 2022;48:1923–38. https://doi.org/10.1007/s11164-022-04700-1.",418,Train,Co/Al2O3,Co,10,None,0,Al2O3,90,None,MC,500,3,500,1,2,100,250,1,6.67,,0,0,0,0,4,4.714,,,,,,,,,,,,,,,,,,,,,,,,,,,,,,,,,
3191,"Shafiee P, Alavi SM, Rezaei M. Investigation of the effect of cobalt on the Ni–Al2O3 catalyst prepared by the mechanochemical method for CO2 methanation. Res Chem Intermed 2022;48:1923–38. https://doi.org/10.1007/s11164-022-04700-1.",418,Train,Co/Al2O3,Co,10,None,0,Al2O3,90,None,MC,500,3,500,1,2,100,300,1,6.67,,0,0,0,0,4,19.259,,,,,,,,,,,,,,,,,,,,,,,,,,,,,,,,,
3192,"Shafiee P, Alavi SM, Rezaei M. Investigation of the effect of cobalt on the Ni–Al2O3 catalyst prepared by the mechanochemical method for CO2 methanation. Res Chem Intermed 2022;48:1923–38. https://doi.org/10.1007/s11164-022-04700-1.",418,Train,Co/Al2O3,Co,10,None,0,Al2O3,90,None,MC,500,3,500,1,2,100,350,1,6.67,,0,0,0,0,4,37.684,,,,,,,,,,,,,,,,,,,,,,,,,,,,,,,,,
3193,"Shafiee P, Alavi SM, Rezaei M. Investigation of the effect of cobalt on the Ni–Al2O3 catalyst prepared by the mechanochemical method for CO2 methanation. Res Chem Intermed 2022;48:1923–38. https://doi.org/10.1007/s11164-022-04700-1.",418,Train,Co/Al2O3,Co,10,None,0,Al2O3,90,None,MC,500,3,500,1,2,100,400,1,6.67,,0,0,0,0,4,50.128,,,,,,,,,,,,,,,,,,,,,,,,,,,,,,,,,
3194,"Shafiee P, Alavi SM, Rezaei M. Investigation of the effect of cobalt on the Ni–Al2O3 catalyst prepared by the mechanochemical method for CO2 methanation. Res Chem Intermed 2022;48:1923–38. https://doi.org/10.1007/s11164-022-04700-1.",418,Train,Co/Al2O3,Co,10,None,0,Al2O3,90,None,MC,500,3,500,1,2,100,450,1,6.67,,0,0,0,0,4,57.724,,,,,,,,,,,,,,,,,,,,,,,,,,,,,,,,,
3195,"Shafiee P, Alavi SM, Rezaei M. Investigation of the effect of cobalt on the Ni–Al2O3 catalyst prepared by the mechanochemical method for CO2 methanation. Res Chem Intermed 2022;48:1923–38. https://doi.org/10.1007/s11164-022-04700-1.",418,Train,Co/Al2O3,Co,10,None,0,Al2O3,90,None,MC,500,3,500,1,2,100,500,1,6.67,,0,0,0,0,4,60.148,,,,,,,,,,,,,,,,,,,,,,,,,,,,,,,,,
3196,"Shafiee P, Alavi SM, Rezaei M. Investigation of the effect of cobalt on the Ni–Al2O3 catalyst prepared by the mechanochemical method for CO2 methanation. Res Chem Intermed 2022;48:1923–38. https://doi.org/10.1007/s11164-022-04700-1.",419,Train,Ni-Co/Al2O3,Ni,5,Co,5,Al2O3,90,None,MC,500,3,500,1,2,100,200,1,6.67,,0,0,0,0,4,1.155,,,,,,,,,,,,,,,,,,,,,,,,,,,,,,,,,
3197,"Shafiee P, Alavi SM, Rezaei M. Investigation of the effect of cobalt on the Ni–Al2O3 catalyst prepared by the mechanochemical method for CO2 methanation. Res Chem Intermed 2022;48:1923–38. https://doi.org/10.1007/s11164-022-04700-1.",419,Train,Ni-Co/Al2O3,Ni,5,Co,5,Al2O3,90,None,MC,500,3,500,1,2,100,250,1,6.67,,0,0,0,0,4,2.888,,,,,,,,,,,,,,,,,,,,,,,,,,,,,,,,,
3198,"Shafiee P, Alavi SM, Rezaei M. Investigation of the effect of cobalt on the Ni–Al2O3 catalyst prepared by the mechanochemical method for CO2 methanation. Res Chem Intermed 2022;48:1923–38. https://doi.org/10.1007/s11164-022-04700-1.",419,Train,Ni-Co/Al2O3,Ni,5,Co,5,Al2O3,90,None,MC,500,3,500,1,2,100,300,1,6.67,,0,0,0,0,4,2.022,,,,,,,,,,,,,,,,,,,,,,,,,,,,,,,,,
3199,"Shafiee P, Alavi SM, Rezaei M. Investigation of the effect of cobalt on the Ni–Al2O3 catalyst prepared by the mechanochemical method for CO2 methanation. Res Chem Intermed 2022;48:1923–38. https://doi.org/10.1007/s11164-022-04700-1.",419,Train,Ni-Co/Al2O3,Ni,5,Co,5,Al2O3,90,None,MC,500,3,500,1,2,100,350,1,6.67,,0,0,0,0,4,1.502,,,,,,,,,,,,,,,,,,,,,,,,,,,,,,,,,
3200,"Shafiee P, Alavi SM, Rezaei M. Investigation of the effect of cobalt on the Ni–Al2O3 catalyst prepared by the mechanochemical method for CO2 methanation. Res Chem Intermed 2022;48:1923–38. https://doi.org/10.1007/s11164-022-04700-1.",419,Train,Ni-Co/Al2O3,Ni,5,Co,5,Al2O3,90,None,MC,500,3,500,1,2,100,400,1,6.67,,0,0,0,0,4,3.928,,,,,,,,,,,,,,,,,,,,,,,,,,,,,,,,,
3201,"Shafiee P, Alavi SM, Rezaei M. Investigation of the effect of cobalt on the Ni–Al2O3 catalyst prepared by the mechanochemical method for CO2 methanation. Res Chem Intermed 2022;48:1923–38. https://doi.org/10.1007/s11164-022-04700-1.",419,Train,Ni-Co/Al2O3,Ni,5,Co,5,Al2O3,90,None,MC,500,3,500,1,2,100,450,1,6.67,,0,0,0,0,4,6.874,,,,,,,,,,,,,,,,,,,,,,,,,,,,,,,,,
3202,"Shafiee P, Alavi SM, Rezaei M. Investigation of the effect of cobalt on the Ni–Al2O3 catalyst prepared by the mechanochemical method for CO2 methanation. Res Chem Intermed 2022;48:1923–38. https://doi.org/10.1007/s11164-022-04700-1.",419,Train,Ni-Co/Al2O3,Ni,5,Co,5,Al2O3,90,None,MC,500,3,500,1,2,100,500,1,6.67,,0,0,0,0,4,11.726,,,,,,,,,,,,,,,,,,,,,,,,,,,,,,,,,
3203,"Shafiee P, Alavi SM, Rezaei M. Investigation of the effect of cobalt on the Ni–Al2O3 catalyst prepared by the mechanochemical method for CO2 methanation. Res Chem Intermed 2022;48:1923–38. https://doi.org/10.1007/s11164-022-04700-1.",420,Train,Ni-Co/Al2O3,Ni,10,Co,10,Al2O3,80,None,MC,500,3,500,1,2,100,200,1,6.67,,0,0,0,0,4,1.966,,,,,,,,,,,,,,,,,,,,,,,,,,,,,,,,,
3204,"Shafiee P, Alavi SM, Rezaei M. Investigation of the effect of cobalt on the Ni–Al2O3 catalyst prepared by the mechanochemical method for CO2 methanation. Res Chem Intermed 2022;48:1923–38. https://doi.org/10.1007/s11164-022-04700-1.",420,Train,Ni-Co/Al2O3,Ni,10,Co,10,Al2O3,80,None,MC,500,3,500,1,2,100,250,1,6.67,,0,0,0,0,4,4.552,,,,,,,,,,,,,,,,,,,,,,,,,,,,,,,,,
3205,"Shafiee P, Alavi SM, Rezaei M. Investigation of the effect of cobalt on the Ni–Al2O3 catalyst prepared by the mechanochemical method for CO2 methanation. Res Chem Intermed 2022;48:1923–38. https://doi.org/10.1007/s11164-022-04700-1.",420,Train,Ni-Co/Al2O3,Ni,10,Co,10,Al2O3,80,None,MC,500,3,500,1,2,100,300,1,6.67,,0,0,0,0,4,15.057,,,,,,,,,,,,,,,,,,,,,,,,,,,,,,,,,
3206,"Shafiee P, Alavi SM, Rezaei M. Investigation of the effect of cobalt on the Ni–Al2O3 catalyst prepared by the mechanochemical method for CO2 methanation. Res Chem Intermed 2022;48:1923–38. https://doi.org/10.1007/s11164-022-04700-1.",420,Train,Ni-Co/Al2O3,Ni,10,Co,10,Al2O3,80,None,MC,500,3,500,1,2,100,350,1,6.67,,0,0,0,0,4,43.502,,,,,,,,,,,,,,,,,,,,,,,,,,,,,,,,,
3207,"Shafiee P, Alavi SM, Rezaei M. Investigation of the effect of cobalt on the Ni–Al2O3 catalyst prepared by the mechanochemical method for CO2 methanation. Res Chem Intermed 2022;48:1923–38. https://doi.org/10.1007/s11164-022-04700-1.",420,Train,Ni-Co/Al2O3,Ni,10,Co,10,Al2O3,80,None,MC,500,3,500,1,2,100,400,1,6.67,,0,0,0,0,4,61.279,,,,,,,,,,,,,,,,,,,,,,,,,,,,,,,,,
3208,"Shafiee P, Alavi SM, Rezaei M. Investigation of the effect of cobalt on the Ni–Al2O3 catalyst prepared by the mechanochemical method for CO2 methanation. Res Chem Intermed 2022;48:1923–38. https://doi.org/10.1007/s11164-022-04700-1.",420,Train,Ni-Co/Al2O3,Ni,10,Co,10,Al2O3,80,None,MC,500,3,500,1,2,100,450,1,6.67,,0,0,0,0,4,67.744,,,,,,,,,,,,,,,,,,,,,,,,,,,,,,,,,
3209,"Shafiee P, Alavi SM, Rezaei M. Investigation of the effect of cobalt on the Ni–Al2O3 catalyst prepared by the mechanochemical method for CO2 methanation. Res Chem Intermed 2022;48:1923–38. https://doi.org/10.1007/s11164-022-04700-1.",420,Train,Ni-Co/Al2O3,Ni,10,Co,10,Al2O3,80,None,MC,500,3,500,1,2,100,500,1,6.67,,0,0,0,0,4,68.067,,,,,,,,,,,,,,,,,,,,,,,,,,,,,,,,,
3210,"Shafiee P, Alavi SM, Rezaei M. Investigation of the effect of cobalt on the Ni–Al2O3 catalyst prepared by the mechanochemical method for CO2 methanation. Res Chem Intermed 2022;48:1923–38. https://doi.org/10.1007/s11164-022-04700-1.",421,Test,Ni-Co/Al2O3,Ni,10,Co,5,Al2O3,85,None,MC,500,3,500,1,2,100,200,1,6.67,,0,0,0,0,4,1.643,,,,,,,,,,,,,,,,,,,,,,,,,,,,,,,,,
3211,"Shafiee P, Alavi SM, Rezaei M. Investigation of the effect of cobalt on the Ni–Al2O3 catalyst prepared by the mechanochemical method for CO2 methanation. Res Chem Intermed 2022;48:1923–38. https://doi.org/10.1007/s11164-022-04700-1.",421,Test,Ni-Co/Al2O3,Ni,10,Co,5,Al2O3,85,None,MC,500,3,500,1,2,100,250,1,6.67,,0,0,0,0,4,4.391,,,,,,,,,,,,,,,,,,,,,,,,,,,,,,,,,
3212,"Shafiee P, Alavi SM, Rezaei M. Investigation of the effect of cobalt on the Ni–Al2O3 catalyst prepared by the mechanochemical method for CO2 methanation. Res Chem Intermed 2022;48:1923–38. https://doi.org/10.1007/s11164-022-04700-1.",421,Test,Ni-Co/Al2O3,Ni,10,Co,5,Al2O3,85,None,MC,500,3,500,1,2,100,300,1,6.67,,0,0,0,0,4,18.128,,,,,,,,,,,,,,,,,,,,,,,,,,,,,,,,,
3213,"Shafiee P, Alavi SM, Rezaei M. Investigation of the effect of cobalt on the Ni–Al2O3 catalyst prepared by the mechanochemical method for CO2 methanation. Res Chem Intermed 2022;48:1923–38. https://doi.org/10.1007/s11164-022-04700-1.",421,Test,Ni-Co/Al2O3,Ni,10,Co,5,Al2O3,85,None,MC,500,3,500,1,2,100,350,1,6.67,,0,0,0,0,4,49.966,,,,,,,,,,,,,,,,,,,,,,,,,,,,,,,,,
3214,"Shafiee P, Alavi SM, Rezaei M. Investigation of the effect of cobalt on the Ni–Al2O3 catalyst prepared by the mechanochemical method for CO2 methanation. Res Chem Intermed 2022;48:1923–38. https://doi.org/10.1007/s11164-022-04700-1.",421,Test,Ni-Co/Al2O3,Ni,10,Co,5,Al2O3,85,None,MC,500,3,500,1,2,100,400,1,6.67,,0,0,0,0,4,64.35,,,,,,,,,,,,,,,,,,,,,,,,,,,,,,,,,
3215,"Shafiee P, Alavi SM, Rezaei M. Investigation of the effect of cobalt on the Ni–Al2O3 catalyst prepared by the mechanochemical method for CO2 methanation. Res Chem Intermed 2022;48:1923–38. https://doi.org/10.1007/s11164-022-04700-1.",421,Test,Ni-Co/Al2O3,Ni,10,Co,5,Al2O3,85,None,MC,500,3,500,1,2,100,450,1,6.67,,0,0,0,0,4,69.037,,,,,,,,,,,,,,,,,,,,,,,,,,,,,,,,,
3216,"Shafiee P, Alavi SM, Rezaei M. Investigation of the effect of cobalt on the Ni–Al2O3 catalyst prepared by the mechanochemical method for CO2 methanation. Res Chem Intermed 2022;48:1923–38. https://doi.org/10.1007/s11164-022-04700-1.",421,Test,Ni-Co/Al2O3,Ni,10,Co,5,Al2O3,85,None,MC,500,3,500,1,2,100,500,1,6.67,,0,0,0,0,4,66.936,,,,,,,,,,,,,,,,,,,,,,,,,,,,,,,,,
3217,"Shafiee P, Alavi SM, Rezaei M. Investigation of the effect of cobalt on the Ni–Al2O3 catalyst prepared by the mechanochemical method for CO2 methanation. Res Chem Intermed 2022;48:1923–38. https://doi.org/10.1007/s11164-022-04700-1.",422,Test,Ni-Co/Al2O3,Ni,5,Co,10,Al2O3,80,None,MC,500,3,500,1,2,100,200,1,6.67,,0,0,0,0,4,1.481,,,,,,,,,,,,,,,,,,,,,,,,,,,,,,,,,
3218,"Shafiee P, Alavi SM, Rezaei M. Investigation of the effect of cobalt on the Ni–Al2O3 catalyst prepared by the mechanochemical method for CO2 methanation. Res Chem Intermed 2022;48:1923–38. https://doi.org/10.1007/s11164-022-04700-1.",422,Test,Ni-Co/Al2O3,Ni,5,Co,10,Al2O3,80,None,MC,500,3,500,1,2,100,250,1,6.67,,0,0,0,0,4,3.259,,,,,,,,,,,,,,,,,,,,,,,,,,,,,,,,,
3219,"Shafiee P, Alavi SM, Rezaei M. Investigation of the effect of cobalt on the Ni–Al2O3 catalyst prepared by the mechanochemical method for CO2 methanation. Res Chem Intermed 2022;48:1923–38. https://doi.org/10.1007/s11164-022-04700-1.",422,Test,Ni-Co/Al2O3,Ni,5,Co,10,Al2O3,80,None,MC,500,3,500,1,2,100,300,1,6.67,,0,0,0,0,4,13.118,,,,,,,,,,,,,,,,,,,,,,,,,,,,,,,,,
3220,"Shafiee P, Alavi SM, Rezaei M. Investigation of the effect of cobalt on the Ni–Al2O3 catalyst prepared by the mechanochemical method for CO2 methanation. Res Chem Intermed 2022;48:1923–38. https://doi.org/10.1007/s11164-022-04700-1.",422,Test,Ni-Co/Al2O3,Ni,5,Co,10,Al2O3,80,None,MC,500,3,500,1,2,100,350,1,6.67,,0,0,0,0,4,35.582,,,,,,,,,,,,,,,,,,,,,,,,,,,,,,,,,
