Repository: Night-Time1809/ML_training_lab

## Materials/outline

| **Date** | **Section** | **Lab** | **Slide** | **Notebook** |
| ---- | ---- | ---- | ---- | ---- |
| 09 May 2023 | 01 - Machine Learning Overview and Decision Tree |  01 - Intro to Colab, pandas, NumPy - Decision Tree Model for Classification and Regression | [Go to slide](https://github.com/Night-Time1809/ML_training_lab/blob/main/slides/01_ML%20overview_decision%20tree.pdf) | [![Open In Colab](https://colab.research.google.com/assets/colab-badge.svg)](https://colab.research.google.com/drive/1m2KPAzuMQn_NBilSeYc1IJ7Eh76YsIhk?usp=sharing) |

File: dataset/dataset.csv (part 31 of 38)
Number of data,Reference,Experiment No,Train/Test Set,Catalyst,Base,Base wt%,Base 2,Base 2 wt%,Support,Support wt%,Support 2,Catalyst preparation method,Calcination Temperature (C),Calcination time (h),Reduction Temperature (C),Reduction Pressure (bar),Reduction time  (h),Reduction  H2 %,Temperature (C),Pressure (bar),W/F (mgcat/minml),Time on Stream (h),CO % in feed,Inert % in feed,CH4 % in feed,H2O % in feed,H2/CO2 in feed,CO2 Conversion %,,,,,,,,,,,,,,,,,,,,,,,,,,,,,,,,,
3221,"Shafiee P, Alavi SM, Rezaei M. Investigation of the effect of cobalt on the Ni–Al2O3 catalyst prepared by the mechanochemical method for CO2 methanation. Res Chem Intermed 2022;48:1923–38. https://doi.org/10.1007/s11164-022-04700-1.",422,Test,Ni-Co/Al2O3,Ni,5,Co,10,Al2O3,80,None,MC,500,3,500,1,2,100,400,1,6.67,,0,0,0,0,4,52.067,,,,,,,,,,,,,,,,,,,,,,,,,,,,,,,,,
3222,"Shafiee P, Alavi SM, Rezaei M. Investigation of the effect of cobalt on the Ni–Al2O3 catalyst prepared by the mechanochemical method for CO2 methanation. Res Chem Intermed 2022;48:1923–38. https://doi.org/10.1007/s11164-022-04700-1.",422,Test,Ni-Co/Al2O3,Ni,5,Co,10,Al2O3,80,None,MC,500,3,500,1,2,100,450,1,6.67,,0,0,0,0,4,59.34,,,,,,,,,,,,,,,,,,,,,,,,,,,,,,,,,
3223,"Shafiee P, Alavi SM, Rezaei M. Investigation of the effect of cobalt on the Ni–Al2O3 catalyst prepared by the mechanochemical method for CO2 methanation. Res Chem Intermed 2022;48:1923–38. https://doi.org/10.1007/s11164-022-04700-1.",422,Test,Ni-Co/Al2O3,Ni,5,Co,10,Al2O3,80,None,MC,500,3,500,1,2,100,500,1,6.67,,0,0,0,0,4,65.805,,,,,,,,,,,,,,,,,,,,,,,,,,,,,,,,,
3224,"Shafiee P, Alavi SM, Rezaei M. Investigation of the effect of cobalt on the Ni–Al2O3 catalyst prepared by the mechanochemical method for CO2 methanation. Res Chem Intermed 2022;48:1923–38. https://doi.org/10.1007/s11164-022-04700-1.",423,Train,Ni-Co/Al2O3,Ni,15,Co,5,Al2O3,80,None,MC,500,3,500,1,2,100,200,1,6.67,,0,0,0,0,4,2.128,,,,,,,,,,,,,,,,,,,,,,,,,,,,,,,,,
3225,"Shafiee P, Alavi SM, Rezaei M. Investigation of the effect of cobalt on the Ni–Al2O3 catalyst prepared by the mechanochemical method for CO2 methanation. Res Chem Intermed 2022;48:1923–38. https://doi.org/10.1007/s11164-022-04700-1.",423,Train,Ni-Co/Al2O3,Ni,15,Co,5,Al2O3,80,None,MC,500,3,500,1,2,100,250,1,6.67,,0,0,0,0,4,7.138,,,,,,,,,,,,,,,,,,,,,,,,,,,,,,,,,
3226,"Shafiee P, Alavi SM, Rezaei M. Investigation of the effect of cobalt on the Ni–Al2O3 catalyst prepared by the mechanochemical method for CO2 methanation. Res Chem Intermed 2022;48:1923–38. https://doi.org/10.1007/s11164-022-04700-1.",423,Train,Ni-Co/Al2O3,Ni,15,Co,5,Al2O3,80,None,MC,500,3,500,1,2,100,300,1,6.67,,0,0,0,0,4,31.38,,,,,,,,,,,,,,,,,,,,,,,,,,,,,,,,,
3227,"Shafiee P, Alavi SM, Rezaei M. Investigation of the effect of cobalt on the Ni–Al2O3 catalyst prepared by the mechanochemical method for CO2 methanation. Res Chem Intermed 2022;48:1923–38. https://doi.org/10.1007/s11164-022-04700-1.",423,Train,Ni-Co/Al2O3,Ni,15,Co,5,Al2O3,80,None,MC,500,3,500,1,2,100,350,1,6.67,,0,0,0,0,4,62.572,,,,,,,,,,,,,,,,,,,,,,,,,,,,,,,,,
3228,"Shafiee P, Alavi SM, Rezaei M. Investigation of the effect of cobalt on the Ni–Al2O3 catalyst prepared by the mechanochemical method for CO2 methanation. Res Chem Intermed 2022;48:1923–38. https://doi.org/10.1007/s11164-022-04700-1.",423,Train,Ni-Co/Al2O3,Ni,15,Co,5,Al2O3,80,None,MC,500,3,500,1,2,100,400,1,6.67,,0,0,0,0,4,72.269,,,,,,,,,,,,,,,,,,,,,,,,,,,,,,,,,
3229,"Shafiee P, Alavi SM, Rezaei M. Investigation of the effect of cobalt on the Ni–Al2O3 catalyst prepared by the mechanochemical method for CO2 methanation. Res Chem Intermed 2022;48:1923–38. https://doi.org/10.1007/s11164-022-04700-1.",423,Train,Ni-Co/Al2O3,Ni,15,Co,5,Al2O3,80,None,MC,500,3,500,1,2,100,450,1,6.67,,0,0,0,0,4,71.785,,,,,,,,,,,,,,,,,,,,,,,,,,,,,,,,,
3230,"Shafiee P, Alavi SM, Rezaei M. Investigation of the effect of cobalt on the Ni–Al2O3 catalyst prepared by the mechanochemical method for CO2 methanation. Res Chem Intermed 2022;48:1923–38. https://doi.org/10.1007/s11164-022-04700-1.",423,Train,Ni-Co/Al2O3,Ni,15,Co,5,Al2O3,80,None,MC,500,3,500,1,2,100,500,1,6.67,,0,0,0,0,4,68.552,,,,,,,,,,,,,,,,,,,,,,,,,,,,,,,,,
3231,"Shafiee P, Alavi SM, Rezaei M. Investigation of the effect of cobalt on the Ni–Al2O3 catalyst prepared by the mechanochemical method for CO2 methanation. Res Chem Intermed 2022;48:1923–38. https://doi.org/10.1007/s11164-022-04700-1.",424,Train,Ni-Co/Al2O3,Ni,5,Co,15,Al2O3,80,None,MC,500,3,500,1,2,100,200,1,6.67,,0,0,0,0,4,1.158,,,,,,,,,,,,,,,,,,,,,,,,,,,,,,,,,
3232,"Shafiee P, Alavi SM, Rezaei M. Investigation of the effect of cobalt on the Ni–Al2O3 catalyst prepared by the mechanochemical method for CO2 methanation. Res Chem Intermed 2022;48:1923–38. https://doi.org/10.1007/s11164-022-04700-1.",424,Train,Ni-Co/Al2O3,Ni,5,Co,15,Al2O3,80,None,MC,500,3,500,1,2,100,250,1,6.67,,0,0,0,0,4,0.997,,,,,,,,,,,,,,,,,,,,,,,,,,,,,,,,,
3233,"Shafiee P, Alavi SM, Rezaei M. Investigation of the effect of cobalt on the Ni–Al2O3 catalyst prepared by the mechanochemical method for CO2 methanation. Res Chem Intermed 2022;48:1923–38. https://doi.org/10.1007/s11164-022-04700-1.",424,Train,Ni-Co/Al2O3,Ni,5,Co,15,Al2O3,80,None,MC,500,3,500,1,2,100,300,1,6.67,,0,0,0,0,4,1.805,,,,,,,,,,,,,,,,,,,,,,,,,,,,,,,,,
3234,"Shafiee P, Alavi SM, Rezaei M. Investigation of the effect of cobalt on the Ni–Al2O3 catalyst prepared by the mechanochemical method for CO2 methanation. Res Chem Intermed 2022;48:1923–38. https://doi.org/10.1007/s11164-022-04700-1.",424,Train,Ni-Co/Al2O3,Ni,5,Co,15,Al2O3,80,None,MC,500,3,500,1,2,100,350,1,6.67,,0,0,0,0,4,4.391,,,,,,,,,,,,,,,,,,,,,,,,,,,,,,,,,
3235,"Shafiee P, Alavi SM, Rezaei M. Investigation of the effect of cobalt on the Ni–Al2O3 catalyst prepared by the mechanochemical method for CO2 methanation. Res Chem Intermed 2022;48:1923–38. https://doi.org/10.1007/s11164-022-04700-1.",424,Train,Ni-Co/Al2O3,Ni,5,Co,15,Al2O3,80,None,MC,500,3,500,1,2,100,400,1,6.67,,0,0,0,0,4,11.825,,,,,,,,,,,,,,,,,,,,,,,,,,,,,,,,,
3236,"Shafiee P, Alavi SM, Rezaei M. Investigation of the effect of cobalt on the Ni–Al2O3 catalyst prepared by the mechanochemical method for CO2 methanation. Res Chem Intermed 2022;48:1923–38. https://doi.org/10.1007/s11164-022-04700-1.",424,Train,Ni-Co/Al2O3,Ni,5,Co,15,Al2O3,80,None,MC,500,3,500,1,2,100,450,1,6.67,,0,0,0,0,4,22.33,,,,,,,,,,,,,,,,,,,,,,,,,,,,,,,,,
3237,"Shafiee P, Alavi SM, Rezaei M. Investigation of the effect of cobalt on the Ni–Al2O3 catalyst prepared by the mechanochemical method for CO2 methanation. Res Chem Intermed 2022;48:1923–38. https://doi.org/10.1007/s11164-022-04700-1.",424,Train,Ni-Co/Al2O3,Ni,5,Co,15,Al2O3,80,None,MC,500,3,500,1,2,100,500,1,6.67,,0,0,0,0,4,35.906,,,,,,,,,,,,,,,,,,,,,,,,,,,,,,,,,
3238,"Shafiee P, Alavi SM, Rezaei M. Investigation of the effect of cobalt on the Ni–Al2O3 catalyst prepared by the mechanochemical method for CO2 methanation. Res Chem Intermed 2022;48:1923–38. https://doi.org/10.1007/s11164-022-04700-1.",425,Test,Ni/Al2O3,Ni,20,None,0,Al2O3,80,None,MC,500,3,500,1,2,100,200,1,6.67,,0,0,0,0,4,2.774,,,,,,,,,,,,,,,,,,,,,,,,,,,,,,,,,
3239,"Shafiee P, Alavi SM, Rezaei M. Investigation of the effect of cobalt on the Ni–Al2O3 catalyst prepared by the mechanochemical method for CO2 methanation. Res Chem Intermed 2022;48:1923–38. https://doi.org/10.1007/s11164-022-04700-1.",425,Test,Ni/Al2O3,Ni,20,None,0,Al2O3,80,None,MC,500,3,500,1,2,100,250,1,6.67,,0,0,0,0,4,8.108,,,,,,,,,,,,,,,,,,,,,,,,,,,,,,,,,
3240,"Shafiee P, Alavi SM, Rezaei M. Investigation of the effect of cobalt on the Ni–Al2O3 catalyst prepared by the mechanochemical method for CO2 methanation. Res Chem Intermed 2022;48:1923–38. https://doi.org/10.1007/s11164-022-04700-1.",425,Test,Ni/Al2O3,Ni,20,None,0,Al2O3,80,None,MC,500,3,500,1,2,100,300,1,6.67,,0,0,0,0,4,33.481,,,,,,,,,,,,,,,,,,,,,,,,,,,,,,,,,
3241,"Shafiee P, Alavi SM, Rezaei M. Investigation of the effect of cobalt on the Ni–Al2O3 catalyst prepared by the mechanochemical method for CO2 methanation. Res Chem Intermed 2022;48:1923–38. https://doi.org/10.1007/s11164-022-04700-1.",425,Test,Ni/Al2O3,Ni,20,None,0,Al2O3,80,None,MC,500,3,500,1,2,100,350,1,6.67,,0,0,0,0,4,66.774,,,,,,,,,,,,,,,,,,,,,,,,,,,,,,,,,
3242,"Shafiee P, Alavi SM, Rezaei M. Investigation of the effect of cobalt on the Ni–Al2O3 catalyst prepared by the mechanochemical method for CO2 methanation. Res Chem Intermed 2022;48:1923–38. https://doi.org/10.1007/s11164-022-04700-1.",425,Test,Ni/Al2O3,Ni,20,None,0,Al2O3,80,None,MC,500,3,500,1,2,100,400,1,6.67,,0,0,0,0,4,73.077,,,,,,,,,,,,,,,,,,,,,,,,,,,,,,,,,
3243,"Shafiee P, Alavi SM, Rezaei M. Investigation of the effect of cobalt on the Ni–Al2O3 catalyst prepared by the mechanochemical method for CO2 methanation. Res Chem Intermed 2022;48:1923–38. https://doi.org/10.1007/s11164-022-04700-1.",425,Test,Ni/Al2O3,Ni,20,None,0,Al2O3,80,None,MC,500,3,500,1,2,100,450,1,6.67,,0,0,0,0,4,71.623,,,,,,,,,,,,,,,,,,,,,,,,,,,,,,,,,
3244,"Shafiee P, Alavi SM, Rezaei M. Investigation of the effect of cobalt on the Ni–Al2O3 catalyst prepared by the mechanochemical method for CO2 methanation. Res Chem Intermed 2022;48:1923–38. https://doi.org/10.1007/s11164-022-04700-1.",425,Test,Ni/Al2O3,Ni,20,None,0,Al2O3,80,None,MC,500,3,500,1,2,100,500,1,6.67,,0,0,0,0,4,68.552,,,,,,,,,,,,,,,,,,,,,,,,,,,,,,,,,
3245,"Shafiee P, Alavi SM, Rezaei M. Investigation of the effect of cobalt on the Ni–Al2O3 catalyst prepared by the mechanochemical method for CO2 methanation. Res Chem Intermed 2022;48:1923–38. https://doi.org/10.1007/s11164-022-04700-1.",426,Train,Ni/Al2O3,Ni,5,None,0,Al2O3,95,None,MC,500,3,500,1,2,100,200,1,6.67,,0,0,0,0,4,1.329,,,,,,,,,,,,,,,,,,,,,,,,,,,,,,,,,
3246,"Shafiee P, Alavi SM, Rezaei M. Investigation of the effect of cobalt on the Ni–Al2O3 catalyst prepared by the mechanochemical method for CO2 methanation. Res Chem Intermed 2022;48:1923–38. https://doi.org/10.1007/s11164-022-04700-1.",426,Train,Ni/Al2O3,Ni,5,None,0,Al2O3,95,None,MC,500,3,500,1,2,100,250,1,6.67,,0,0,0,0,4,1.502,,,,,,,,,,,,,,,,,,,,,,,,,,,,,,,,,
3247,"Shafiee P, Alavi SM, Rezaei M. Investigation of the effect of cobalt on the Ni–Al2O3 catalyst prepared by the mechanochemical method for CO2 methanation. Res Chem Intermed 2022;48:1923–38. https://doi.org/10.1007/s11164-022-04700-1.",426,Train,Ni/Al2O3,Ni,5,None,0,Al2O3,95,None,MC,500,3,500,1,2,100,300,1,6.67,,0,0,0,0,4,4.101,,,,,,,,,,,,,,,,,,,,,,,,,,,,,,,,,
3248,"Shafiee P, Alavi SM, Rezaei M. Investigation of the effect of cobalt on the Ni–Al2O3 catalyst prepared by the mechanochemical method for CO2 methanation. Res Chem Intermed 2022;48:1923–38. https://doi.org/10.1007/s11164-022-04700-1.",426,Train,Ni/Al2O3,Ni,5,None,0,Al2O3,95,None,MC,500,3,500,1,2,100,350,1,6.67,,0,0,0,0,4,12.072,,,,,,,,,,,,,,,,,,,,,,,,,,,,,,,,,
3249,"Shafiee P, Alavi SM, Rezaei M. Investigation of the effect of cobalt on the Ni–Al2O3 catalyst prepared by the mechanochemical method for CO2 methanation. Res Chem Intermed 2022;48:1923–38. https://doi.org/10.1007/s11164-022-04700-1.",426,Train,Ni/Al2O3,Ni,5,None,0,Al2O3,95,None,MC,500,3,500,1,2,100,400,1,6.67,,0,0,0,0,4,31.827,,,,,,,,,,,,,,,,,,,,,,,,,,,,,,,,,
3250,"Shafiee P, Alavi SM, Rezaei M. Investigation of the effect of cobalt on the Ni–Al2O3 catalyst prepared by the mechanochemical method for CO2 methanation. Res Chem Intermed 2022;48:1923–38. https://doi.org/10.1007/s11164-022-04700-1.",426,Train,Ni/Al2O3,Ni,5,None,0,Al2O3,95,None,MC,500,3,500,1,2,100,450,1,6.67,,0,0,0,0,4,53.314,,,,,,,,,,,,,,,,,,,,,,,,,,,,,,,,,
3251,"Shafiee P, Alavi SM, Rezaei M. Investigation of the effect of cobalt on the Ni–Al2O3 catalyst prepared by the mechanochemical method for CO2 methanation. Res Chem Intermed 2022;48:1923–38. https://doi.org/10.1007/s11164-022-04700-1.",426,Train,Ni/Al2O3,Ni,5,None,0,Al2O3,95,None,MC,500,3,500,1,2,100,500,1,6.67,,0,0,0,0,4,62.498,,,,,,,,,,,,,,,,,,,,,,,,,,,,,,,,,
3252,"Shafiee P, Alavi SM, Rezaei M. Investigation of the effect of cobalt on the Ni–Al2O3 catalyst prepared by the mechanochemical method for CO2 methanation. Res Chem Intermed 2022;48:1923–38. https://doi.org/10.1007/s11164-022-04700-1.",427,Train,Ni/Al2O3,Ni,15,None,0,Al2O3,85,None,MC,500,3,500,1,2,100,200,1,6.67,,0,0,0,0,4,2.022,,,,,,,,,,,,,,,,,,,,,,,,,,,,,,,,,
3253,"Shafiee P, Alavi SM, Rezaei M. Investigation of the effect of cobalt on the Ni–Al2O3 catalyst prepared by the mechanochemical method for CO2 methanation. Res Chem Intermed 2022;48:1923–38. https://doi.org/10.1007/s11164-022-04700-1.",427,Train,Ni/Al2O3,Ni,15,None,0,Al2O3,85,None,MC,500,3,500,1,2,100,250,1,6.67,,0,0,0,0,4,7.913,,,,,,,,,,,,,,,,,,,,,,,,,,,,,,,,,
3254,"Shafiee P, Alavi SM, Rezaei M. Investigation of the effect of cobalt on the Ni–Al2O3 catalyst prepared by the mechanochemical method for CO2 methanation. Res Chem Intermed 2022;48:1923–38. https://doi.org/10.1007/s11164-022-04700-1.",427,Train,Ni/Al2O3,Ni,15,None,0,Al2O3,85,None,MC,500,3,500,1,2,100,300,1,6.67,,0,0,0,0,4,36.852,,,,,,,,,,,,,,,,,,,,,,,,,,,,,,,,,
3255,"Shafiee P, Alavi SM, Rezaei M. Investigation of the effect of cobalt on the Ni–Al2O3 catalyst prepared by the mechanochemical method for CO2 methanation. Res Chem Intermed 2022;48:1923–38. https://doi.org/10.1007/s11164-022-04700-1.",427,Train,Ni/Al2O3,Ni,15,None,0,Al2O3,85,None,MC,500,3,500,1,2,100,350,1,6.67,,0,0,0,0,4,66.83,,,,,,,,,,,,,,,,,,,,,,,,,,,,,,,,,
3256,"Shafiee P, Alavi SM, Rezaei M. Investigation of the effect of cobalt on the Ni–Al2O3 catalyst prepared by the mechanochemical method for CO2 methanation. Res Chem Intermed 2022;48:1923–38. https://doi.org/10.1007/s11164-022-04700-1.",427,Train,Ni/Al2O3,Ni,15,None,0,Al2O3,85,None,MC,500,3,500,1,2,100,400,1,6.67,,0,0,0,0,4,75.148,,,,,,,,,,,,,,,,,,,,,,,,,,,,,,,,,
3257,"Shafiee P, Alavi SM, Rezaei M. Investigation of the effect of cobalt on the Ni–Al2O3 catalyst prepared by the mechanochemical method for CO2 methanation. Res Chem Intermed 2022;48:1923–38. https://doi.org/10.1007/s11164-022-04700-1.",427,Train,Ni/Al2O3,Ni,15,None,0,Al2O3,85,None,MC,500,3,500,1,2,100,450,1,6.67,,0,0,0,0,4,74.108,,,,,,,,,,,,,,,,,,,,,,,,,,,,,,,,,
3258,"Shafiee P, Alavi SM, Rezaei M. Investigation of the effect of cobalt on the Ni–Al2O3 catalyst prepared by the mechanochemical method for CO2 methanation. Res Chem Intermed 2022;48:1923–38. https://doi.org/10.1007/s11164-022-04700-1.",427,Train,Ni/Al2O3,Ni,15,None,0,Al2O3,85,None,MC,500,3,500,1,2,100,500,1,6.67,,0,0,0,0,4,70.296,,,,,,,,,,,,,,,,,,,,,,,,,,,,,,,,,
3259,"Shafiee P, Alavi SM, Rezaei M. Investigation of the effect of cobalt on the Ni–Al2O3 catalyst prepared by the mechanochemical method for CO2 methanation. Res Chem Intermed 2022;48:1923–38. https://doi.org/10.1007/s11164-022-04700-1.",428,Train,Ni-Co/Al2O3,Ni,15,Co,15,Al2O3,70,None,MC,500,3,500,1,2,100,200,1,6.67,,0,0,0,0,4,1.155,,,,,,,,,,,,,,,,,,,,,,,,,,,,,,,,,
3260,"Shafiee P, Alavi SM, Rezaei M. Investigation of the effect of cobalt on the Ni–Al2O3 catalyst prepared by the mechanochemical method for CO2 methanation. Res Chem Intermed 2022;48:1923–38. https://doi.org/10.1007/s11164-022-04700-1.",428,Train,Ni-Co/Al2O3,Ni,15,Co,15,Al2O3,70,None,MC,500,3,500,1,2,100,250,1,6.67,,0,0,0,0,4,7.047,,,,,,,,,,,,,,,,,,,,,,,,,,,,,,,,,
3261,"Shafiee P, Alavi SM, Rezaei M. Investigation of the effect of cobalt on the Ni–Al2O3 catalyst prepared by the mechanochemical method for CO2 methanation. Res Chem Intermed 2022;48:1923–38. https://doi.org/10.1007/s11164-022-04700-1.",428,Train,Ni-Co/Al2O3,Ni,15,Co,15,Al2O3,70,None,MC,500,3,500,1,2,100,300,1,6.67,,0,0,0,0,4,34.079,,,,,,,,,,,,,,,,,,,,,,,,,,,,,,,,,
3262,"Shafiee P, Alavi SM, Rezaei M. Investigation of the effect of cobalt on the Ni–Al2O3 catalyst prepared by the mechanochemical method for CO2 methanation. Res Chem Intermed 2022;48:1923–38. https://doi.org/10.1007/s11164-022-04700-1.",428,Train,Ni-Co/Al2O3,Ni,15,Co,15,Al2O3,70,None,MC,500,3,500,1,2,100,350,1,6.67,,0,0,0,0,4,63.365,,,,,,,,,,,,,,,,,,,,,,,,,,,,,,,,,
3263,"Shafiee P, Alavi SM, Rezaei M. Investigation of the effect of cobalt on the Ni–Al2O3 catalyst prepared by the mechanochemical method for CO2 methanation. Res Chem Intermed 2022;48:1923–38. https://doi.org/10.1007/s11164-022-04700-1.",428,Train,Ni-Co/Al2O3,Ni,15,Co,15,Al2O3,70,None,MC,500,3,500,1,2,100,400,1,6.67,,0,0,0,0,4,71.682,,,,,,,,,,,,,,,,,,,,,,,,,,,,,,,,,
3264,"Shafiee P, Alavi SM, Rezaei M. Investigation of the effect of cobalt on the Ni–Al2O3 catalyst prepared by the mechanochemical method for CO2 methanation. Res Chem Intermed 2022;48:1923–38. https://doi.org/10.1007/s11164-022-04700-1.",428,Train,Ni-Co/Al2O3,Ni,15,Co,15,Al2O3,70,None,MC,500,3,500,1,2,100,450,1,6.67,,0,0,0,0,4,70.296,,,,,,,,,,,,,,,,,,,,,,,,,,,,,,,,,
3265,"Shafiee P, Alavi SM, Rezaei M. Investigation of the effect of cobalt on the Ni–Al2O3 catalyst prepared by the mechanochemical method for CO2 methanation. Res Chem Intermed 2022;48:1923–38. https://doi.org/10.1007/s11164-022-04700-1.",428,Train,Ni-Co/Al2O3,Ni,15,Co,15,Al2O3,70,None,MC,500,3,500,1,2,100,500,1,6.67,,0,0,0,0,4,68.043,,,,,,,,,,,,,,,,,,,,,,,,,,,,,,,,,
3266,"Truong-Phuoc L, Duong-Viet C, Tuci G, Rossin A, Nhut JM, Baaziz W, et al. Graphite Felt-Sandwiched Ni/SiC Catalysts for the Induction Versus Joule-Heated Sabatier Reaction: Assessing the Catalyst Temperature at the Nanoscale. ACS Sustain Chem Eng 2022;10:622–32. https://doi.org/10.1021/acssuschemeng.1c07217.",429,Test,Ni/SiC,Ni,10,None,0,SiC,90,None,WI,350,2,350,1,2,100,210,1,6,24,0,0,0,0,4,2.267,,,,,,,,,,,,,,,,,,,,,,,,,,,,,,,,,
3267,"Truong-Phuoc L, Duong-Viet C, Tuci G, Rossin A, Nhut JM, Baaziz W, et al. Graphite Felt-Sandwiched Ni/SiC Catalysts for the Induction Versus Joule-Heated Sabatier Reaction: Assessing the Catalyst Temperature at the Nanoscale. ACS Sustain Chem Eng 2022;10:622–32. https://doi.org/10.1021/acssuschemeng.1c07217.",429,Test,Ni/SiC,Ni,10,None,0,SiC,90,None,WI,350,2,350,1,2,100,230,1,6,24,0,0,0,0,4,3.592,,,,,,,,,,,,,,,,,,,,,,,,,,,,,,,,,
3268,"Truong-Phuoc L, Duong-Viet C, Tuci G, Rossin A, Nhut JM, Baaziz W, et al. Graphite Felt-Sandwiched Ni/SiC Catalysts for the Induction Versus Joule-Heated Sabatier Reaction: Assessing the Catalyst Temperature at the Nanoscale. ACS Sustain Chem Eng 2022;10:622–32. https://doi.org/10.1021/acssuschemeng.1c07217.",429,Test,Ni/SiC,Ni,10,None,0,SiC,90,None,WI,350,2,350,1,2,100,250,1,6,24,0,0,0,0,4,8.893,,,,,,,,,,,,,,,,,,,,,,,,,,,,,,,,,
3269,"Truong-Phuoc L, Duong-Viet C, Tuci G, Rossin A, Nhut JM, Baaziz W, et al. Graphite Felt-Sandwiched Ni/SiC Catalysts for the Induction Versus Joule-Heated Sabatier Reaction: Assessing the Catalyst Temperature at the Nanoscale. ACS Sustain Chem Eng 2022;10:622–32. https://doi.org/10.1021/acssuschemeng.1c07217.",429,Test,Ni/SiC,Ni,10,None,0,SiC,90,None,WI,350,2,350,1,2,100,280,1,6,24,0,0,0,0,4,28.622,,,,,,,,,,,,,,,,,,,,,,,,,,,,,,,,,
3270,"Truong-Phuoc L, Duong-Viet C, Tuci G, Rossin A, Nhut JM, Baaziz W, et al. Graphite Felt-Sandwiched Ni/SiC Catalysts for the Induction Versus Joule-Heated Sabatier Reaction: Assessing the Catalyst Temperature at the Nanoscale. ACS Sustain Chem Eng 2022;10:622–32. https://doi.org/10.1021/acssuschemeng.1c07217.",429,Test,Ni/SiC,Ni,10,None,0,SiC,90,None,WI,350,2,350,1,2,100,300,1,6,24,0,0,0,0,4,49.971,,,,,,,,,,,,,,,,,,,,,,,,,,,,,,,,,
3271,"Truong-Phuoc L, Duong-Viet C, Tuci G, Rossin A, Nhut JM, Baaziz W, et al. Graphite Felt-Sandwiched Ni/SiC Catalysts for the Induction Versus Joule-Heated Sabatier Reaction: Assessing the Catalyst Temperature at the Nanoscale. ACS Sustain Chem Eng 2022;10:622–32. https://doi.org/10.1021/acssuschemeng.1c07217.",429,Test,Ni/SiC,Ni,10,None,0,SiC,90,None,WI,350,2,350,1,2,100,325,1,6,24,0,0,0,0,4,69.111,,,,,,,,,,,,,,,,,,,,,,,,,,,,,,,,,
3272,"Truong-Phuoc L, Duong-Viet C, Tuci G, Rossin A, Nhut JM, Baaziz W, et al. Graphite Felt-Sandwiched Ni/SiC Catalysts for the Induction Versus Joule-Heated Sabatier Reaction: Assessing the Catalyst Temperature at the Nanoscale. ACS Sustain Chem Eng 2022;10:622–32. https://doi.org/10.1021/acssuschemeng.1c07217.",429,Test,Ni/SiC,Ni,10,None,0,SiC,90,None,WI,350,2,350,1,2,100,350,1,6,24,0,0,0,0,4,77.208,,,,,,,,,,,,,,,,,,,,,,,,,,,,,,,,,
3273,"Truong-Phuoc L, Duong-Viet C, Tuci G, Rossin A, Nhut JM, Baaziz W, et al. Graphite Felt-Sandwiched Ni/SiC Catalysts for the Induction Versus Joule-Heated Sabatier Reaction: Assessing the Catalyst Temperature at the Nanoscale. ACS Sustain Chem Eng 2022;10:622–32. https://doi.org/10.1021/acssuschemeng.1c07217.",429,Test,Ni/SiC,Ni,10,None,0,SiC,90,None,WI,350,2,350,1,2,100,375,1,6,24,0,0,0,0,4,80.006,,,,,,,,,,,,,,,,,,,,,,,,,,,,,,,,,
3274,"Truong-Phuoc L, Duong-Viet C, Tuci G, Rossin A, Nhut JM, Baaziz W, et al. Graphite Felt-Sandwiched Ni/SiC Catalysts for the Induction Versus Joule-Heated Sabatier Reaction: Assessing the Catalyst Temperature at the Nanoscale. ACS Sustain Chem Eng 2022;10:622–32. https://doi.org/10.1021/acssuschemeng.1c07217.",429,Test,Ni/SiC,Ni,10,None,0,SiC,90,None,WI,350,2,350,1,2,100,400,1,6,24,0,0,0,0,4,81.037,,,,,,,,,,,,,,,,,,,,,,,,,,,,,,,,,
3275,"Truong-Phuoc L, Duong-Viet C, Tuci G, Rossin A, Nhut JM, Baaziz W, et al. Graphite Felt-Sandwiched Ni/SiC Catalysts for the Induction Versus Joule-Heated Sabatier Reaction: Assessing the Catalyst Temperature at the Nanoscale. ACS Sustain Chem Eng 2022;10:622–32. https://doi.org/10.1021/acssuschemeng.1c07217.",429,Test,Ni/SiC,Ni,10,None,0,SiC,90,None,WI,350,2,350,1,2,100,240,1,6,24,0,0,0,0,4,2.415,,,,,,,,,,,,,,,,,,,,,,,,,,,,,,,,,
3276,"Truong-Phuoc L, Duong-Viet C, Tuci G, Rossin A, Nhut JM, Baaziz W, et al. Graphite Felt-Sandwiched Ni/SiC Catalysts for the Induction Versus Joule-Heated Sabatier Reaction: Assessing the Catalyst Temperature at the Nanoscale. ACS Sustain Chem Eng 2022;10:622–32. https://doi.org/10.1021/acssuschemeng.1c07217.",429,Test,Ni/SiC,Ni,10,None,0,SiC,90,None,WI,350,2,350,1,2,100,260,1,6,24,0,0,0,0,4,3.004,,,,,,,,,,,,,,,,,,,,,,,,,,,,,,,,,
3277,"Truong-Phuoc L, Duong-Viet C, Tuci G, Rossin A, Nhut JM, Baaziz W, et al. Graphite Felt-Sandwiched Ni/SiC Catalysts for the Induction Versus Joule-Heated Sabatier Reaction: Assessing the Catalyst Temperature at the Nanoscale. ACS Sustain Chem Eng 2022;10:622–32. https://doi.org/10.1021/acssuschemeng.1c07217.",430,Train,Ni/SiC,Ni,15,None,0,SiC,85,None,WI,350,2,350,1,2,100,190,1,6,24,0,0,0,0,4,7.47,,,,,,,,,,,,,,,,,,,,,,,,,,,,,,,,,
3278,"Truong-Phuoc L, Duong-Viet C, Tuci G, Rossin A, Nhut JM, Baaziz W, et al. Graphite Felt-Sandwiched Ni/SiC Catalysts for the Induction Versus Joule-Heated Sabatier Reaction: Assessing the Catalyst Temperature at the Nanoscale. ACS Sustain Chem Eng 2022;10:622–32. https://doi.org/10.1021/acssuschemeng.1c07217.",430,Train,Ni/SiC,Ni,15,None,0,SiC,85,None,WI,350,2,350,1,2,100,200,1,6,24,0,0,0,0,4,10.017,,,,,,,,,,,,,,,,,,,,,,,,,,,,,,,,,
3279,"Truong-Phuoc L, Duong-Viet C, Tuci G, Rossin A, Nhut JM, Baaziz W, et al. Graphite Felt-Sandwiched Ni/SiC Catalysts for the Induction Versus Joule-Heated Sabatier Reaction: Assessing the Catalyst Temperature at the Nanoscale. ACS Sustain Chem Eng 2022;10:622–32. https://doi.org/10.1021/acssuschemeng.1c07217.",430,Train,Ni/SiC,Ni,15,None,0,SiC,85,None,WI,350,2,350,1,2,100,210,1,6,24,0,0,0,0,4,15.959,,,,,,,,,,,,,,,,,,,,,,,,,,,,,,,,,
3280,"Truong-Phuoc L, Duong-Viet C, Tuci G, Rossin A, Nhut JM, Baaziz W, et al. Graphite Felt-Sandwiched Ni/SiC Catalysts for the Induction Versus Joule-Heated Sabatier Reaction: Assessing the Catalyst Temperature at the Nanoscale. ACS Sustain Chem Eng 2022;10:622–32. https://doi.org/10.1021/acssuschemeng.1c07217.",430,Train,Ni/SiC,Ni,15,None,0,SiC,85,None,WI,350,2,350,1,2,100,230,1,6,24,0,0,0,0,4,28.014,,,,,,,,,,,,,,,,,,,,,,,,,,,,,,,,,
3281,"Truong-Phuoc L, Duong-Viet C, Tuci G, Rossin A, Nhut JM, Baaziz W, et al. Graphite Felt-Sandwiched Ni/SiC Catalysts for the Induction Versus Joule-Heated Sabatier Reaction: Assessing the Catalyst Temperature at the Nanoscale. ACS Sustain Chem Eng 2022;10:622–32. https://doi.org/10.1021/acssuschemeng.1c07217.",430,Train,Ni/SiC,Ni,15,None,0,SiC,85,None,WI,350,2,350,1,2,100,250,1,6,24,0,0,0,0,4,43.294,,,,,,,,,,,,,,,,,,,,,,,,,,,,,,,,,
3282,"Truong-Phuoc L, Duong-Viet C, Tuci G, Rossin A, Nhut JM, Baaziz W, et al. Graphite Felt-Sandwiched Ni/SiC Catalysts for the Induction Versus Joule-Heated Sabatier Reaction: Assessing the Catalyst Temperature at the Nanoscale. ACS Sustain Chem Eng 2022;10:622–32. https://doi.org/10.1021/acssuschemeng.1c07217.",430,Train,Ni/SiC,Ni,15,None,0,SiC,85,None,WI,350,2,350,1,2,100,240,1,6,24,0,0,0,0,4,1.528,,,,,,,,,,,,,,,,,,,,,,,,,,,,,,,,,
3283,"Truong-Phuoc L, Duong-Viet C, Tuci G, Rossin A, Nhut JM, Baaziz W, et al. Graphite Felt-Sandwiched Ni/SiC Catalysts for the Induction Versus Joule-Heated Sabatier Reaction: Assessing the Catalyst Temperature at the Nanoscale. ACS Sustain Chem Eng 2022;10:622–32. https://doi.org/10.1021/acssuschemeng.1c07217.",430,Train,Ni/SiC,Ni,15,None,0,SiC,85,None,WI,350,2,350,1,2,100,260,1,6,24,0,0,0,0,4,3.226,,,,,,,,,,,,,,,,,,,,,,,,,,,,,,,,,
3284,"Truong-Phuoc L, Duong-Viet C, Tuci G, Rossin A, Nhut JM, Baaziz W, et al. Graphite Felt-Sandwiched Ni/SiC Catalysts for the Induction Versus Joule-Heated Sabatier Reaction: Assessing the Catalyst Temperature at the Nanoscale. ACS Sustain Chem Eng 2022;10:622–32. https://doi.org/10.1021/acssuschemeng.1c07217.",430,Train,Ni/SiC,Ni,15,None,0,SiC,85,None,WI,350,2,350,1,2,100,280,1,6,24,0,0,0,0,4,8.829,,,,,,,,,,,,,,,,,,,,,,,,,,,,,,,,,
3285,"Truong-Phuoc L, Duong-Viet C, Tuci G, Rossin A, Nhut JM, Baaziz W, et al. Graphite Felt-Sandwiched Ni/SiC Catalysts for the Induction Versus Joule-Heated Sabatier Reaction: Assessing the Catalyst Temperature at the Nanoscale. ACS Sustain Chem Eng 2022;10:622–32. https://doi.org/10.1021/acssuschemeng.1c07217.",430,Train,Ni/SiC,Ni,15,None,0,SiC,85,None,WI,350,2,350,1,2,100,325,1,6,24,0,0,0,0,4,50.085,,,,,,,,,,,,,,,,,,,,,,,,,,,,,,,,,
3286,"Truong-Phuoc L, Duong-Viet C, Tuci G, Rossin A, Nhut JM, Baaziz W, et al. Graphite Felt-Sandwiched Ni/SiC Catalysts for the Induction Versus Joule-Heated Sabatier Reaction: Assessing the Catalyst Temperature at the Nanoscale. ACS Sustain Chem Eng 2022;10:622–32. https://doi.org/10.1021/acssuschemeng.1c07217.",430,Train,Ni/SiC,Ni,15,None,0,SiC,85,None,WI,350,2,350,1,2,100,350,1,6,24,0,0,0,0,4,74.194,,,,,,,,,,,,,,,,,,,,,,,,,,,,,,,,,
3287,"Truong-Phuoc L, Duong-Viet C, Tuci G, Rossin A, Nhut JM, Baaziz W, et al. Graphite Felt-Sandwiched Ni/SiC Catalysts for the Induction Versus Joule-Heated Sabatier Reaction: Assessing the Catalyst Temperature at the Nanoscale. ACS Sustain Chem Eng 2022;10:622–32. https://doi.org/10.1021/acssuschemeng.1c07217.",430,Train,Ni/SiC,Ni,15,None,0,SiC,85,None,WI,350,2,350,1,2,100,375,1,6,24,0,0,0,0,4,80.306,,,,,,,,,,,,,,,,,,,,,,,,,,,,,,,,,
3288,"Truong-Phuoc L, Duong-Viet C, Tuci G, Rossin A, Nhut JM, Baaziz W, et al. Graphite Felt-Sandwiched Ni/SiC Catalysts for the Induction Versus Joule-Heated Sabatier Reaction: Assessing the Catalyst Temperature at the Nanoscale. ACS Sustain Chem Eng 2022;10:622–32. https://doi.org/10.1021/acssuschemeng.1c07217.",430,Train,Ni/SiC,Ni,15,None,0,SiC,85,None,WI,350,2,350,1,2,100,400,1,6,24,0,0,0,0,4,82.173,,,,,,,,,,,,,,,,,,,,,,,,,,,,,,,,,
3289,"Truong-Phuoc L, Duong-Viet C, Tuci G, Rossin A, Nhut JM, Baaziz W, et al. Graphite Felt-Sandwiched Ni/SiC Catalysts for the Induction Versus Joule-Heated Sabatier Reaction: Assessing the Catalyst Temperature at the Nanoscale. ACS Sustain Chem Eng 2022;10:622–32. https://doi.org/10.1021/acssuschemeng.1c07217.",431,Train,Ni/SiC,Ni,20,None,0,SiC,80,None,WI,350,2,350,1,2,100,180,1,6,24,0,0,0,0,4,8.067,,,,,,,,,,,,,,,,,,,,,,,,,,,,,,,,,
3290,"Truong-Phuoc L, Duong-Viet C, Tuci G, Rossin A, Nhut JM, Baaziz W, et al. Graphite Felt-Sandwiched Ni/SiC Catalysts for the Induction Versus Joule-Heated Sabatier Reaction: Assessing the Catalyst Temperature at the Nanoscale. ACS Sustain Chem Eng 2022;10:622–32. https://doi.org/10.1021/acssuschemeng.1c07217.",431,Train,Ni/SiC,Ni,20,None,0,SiC,80,None,WI,350,2,350,1,2,100,200,1,6,24,0,0,0,0,4,15.126,,,,,,,,,,,,,,,,,,,,,,,,,,,,,,,,,
3291,"Truong-Phuoc L, Duong-Viet C, Tuci G, Rossin A, Nhut JM, Baaziz W, et al. Graphite Felt-Sandwiched Ni/SiC Catalysts for the Induction Versus Joule-Heated Sabatier Reaction: Assessing the Catalyst Temperature at the Nanoscale. ACS Sustain Chem Eng 2022;10:622–32. https://doi.org/10.1021/acssuschemeng.1c07217.",431,Train,Ni/SiC,Ni,20,None,0,SiC,80,None,WI,350,2,350,1,2,100,210,1,6,24,0,0,0,0,4,19.496,,,,,,,,,,,,,,,,,,,,,,,,,,,,,,,,,
3292,"Truong-Phuoc L, Duong-Viet C, Tuci G, Rossin A, Nhut JM, Baaziz W, et al. Graphite Felt-Sandwiched Ni/SiC Catalysts for the Induction Versus Joule-Heated Sabatier Reaction: Assessing the Catalyst Temperature at the Nanoscale. ACS Sustain Chem Eng 2022;10:622–32. https://doi.org/10.1021/acssuschemeng.1c07217.",431,Train,Ni/SiC,Ni,20,None,0,SiC,80,None,WI,350,2,350,1,2,100,230,1,6,24,0,0,0,0,4,29.916,,,,,,,,,,,,,,,,,,,,,,,,,,,,,,,,,
3293,"Truong-Phuoc L, Duong-Viet C, Tuci G, Rossin A, Nhut JM, Baaziz W, et al. Graphite Felt-Sandwiched Ni/SiC Catalysts for the Induction Versus Joule-Heated Sabatier Reaction: Assessing the Catalyst Temperature at the Nanoscale. ACS Sustain Chem Eng 2022;10:622–32. https://doi.org/10.1021/acssuschemeng.1c07217.",431,Train,Ni/SiC,Ni,20,None,0,SiC,80,None,WI,350,2,350,1,2,100,250,1,6,24,0,0,0,0,4,41.513,,,,,,,,,,,,,,,,,,,,,,,,,,,,,,,,,
3294,"Truong-Phuoc L, Duong-Viet C, Tuci G, Rossin A, Nhut JM, Baaziz W, et al. Graphite Felt-Sandwiched Ni/SiC Catalysts for the Induction Versus Joule-Heated Sabatier Reaction: Assessing the Catalyst Temperature at the Nanoscale. ACS Sustain Chem Eng 2022;10:622–32. https://doi.org/10.1021/acssuschemeng.1c07217.",431,Train,Ni/SiC,Ni,20,None,0,SiC,80,None,WI,350,2,350,1,2,100,240,1,6,24,0,0,0,0,4,1.176,,,,,,,,,,,,,,,,,,,,,,,,,,,,,,,,,
3295,"Truong-Phuoc L, Duong-Viet C, Tuci G, Rossin A, Nhut JM, Baaziz W, et al. Graphite Felt-Sandwiched Ni/SiC Catalysts for the Induction Versus Joule-Heated Sabatier Reaction: Assessing the Catalyst Temperature at the Nanoscale. ACS Sustain Chem Eng 2022;10:622–32. https://doi.org/10.1021/acssuschemeng.1c07217.",431,Train,Ni/SiC,Ni,20,None,0,SiC,80,None,WI,350,2,350,1,2,100,260,1,6,24,0,0,0,0,4,4.202,,,,,,,,,,,,,,,,,,,,,,,,,,,,,,,,,
3296,"Truong-Phuoc L, Duong-Viet C, Tuci G, Rossin A, Nhut JM, Baaziz W, et al. Graphite Felt-Sandwiched Ni/SiC Catalysts for the Induction Versus Joule-Heated Sabatier Reaction: Assessing the Catalyst Temperature at the Nanoscale. ACS Sustain Chem Eng 2022;10:622–32. https://doi.org/10.1021/acssuschemeng.1c07217.",431,Train,Ni/SiC,Ni,20,None,0,SiC,80,None,WI,350,2,350,1,2,100,280,1,6,24,0,0,0,0,4,12.605,,,,,,,,,,,,,,,,,,,,,,,,,,,,,,,,,
3297,"Truong-Phuoc L, Duong-Viet C, Tuci G, Rossin A, Nhut JM, Baaziz W, et al. Graphite Felt-Sandwiched Ni/SiC Catalysts for the Induction Versus Joule-Heated Sabatier Reaction: Assessing the Catalyst Temperature at the Nanoscale. ACS Sustain Chem Eng 2022;10:622–32. https://doi.org/10.1021/acssuschemeng.1c07217.",431,Train,Ni/SiC,Ni,20,None,0,SiC,80,None,WI,350,2,350,1,2,100,300,1,6,24,0,0,0,0,4,31.429,,,,,,,,,,,,,,,,,,,,,,,,,,,,,,,,,
3298,"Truong-Phuoc L, Duong-Viet C, Tuci G, Rossin A, Nhut JM, Baaziz W, et al. Graphite Felt-Sandwiched Ni/SiC Catalysts for the Induction Versus Joule-Heated Sabatier Reaction: Assessing the Catalyst Temperature at the Nanoscale. ACS Sustain Chem Eng 2022;10:622–32. https://doi.org/10.1021/acssuschemeng.1c07217.",431,Train,Ni/SiC,Ni,20,None,0,SiC,80,None,WI,350,2,350,1,2,100,325,1,6,24,0,0,0,0,4,62.857,,,,,,,,,,,,,,,,,,,,,,,,,,,,,,,,,
3299,"Truong-Phuoc L, Duong-Viet C, Tuci G, Rossin A, Nhut JM, Baaziz W, et al. Graphite Felt-Sandwiched Ni/SiC Catalysts for the Induction Versus Joule-Heated Sabatier Reaction: Assessing the Catalyst Temperature at the Nanoscale. ACS Sustain Chem Eng 2022;10:622–32. https://doi.org/10.1021/acssuschemeng.1c07217.",431,Train,Ni/SiC,Ni,20,None,0,SiC,80,None,WI,350,2,350,1,2,100,350,1,6,24,0,0,0,0,4,81.345,,,,,,,,,,,,,,,,,,,,,,,,,,,,,,,,,
3300,"Truong-Phuoc L, Duong-Viet C, Tuci G, Rossin A, Nhut JM, Baaziz W, et al. Graphite Felt-Sandwiched Ni/SiC Catalysts for the Induction Versus Joule-Heated Sabatier Reaction: Assessing the Catalyst Temperature at the Nanoscale. ACS Sustain Chem Eng 2022;10:622–32. https://doi.org/10.1021/acssuschemeng.1c07217.",431,Train,Ni/SiC,Ni,20,None,0,SiC,80,None,WI,350,2,350,1,2,100,375,1,6,24,0,0,0,0,4,85.546,,,,,,,,,,,,,,,,,,,,,,,,,,,,,,,,,
3301,"Truong-Phuoc L, Duong-Viet C, Tuci G, Rossin A, Nhut JM, Baaziz W, et al. Graphite Felt-Sandwiched Ni/SiC Catalysts for the Induction Versus Joule-Heated Sabatier Reaction: Assessing the Catalyst Temperature at the Nanoscale. ACS Sustain Chem Eng 2022;10:622–32. https://doi.org/10.1021/acssuschemeng.1c07217.",431,Train,Ni/SiC,Ni,20,None,0,SiC,80,None,WI,350,2,350,1,2,100,400,1,6,24,0,0,0,0,4,86.555,,,,,,,,,,,,,,,,,,,,,,,,,,,,,,,,,
3302,"Truong-Phuoc L, Duong-Viet C, Tuci G, Rossin A, Nhut JM, Baaziz W, et al. Graphite Felt-Sandwiched Ni/SiC Catalysts for the Induction Versus Joule-Heated Sabatier Reaction: Assessing the Catalyst Temperature at the Nanoscale. ACS Sustain Chem Eng 2022;10:622–32. https://doi.org/10.1021/acssuschemeng.1c07217.",431,Train,Ni/SiC,Ni,15,None,0,SiC,85,None,WI,350,2,350,1,2,100,300,1,6,24,0,0,0,0,4,67.263,,,,,,,,,,,,,,,,,,,,,,,,,,,,,,,,,
3303,"Truong-Phuoc L, Duong-Viet C, Tuci G, Rossin A, Nhut JM, Baaziz W, et al. Graphite Felt-Sandwiched Ni/SiC Catalysts for the Induction Versus Joule-Heated Sabatier Reaction: Assessing the Catalyst Temperature at the Nanoscale. ACS Sustain Chem Eng 2022;10:622–32. https://doi.org/10.1021/acssuschemeng.1c07217.",431,Train,Ni/SiC,Ni,15,None,0,SiC,85,None,WI,350,2,350,1,2,100,300,1,4,24,0,0,0,0,4,74.68,,,,,,,,,,,,,,,,,,,,,,,,,,,,,,,,,
3304,"Truong-Phuoc L, Duong-Viet C, Tuci G, Rossin A, Nhut JM, Baaziz W, et al. Graphite Felt-Sandwiched Ni/SiC Catalysts for the Induction Versus Joule-Heated Sabatier Reaction: Assessing the Catalyst Temperature at the Nanoscale. ACS Sustain Chem Eng 2022;10:622–32. https://doi.org/10.1021/acssuschemeng.1c07217.",431,Train,Ni/SiC,Ni,15,None,0,SiC,85,None,WI,350,2,350,1,2,100,300,1,3,24,0,0,0,0,4,73.402,,,,,,,,,,,,,,,,,,,,,,,,,,,,,,,,,
3305,"Truong-Phuoc L, Duong-Viet C, Tuci G, Rossin A, Nhut JM, Baaziz W, et al. Graphite Felt-Sandwiched Ni/SiC Catalysts for the Induction Versus Joule-Heated Sabatier Reaction: Assessing the Catalyst Temperature at the Nanoscale. ACS Sustain Chem Eng 2022;10:622–32. https://doi.org/10.1021/acssuschemeng.1c07217.",431,Train,Ni/SiC,Ni,15,None,0,SiC,85,None,WI,350,2,350,1,2,100,300,1,2.4,24,0,0,0,0,4,64.962,,,,,,,,,,,,,,,,,,,,,,,,,,,,,,,,,
3306,"Yang B, Wang Y, Li L, Gao B, Zhang L, Guo L. Probing the morphological effects of ReO: x/CeO2catalysts on the CO2hydrogenation reaction. Catal Sci Technol 2022;12:1159–72. https://doi.org/10.1039/d1cy02096j.",432,Train,ReOx/CeO2-C,ReOx,2,None,0,CeO2,98,None,WI,500,4,500,1,,20,340,20,0.5,,0,4,0,0,3,3.195,,,,,,,,,,,,,,,,,,,,,,,,,,,,,,,,,
3307,"Yang B, Wang Y, Li L, Gao B, Zhang L, Guo L. Probing the morphological effects of ReO: x/CeO2catalysts on the CO2hydrogenation reaction. Catal Sci Technol 2022;12:1159–72. https://doi.org/10.1039/d1cy02096j.",432,Train,ReOx/CeO2-R,ReOx,2,None,0,CeO2,98,None,WI,500,4,500,1,,20,340,10,5,,0,4,0,0,3,5.628,,,,,,,,,,,,,,,,,,,,,,,,,,,,,,,,,
3308,"Yang B, Wang Y, Li L, Gao B, Zhang L, Guo L. Probing the morphological effects of ReO: x/CeO2catalysts on the CO2hydrogenation reaction. Catal Sci Technol 2022;12:1159–72. https://doi.org/10.1039/d1cy02096j.",432,Train,ReOx/CeO2-R,ReOx,2,None,0,CeO2,98,None,WI,500,4,500,1,,20,340,30,5,,0,4,0,0,3,18.483,,,,,,,,,,,,,,,,,,,,,,,,,,,,,,,,,
3309,"Yang B, Wang Y, Li L, Gao B, Zhang L, Guo L. Probing the morphological effects of ReO: x/CeO2catalysts on the CO2hydrogenation reaction. Catal Sci Technol 2022;12:1159–72. https://doi.org/10.1039/d1cy02096j.",432,Train,ReOx/CeO2-R,ReOx,2,None,0,CeO2,98,None,WI,500,4,500,1,,20,340,40,5,,0,4,0,0,3,20.379,,,,,,,,,,,,,,,,,,,,,,,,,,,,,,,,,
3310,"Yang B, Wang Y, Li L, Gao B, Zhang L, Guo L. Probing the morphological effects of ReO: x/CeO2catalysts on the CO2hydrogenation reaction. Catal Sci Technol 2022;12:1159–72. https://doi.org/10.1039/d1cy02096j.",432,Train,ReOx/CeO2-R,ReOx,2,None,0,CeO2,98,None,WI,500,4,500,1,,20,340,20,3,,0,4,0,0,3,63.06,,,,,,,,,,,,,,,,,,,,,,,,,,,,,,,,,
3311,"Yang B, Wang Y, Li L, Gao B, Zhang L, Guo L. Probing the morphological effects of ReO: x/CeO2catalysts on the CO2hydrogenation reaction. Catal Sci Technol 2022;12:1159–72. https://doi.org/10.1039/d1cy02096j.",432,Train,ReOx/CeO2-R,ReOx,2,None,0,CeO2,98,None,WI,500,4,500,1,,20,340,20,6,,0,4,0,0,3,55.517,,,,,,,,,,,,,,,,,,,,,,,,,,,,,,,,,
3312,"Yang B, Wang Y, Li L, Gao B, Zhang L, Guo L. Probing the morphological effects of ReO: x/CeO2catalysts on the CO2hydrogenation reaction. Catal Sci Technol 2022;12:1159–72. https://doi.org/10.1039/d1cy02096j.",432,Train,ReOx/CeO2-R,ReOx,2,None,0,CeO2,98,None,WI,500,4,500,1,,20,340,20,9,,0,4,0,0,3,52.953,,,,,,,,,,,,,,,,,,,,,,,,,,,,,,,,,
3313,"Yang B, Wang Y, Li L, Gao B, Zhang L, Guo L. Probing the morphological effects of ReO: x/CeO2catalysts on the CO2hydrogenation reaction. Catal Sci Technol 2022;12:1159–72. https://doi.org/10.1039/d1cy02096j.",432,Train,ReOx/CeO2-R,ReOx,2,None,0,CeO2,98,None,WI,500,4,500,1,,20,340,20,12,,0,4,0,0,3,50.69,,,,,,,,,,,,,,,,,,,,,,,,,,,,,,,,,
3314,"Yang B, Wang Y, Li L, Gao B, Zhang L, Guo L. Probing the morphological effects of ReO: x/CeO2catalysts on the CO2hydrogenation reaction. Catal Sci Technol 2022;12:1159–72. https://doi.org/10.1039/d1cy02096j.",432,Train,ReOx/CeO2-R,ReOx,2,None,0,CeO2,98,None,WI,500,4,500,1,,20,340,20,24,,0,4,0,0,3,43.901,,,,,,,,,,,,,,,,,,,,,,,,,,,,,,,,,
3315,"Yang B, Wang Y, Li L, Gao B, Zhang L, Guo L. Probing the morphological effects of ReO: x/CeO2catalysts on the CO2hydrogenation reaction. Catal Sci Technol 2022;12:1159–72. https://doi.org/10.1039/d1cy02096j.",432,Train,ReOx/CeO2-R,ReOx,2,None,0,CeO2,98,None,WI,500,4,500,1,,20,340,20,48,,0,4,0,0,3,41.638,,,,,,,,,,,,,,,,,,,,,,,,,,,,,,,,,
3316,"Yang B, Wang Y, Li L, Gao B, Zhang L, Guo L. Probing the morphological effects of ReO: x/CeO2catalysts on the CO2hydrogenation reaction. Catal Sci Technol 2022;12:1159–72. https://doi.org/10.1039/d1cy02096j.",432,Train,ReOx/CeO2-R,ReOx,2,None,0,CeO2,98,None,WI,500,4,500,1,,20,340,20,72,,0,4,0,0,3,33.491,,,,,,,,,,,,,,,,,,,,,,,,,,,,,,,,,
3317,"Yang B, Wang Y, Li L, Gao B, Zhang L, Guo L. Probing the morphological effects of ReO: x/CeO2catalysts on the CO2hydrogenation reaction. Catal Sci Technol 2022;12:1159–72. https://doi.org/10.1039/d1cy02096j.",433,Train,ReOx/CeO2-R,ReOx,2,None,0,CeO2,98,None,WI,500,4,500,1,,20,240,20,5,,0,4,0,0,3,0.355,,,,,,,,,,,,,,,,,,,,,,,,,,,,,,,,,
3318,"Yang B, Wang Y, Li L, Gao B, Zhang L, Guo L. Probing the morphological effects of ReO: x/CeO2catalysts on the CO2hydrogenation reaction. Catal Sci Technol 2022;12:1159–72. https://doi.org/10.1039/d1cy02096j.",433,Train,ReOx/CeO2-R,ReOx,2,None,0,CeO2,98,None,WI,500,4,500,1,,20,260,20,5,,0,4,0,0,3,1.878,,,,,,,,,,,,,,,,,,,,,,,,,,,,,,,,,
3319,"Yang B, Wang Y, Li L, Gao B, Zhang L, Guo L. Probing the morphological effects of ReO: x/CeO2catalysts on the CO2hydrogenation reaction. Catal Sci Technol 2022;12:1159–72. https://doi.org/10.1039/d1cy02096j.",433,Train,ReOx/CeO2-R,ReOx,2,None,0,CeO2,98,None,WI,500,4,500,1,,20,280,20,5,,0,4,0,0,3,3.909,,,,,,,,,,,,,,,,,,,,,,,,,,,,,,,,,
3320,"Yang B, Wang Y, Li L, Gao B, Zhang L, Guo L. Probing the morphological effects of ReO: x/CeO2catalysts on the CO2hydrogenation reaction. Catal Sci Technol 2022;12:1159–72. https://doi.org/10.1039/d1cy02096j.",433,Train,ReOx/CeO2-R,ReOx,2,None,0,CeO2,98,None,WI,500,4,500,1,,20,300,20,5,,0,4,0,0,3,6.65,,,,,,,,,,,,,,,,,,,,,,,,,,,,,,,,,
3321,"Yang B, Wang Y, Li L, Gao B, Zhang L, Guo L. Probing the morphological effects of ReO: x/CeO2catalysts on the CO2hydrogenation reaction. Catal Sci Technol 2022;12:1159–72. https://doi.org/10.1039/d1cy02096j.",433,Train,ReOx/CeO2-R,ReOx,2,None,0,CeO2,98,None,WI,500,4,500,1,,20,320,20,5,,0,4,0,0,3,9.797,,,,,,,,,,,,,,,,,,,,,,,,,,,,,,,,,
