Repository: Night-Time1809/ML_training_lab

## Materials/outline

| **Date** | **Section** | **Lab** | **Slide** | **Notebook** |
| ---- | ---- | ---- | ---- | ---- |
| 09 May 2023 | 01 - Machine Learning Overview and Decision Tree |  01 - Intro to Colab, pandas, NumPy - Decision Tree Model for Classification and Regression | [Go to slide](https://github.com/Night-Time1809/ML_training_lab/blob/main/slides/01_ML%20overview_decision%20tree.pdf) | [![Open In Colab](https://colab.research.google.com/assets/colab-badge.svg)](https://colab.research.google.com/drive/1m2KPAzuMQn_NBilSeYc1IJ7Eh76YsIhk?usp=sharing) |

File: dataset/dataset.csv (part 32 of 38)
Number of data,Reference,Experiment No,Train/Test Set,Catalyst,Base,Base wt%,Base 2,Base 2 wt%,Support,Support wt%,Support 2,Catalyst preparation method,Calcination Temperature (C),Calcination time (h),Reduction Temperature (C),Reduction Pressure (bar),Reduction time  (h),Reduction  H2 %,Temperature (C),Pressure (bar),W/F (mgcat/minml),Time on Stream (h),CO % in feed,Inert % in feed,CH4 % in feed,H2O % in feed,H2/CO2 in feed,CO2 Conversion %,,,,,,,,,,,,,,,,,,,,,,,,,,,,,,,,,
3322,"Yang B, Wang Y, Li L, Gao B, Zhang L, Guo L. Probing the morphological effects of ReO: x/CeO2catalysts on the CO2hydrogenation reaction. Catal Sci Technol 2022;12:1159–72. https://doi.org/10.1039/d1cy02096j.",433,Train,ReOx/CeO2-R,ReOx,2,None,0,CeO2,98,None,WI,500,4,500,1,,20,340,20,5,,0,4,0,0,3,14.772,,,,,,,,,,,,,,,,,,,,,,,,,,,,,,,,,
3323,"Yang B, Wang Y, Li L, Gao B, Zhang L, Guo L. Probing the morphological effects of ReO: x/CeO2catalysts on the CO2hydrogenation reaction. Catal Sci Technol 2022;12:1159–72. https://doi.org/10.1039/d1cy02096j.",433,Train,ReOx/CeO2-R,ReOx,2,None,0,CeO2,98,None,WI,500,4,500,1,,20,360,20,5,,0,4,0,0,3,18.629,,,,,,,,,,,,,,,,,,,,,,,,,,,,,,,,,
3324,"Zhang Y, Yan W, Qi H, Su X, Su Y, Liu X, et al. Strong Metal-Support Interaction of Ru on TiO2Derived from the Co-Reduction Mechanism of RuxTi1- xO2Interphase. ACS Catal 2022;12:1697–705. https://doi.org/10.1021/acscatal.1c04785.",434,Train,Ru/TiO2,Ru,2.25,None,0,TiO2,97.75,None,FM,200,24,300,1,2,100,200,1,1,30,0,10,0,0,3.5,4.05,,,,,,,,,,,,,,,,,,,,,,,,,,,,,,,,,
3325,"Zhang Y, Yan W, Qi H, Su X, Su Y, Liu X, et al. Strong Metal-Support Interaction of Ru on TiO2Derived from the Co-Reduction Mechanism of RuxTi1- xO2Interphase. ACS Catal 2022;12:1697–705. https://doi.org/10.1021/acscatal.1c04785.",434,Train,Ru/TiO2,Ru,2.25,None,0,TiO2,97.75,None,FM,300,24,300,1,2,100,200,1,1,30,0,10,0,0,3.5,6.3,,,,,,,,,,,,,,,,,,,,,,,,,,,,,,,,,
3326,"Zhang Y, Yan W, Qi H, Su X, Su Y, Liu X, et al. Strong Metal-Support Interaction of Ru on TiO2Derived from the Co-Reduction Mechanism of RuxTi1- xO2Interphase. ACS Catal 2022;12:1697–705. https://doi.org/10.1021/acscatal.1c04785.",434,Train,Ru/TiO2,Ru,2.25,None,0,TiO2,97.75,None,FM,400,24,300,1,2,100,200,1,1,30,0,10,0,0,3.5,7.62,,,,,,,,,,,,,,,,,,,,,,,,,,,,,,,,,
3327,"Zhang Y, Yan W, Qi H, Su X, Su Y, Liu X, et al. Strong Metal-Support Interaction of Ru on TiO2Derived from the Co-Reduction Mechanism of RuxTi1- xO2Interphase. ACS Catal 2022;12:1697–705. https://doi.org/10.1021/acscatal.1c04785.",434,Train,Ru/TiO2,Ru,2.25,None,0,TiO2,97.75,None,FM,500,24,300,1,2,100,200,1,0.5,30,0,10,0,0,3.5,12.63,,,,,,,,,,,,,,,,,,,,,,,,,,,,,,,,,
3328,"Zhang Y, Yan W, Qi H, Su X, Su Y, Liu X, et al. Strong Metal-Support Interaction of Ru on TiO2Derived from the Co-Reduction Mechanism of RuxTi1- xO2Interphase. ACS Catal 2022;12:1697–705. https://doi.org/10.1021/acscatal.1c04785.",434,Train,Ru/TiO2,Ru,2.25,None,0,TiO2,97.75,None,FM,200,24,450,1,2,100,200,1,1,30,0,10,0,0,3.5,6.97,,,,,,,,,,,,,,,,,,,,,,,,,,,,,,,,,
3329,"Zhang Y, Yan W, Qi H, Su X, Su Y, Liu X, et al. Strong Metal-Support Interaction of Ru on TiO2Derived from the Co-Reduction Mechanism of RuxTi1- xO2Interphase. ACS Catal 2022;12:1697–705. https://doi.org/10.1021/acscatal.1c04785.",434,Train,Ru/TiO2,Ru,2.25,None,0,TiO2,97.75,None,FM,200,24,600,1,2,100,200,1,1,30,0,10,0,0,3.5,12.15,,,,,,,,,,,,,,,,,,,,,,,,,,,,,,,,,
3330,"Zhang Y, Yan W, Qi H, Su X, Su Y, Liu X, et al. Strong Metal-Support Interaction of Ru on TiO2Derived from the Co-Reduction Mechanism of RuxTi1- xO2Interphase. ACS Catal 2022;12:1697–705. https://doi.org/10.1021/acscatal.1c04785.",434,Train,Ru/TiO2,Ru,2.25,None,0,TiO2,97.75,None,FM,300,24,450,1,2,100,200,1,1,30,0,10,0,0,3.5,7.44,,,,,,,,,,,,,,,,,,,,,,,,,,,,,,,,,
3331,"Zhang Y, Yan W, Qi H, Su X, Su Y, Liu X, et al. Strong Metal-Support Interaction of Ru on TiO2Derived from the Co-Reduction Mechanism of RuxTi1- xO2Interphase. ACS Catal 2022;12:1697–705. https://doi.org/10.1021/acscatal.1c04785.",434,Train,Ru/TiO2,Ru,2.25,None,0,TiO2,97.75,None,FM,300,24,600,1,2,100,200,1,1,30,0,10,0,0,3.5,8.55,,,,,,,,,,,,,,,,,,,,,,,,,,,,,,,,,
3332,"Zhou J, Gao Z, Xiang G, Zhai T, Liu Z, Zhao W, et al. Interfacial compatibility critically controls Ru/TiO2 metal-support interaction modes in CO2 hydrogenation. Nat Commun 2022;13:1–10. https://doi.org/10.1038/s41467-021-27910-4.",435,Train,Ru/R-TiO2,Ru,2,None,0,TiO2,98,None,H,400,4,300,1,1,100,120,1,5,,0,25,0,0,4,0.81,,,,,,,,,,,,,,,,,,,,,,,,,,,,,,,,,
3333,"Zhou J, Gao Z, Xiang G, Zhai T, Liu Z, Zhao W, et al. Interfacial compatibility critically controls Ru/TiO2 metal-support interaction modes in CO2 hydrogenation. Nat Commun 2022;13:1–10. https://doi.org/10.1038/s41467-021-27910-4.",435,Train,Ru/R-TiO2,Ru,2,None,0,TiO2,98,None,H,400,4,300,1,1,100,140,1,5,,0,25,0,0,4,2.632,,,,,,,,,,,,,,,,,,,,,,,,,,,,,,,,,
3334,"Zhou J, Gao Z, Xiang G, Zhai T, Liu Z, Zhao W, et al. Interfacial compatibility critically controls Ru/TiO2 metal-support interaction modes in CO2 hydrogenation. Nat Commun 2022;13:1–10. https://doi.org/10.1038/s41467-021-27910-4.",435,Train,Ru/R-TiO2,Ru,2,None,0,TiO2,98,None,H,400,4,300,1,1,100,160,1,5,,0,25,0,0,4,5.466,,,,,,,,,,,,,,,,,,,,,,,,,,,,,,,,,
3335,"Zhou J, Gao Z, Xiang G, Zhai T, Liu Z, Zhao W, et al. Interfacial compatibility critically controls Ru/TiO2 metal-support interaction modes in CO2 hydrogenation. Nat Commun 2022;13:1–10. https://doi.org/10.1038/s41467-021-27910-4.",435,Train,Ru/R-TiO2,Ru,2,None,0,TiO2,98,None,H,400,4,300,1,1,100,180,1,5,,0,25,0,0,4,10.324,,,,,,,,,,,,,,,,,,,,,,,,,,,,,,,,,
3336,"Zhou J, Gao Z, Xiang G, Zhai T, Liu Z, Zhao W, et al. Interfacial compatibility critically controls Ru/TiO2 metal-support interaction modes in CO2 hydrogenation. Nat Commun 2022;13:1–10. https://doi.org/10.1038/s41467-021-27910-4.",435,Train,Ru/R-TiO2,Ru,2,None,0,TiO2,98,None,H,400,4,300,1,1,100,200,1,5,,0,25,0,0,4,19.636,,,,,,,,,,,,,,,,,,,,,,,,,,,,,,,,,
3337,"Zhou J, Gao Z, Xiang G, Zhai T, Liu Z, Zhao W, et al. Interfacial compatibility critically controls Ru/TiO2 metal-support interaction modes in CO2 hydrogenation. Nat Commun 2022;13:1–10. https://doi.org/10.1038/s41467-021-27910-4.",435,Train,Ru/R-TiO2,Ru,2,None,0,TiO2,98,None,H,400,4,300,1,1,100,220,1,5,,0,25,0,0,4,34.211,,,,,,,,,,,,,,,,,,,,,,,,,,,,,,,,,
3338,"Zhou J, Gao Z, Xiang G, Zhai T, Liu Z, Zhao W, et al. Interfacial compatibility critically controls Ru/TiO2 metal-support interaction modes in CO2 hydrogenation. Nat Commun 2022;13:1–10. https://doi.org/10.1038/s41467-021-27910-4.",435,Train,Ru/R-TiO2,Ru,2,None,0,TiO2,98,None,H,400,4,300,1,1,100,240,1,5,,0,25,0,0,4,52.834,,,,,,,,,,,,,,,,,,,,,,,,,,,,,,,,,
3339,"Zhou J, Gao Z, Xiang G, Zhai T, Liu Z, Zhao W, et al. Interfacial compatibility critically controls Ru/TiO2 metal-support interaction modes in CO2 hydrogenation. Nat Commun 2022;13:1–10. https://doi.org/10.1038/s41467-021-27910-4.",435,Train,Ru/R-TiO2,Ru,2,None,0,TiO2,98,None,H,400,4,300,1,1,100,260,1,5,,0,25,0,0,4,70.648,,,,,,,,,,,,,,,,,,,,,,,,,,,,,,,,,
3340,"Zhou J, Gao Z, Xiang G, Zhai T, Liu Z, Zhao W, et al. Interfacial compatibility critically controls Ru/TiO2 metal-support interaction modes in CO2 hydrogenation. Nat Commun 2022;13:1–10. https://doi.org/10.1038/s41467-021-27910-4.",435,Train,Ru/R-TiO2,Ru,2,None,0,TiO2,98,None,H,400,4,300,1,1,100,280,1,5,,0,25,0,0,4,82.794,,,,,,,,,,,,,,,,,,,,,,,,,,,,,,,,,
3341,"Zhou J, Gao Z, Xiang G, Zhai T, Liu Z, Zhao W, et al. Interfacial compatibility critically controls Ru/TiO2 metal-support interaction modes in CO2 hydrogenation. Nat Commun 2022;13:1–10. https://doi.org/10.1038/s41467-021-27910-4.",435,Train,Ru/R-TiO2,Ru,2,None,0,TiO2,98,None,H,400,4,300,1,1,100,300,1,5,,0,25,0,0,4,89.271,,,,,,,,,,,,,,,,,,,,,,,,,,,,,,,,,
3342,"Zhou J, Gao Z, Xiang G, Zhai T, Liu Z, Zhao W, et al. Interfacial compatibility critically controls Ru/TiO2 metal-support interaction modes in CO2 hydrogenation. Nat Commun 2022;13:1–10. https://doi.org/10.1038/s41467-021-27910-4.",435,Train,Ru/R-TiO2,Ru,2,None,0,TiO2,98,None,H,400,4,300,1,1,100,320,1,5,,0,25,0,0,4,91.296,,,,,,,,,,,,,,,,,,,,,,,,,,,,,,,,,
3343,"Zhou J, Gao Z, Xiang G, Zhai T, Liu Z, Zhao W, et al. Interfacial compatibility critically controls Ru/TiO2 metal-support interaction modes in CO2 hydrogenation. Nat Commun 2022;13:1–10. https://doi.org/10.1038/s41467-021-27910-4.",436,Train,Ru/R-TiO2,Ru,2,None,0,TiO2,98,None,H,25,0,300,1,1,100,120,1,5,,0,25,0,0,4,0,,,,,,,,,,,,,,,,,,,,,,,,,,,,,,,,,
3344,"Zhou J, Gao Z, Xiang G, Zhai T, Liu Z, Zhao W, et al. Interfacial compatibility critically controls Ru/TiO2 metal-support interaction modes in CO2 hydrogenation. Nat Commun 2022;13:1–10. https://doi.org/10.1038/s41467-021-27910-4.",436,Train,Ru/R-TiO2,Ru,2,None,0,TiO2,98,None,H,25,0,300,1,1,100,140,1,5,,0,25,0,0,4,0.202,,,,,,,,,,,,,,,,,,,,,,,,,,,,,,,,,
3345,"Zhou J, Gao Z, Xiang G, Zhai T, Liu Z, Zhao W, et al. Interfacial compatibility critically controls Ru/TiO2 metal-support interaction modes in CO2 hydrogenation. Nat Commun 2022;13:1–10. https://doi.org/10.1038/s41467-021-27910-4.",436,Train,Ru/R-TiO2,Ru,2,None,0,TiO2,98,None,H,25,0,300,1,1,100,160,1,5,,0,25,0,0,4,0.405,,,,,,,,,,,,,,,,,,,,,,,,,,,,,,,,,
3346,"Zhou J, Gao Z, Xiang G, Zhai T, Liu Z, Zhao W, et al. Interfacial compatibility critically controls Ru/TiO2 metal-support interaction modes in CO2 hydrogenation. Nat Commun 2022;13:1–10. https://doi.org/10.1038/s41467-021-27910-4.",436,Train,Ru/R-TiO2,Ru,2,None,0,TiO2,98,None,H,25,0,300,1,1,100,180,1,5,,0,25,0,0,4,1.012,,,,,,,,,,,,,,,,,,,,,,,,,,,,,,,,,
3347,"Zhou J, Gao Z, Xiang G, Zhai T, Liu Z, Zhao W, et al. Interfacial compatibility critically controls Ru/TiO2 metal-support interaction modes in CO2 hydrogenation. Nat Commun 2022;13:1–10. https://doi.org/10.1038/s41467-021-27910-4.",436,Train,Ru/R-TiO2,Ru,2,None,0,TiO2,98,None,H,25,0,300,1,1,100,200,1,5,,0,25,0,0,4,1.822,,,,,,,,,,,,,,,,,,,,,,,,,,,,,,,,,
3348,"Zhou J, Gao Z, Xiang G, Zhai T, Liu Z, Zhao W, et al. Interfacial compatibility critically controls Ru/TiO2 metal-support interaction modes in CO2 hydrogenation. Nat Commun 2022;13:1–10. https://doi.org/10.1038/s41467-021-27910-4.",436,Train,Ru/R-TiO2,Ru,2,None,0,TiO2,98,None,H,25,0,300,1,1,100,220,1,5,,0,25,0,0,4,3.644,,,,,,,,,,,,,,,,,,,,,,,,,,,,,,,,,
3349,"Zhou J, Gao Z, Xiang G, Zhai T, Liu Z, Zhao W, et al. Interfacial compatibility critically controls Ru/TiO2 metal-support interaction modes in CO2 hydrogenation. Nat Commun 2022;13:1–10. https://doi.org/10.1038/s41467-021-27910-4.",436,Train,Ru/R-TiO2,Ru,2,None,0,TiO2,98,None,H,25,0,300,1,1,100,240,1,5,,0,25,0,0,4,6.478,,,,,,,,,,,,,,,,,,,,,,,,,,,,,,,,,
3350,"Zhou J, Gao Z, Xiang G, Zhai T, Liu Z, Zhao W, et al. Interfacial compatibility critically controls Ru/TiO2 metal-support interaction modes in CO2 hydrogenation. Nat Commun 2022;13:1–10. https://doi.org/10.1038/s41467-021-27910-4.",436,Train,Ru/R-TiO2,Ru,2,None,0,TiO2,98,None,H,25,0,300,1,1,100,260,1,5,,0,25,0,0,4,12.753,,,,,,,,,,,,,,,,,,,,,,,,,,,,,,,,,
3351,"Zhou J, Gao Z, Xiang G, Zhai T, Liu Z, Zhao W, et al. Interfacial compatibility critically controls Ru/TiO2 metal-support interaction modes in CO2 hydrogenation. Nat Commun 2022;13:1–10. https://doi.org/10.1038/s41467-021-27910-4.",436,Train,Ru/R-TiO2,Ru,2,None,0,TiO2,98,None,H,25,0,300,1,1,100,280,1,5,,0,25,0,0,4,20.445,,,,,,,,,,,,,,,,,,,,,,,,,,,,,,,,,
3352,"Zhou J, Gao Z, Xiang G, Zhai T, Liu Z, Zhao W, et al. Interfacial compatibility critically controls Ru/TiO2 metal-support interaction modes in CO2 hydrogenation. Nat Commun 2022;13:1–10. https://doi.org/10.1038/s41467-021-27910-4.",436,Train,Ru/R-TiO2,Ru,2,None,0,TiO2,98,None,H,25,0,300,1,1,100,300,1,5,,0,25,0,0,4,31.174,,,,,,,,,,,,,,,,,,,,,,,,,,,,,,,,,
3353,"Zhou J, Gao Z, Xiang G, Zhai T, Liu Z, Zhao W, et al. Interfacial compatibility critically controls Ru/TiO2 metal-support interaction modes in CO2 hydrogenation. Nat Commun 2022;13:1–10. https://doi.org/10.1038/s41467-021-27910-4.",436,Train,Ru/R-TiO2,Ru,2,None,0,TiO2,98,None,H,25,0,300,1,1,100,320,1,5,,0,25,0,0,4,45.547,,,,,,,,,,,,,,,,,,,,,,,,,,,,,,,,,
3354,"Zhou J, Gao Z, Xiang G, Zhai T, Liu Z, Zhao W, et al. Interfacial compatibility critically controls Ru/TiO2 metal-support interaction modes in CO2 hydrogenation. Nat Commun 2022;13:1–10. https://doi.org/10.1038/s41467-021-27910-4.",437,Train,Ru/R-TiO2,Ru,4,None,0,TiO2,96,None,H,25,0,300,1,1,100,120,1,5,,0,25,0,0,4,0.6,,,,,,,,,,,,,,,,,,,,,,,,,,,,,,,,,
3355,"Zhou J, Gao Z, Xiang G, Zhai T, Liu Z, Zhao W, et al. Interfacial compatibility critically controls Ru/TiO2 metal-support interaction modes in CO2 hydrogenation. Nat Commun 2022;13:1–10. https://doi.org/10.1038/s41467-021-27910-4.",437,Train,Ru/R-TiO2,Ru,4,None,0,TiO2,96,None,H,25,0,300,1,1,100,140,1,5,,0,25,0,0,4,0.935,,,,,,,,,,,,,,,,,,,,,,,,,,,,,,,,,
3356,"Zhou J, Gao Z, Xiang G, Zhai T, Liu Z, Zhao W, et al. Interfacial compatibility critically controls Ru/TiO2 metal-support interaction modes in CO2 hydrogenation. Nat Commun 2022;13:1–10. https://doi.org/10.1038/s41467-021-27910-4.",437,Train,Ru/R-TiO2,Ru,4,None,0,TiO2,96,None,H,25,0,300,1,1,100,160,1,5,,0,25,0,0,4,0.748,,,,,,,,,,,,,,,,,,,,,,,,,,,,,,,,,
3357,"Zhou J, Gao Z, Xiang G, Zhai T, Liu Z, Zhao W, et al. Interfacial compatibility critically controls Ru/TiO2 metal-support interaction modes in CO2 hydrogenation. Nat Commun 2022;13:1–10. https://doi.org/10.1038/s41467-021-27910-4.",437,Train,Ru/R-TiO2,Ru,4,None,0,TiO2,96,None,H,25,0,300,1,1,100,180,1,5,,0,25,0,0,4,1.495,,,,,,,,,,,,,,,,,,,,,,,,,,,,,,,,,
3358,"Zhou J, Gao Z, Xiang G, Zhai T, Liu Z, Zhao W, et al. Interfacial compatibility critically controls Ru/TiO2 metal-support interaction modes in CO2 hydrogenation. Nat Commun 2022;13:1–10. https://doi.org/10.1038/s41467-021-27910-4.",437,Train,Ru/R-TiO2,Ru,4,None,0,TiO2,96,None,H,25,0,300,1,1,100,200,1,5,,0,25,0,0,4,3.178,,,,,,,,,,,,,,,,,,,,,,,,,,,,,,,,,
3359,"Zhou J, Gao Z, Xiang G, Zhai T, Liu Z, Zhao W, et al. Interfacial compatibility critically controls Ru/TiO2 metal-support interaction modes in CO2 hydrogenation. Nat Commun 2022;13:1–10. https://doi.org/10.1038/s41467-021-27910-4.",437,Train,Ru/R-TiO2,Ru,4,None,0,TiO2,96,None,H,25,0,300,1,1,100,220,1,5,,0,25,0,0,4,5.421,,,,,,,,,,,,,,,,,,,,,,,,,,,,,,,,,
3360,"Zhou J, Gao Z, Xiang G, Zhai T, Liu Z, Zhao W, et al. Interfacial compatibility critically controls Ru/TiO2 metal-support interaction modes in CO2 hydrogenation. Nat Commun 2022;13:1–10. https://doi.org/10.1038/s41467-021-27910-4.",437,Train,Ru/R-TiO2,Ru,4,None,0,TiO2,96,None,H,25,0,300,1,1,100,240,1,5,,0,25,0,0,4,9.346,,,,,,,,,,,,,,,,,,,,,,,,,,,,,,,,,
3361,"Zhou J, Gao Z, Xiang G, Zhai T, Liu Z, Zhao W, et al. Interfacial compatibility critically controls Ru/TiO2 metal-support interaction modes in CO2 hydrogenation. Nat Commun 2022;13:1–10. https://doi.org/10.1038/s41467-021-27910-4.",437,Train,Ru/R-TiO2,Ru,4,None,0,TiO2,96,None,H,25,0,300,1,1,100,260,1,5,,0,25,0,0,4,16.636,,,,,,,,,,,,,,,,,,,,,,,,,,,,,,,,,
3362,"Zhou J, Gao Z, Xiang G, Zhai T, Liu Z, Zhao W, et al. Interfacial compatibility critically controls Ru/TiO2 metal-support interaction modes in CO2 hydrogenation. Nat Commun 2022;13:1–10. https://doi.org/10.1038/s41467-021-27910-4.",437,Train,Ru/R-TiO2,Ru,4,None,0,TiO2,96,None,H,25,0,300,1,1,100,280,1,5,,0,25,0,0,4,26.542,,,,,,,,,,,,,,,,,,,,,,,,,,,,,,,,,
3363,"Zhou J, Gao Z, Xiang G, Zhai T, Liu Z, Zhao W, et al. Interfacial compatibility critically controls Ru/TiO2 metal-support interaction modes in CO2 hydrogenation. Nat Commun 2022;13:1–10. https://doi.org/10.1038/s41467-021-27910-4.",437,Train,Ru/R-TiO2,Ru,4,None,0,TiO2,96,None,H,25,0,300,1,1,100,300,1,5,,0,25,0,0,4,40.561,,,,,,,,,,,,,,,,,,,,,,,,,,,,,,,,,
3364,"Zhou J, Gao Z, Xiang G, Zhai T, Liu Z, Zhao W, et al. Interfacial compatibility critically controls Ru/TiO2 metal-support interaction modes in CO2 hydrogenation. Nat Commun 2022;13:1–10. https://doi.org/10.1038/s41467-021-27910-4.",437,Train,Ru/R-TiO2,Ru,4,None,0,TiO2,96,None,H,25,0,300,1,1,100,320,1,5,,0,25,0,0,4,57.57,,,,,,,,,,,,,,,,,,,,,,,,,,,,,,,,,
3365,"Zhou J, Gao Z, Xiang G, Zhai T, Liu Z, Zhao W, et al. Interfacial compatibility critically controls Ru/TiO2 metal-support interaction modes in CO2 hydrogenation. Nat Commun 2022;13:1–10. https://doi.org/10.1038/s41467-021-27910-4.",438,Train,Ru/R-TiO2,Ru,1,None,0,TiO2,99,None,H,25,0,300,1,1,100,120,1,5,,0,25,0,0,4,0.24,,,,,,,,,,,,,,,,,,,,,,,,,,,,,,,,,
3366,"Zhou J, Gao Z, Xiang G, Zhai T, Liu Z, Zhao W, et al. Interfacial compatibility critically controls Ru/TiO2 metal-support interaction modes in CO2 hydrogenation. Nat Commun 2022;13:1–10. https://doi.org/10.1038/s41467-021-27910-4.",438,Train,Ru/R-TiO2,Ru,1,None,0,TiO2,99,None,H,25,0,300,1,1,100,140,1,5,,0,25,0,0,4,0.599,,,,,,,,,,,,,,,,,,,,,,,,,,,,,,,,,
3367,"Zhou J, Gao Z, Xiang G, Zhai T, Liu Z, Zhao W, et al. Interfacial compatibility critically controls Ru/TiO2 metal-support interaction modes in CO2 hydrogenation. Nat Commun 2022;13:1–10. https://doi.org/10.1038/s41467-021-27910-4.",438,Train,Ru/R-TiO2,Ru,1,None,0,TiO2,99,None,H,25,0,300,1,1,100,160,1,5,,0,25,0,0,4,0.958,,,,,,,,,,,,,,,,,,,,,,,,,,,,,,,,,
3368,"Zhou J, Gao Z, Xiang G, Zhai T, Liu Z, Zhao W, et al. Interfacial compatibility critically controls Ru/TiO2 metal-support interaction modes in CO2 hydrogenation. Nat Commun 2022;13:1–10. https://doi.org/10.1038/s41467-021-27910-4.",438,Train,Ru/R-TiO2,Ru,1,None,0,TiO2,99,None,H,25,0,300,1,1,100,180,1,5,,0,25,0,0,4,1.557,,,,,,,,,,,,,,,,,,,,,,,,,,,,,,,,,
3369,"Zhou J, Gao Z, Xiang G, Zhai T, Liu Z, Zhao W, et al. Interfacial compatibility critically controls Ru/TiO2 metal-support interaction modes in CO2 hydrogenation. Nat Commun 2022;13:1–10. https://doi.org/10.1038/s41467-021-27910-4.",438,Train,Ru/R-TiO2,Ru,1,None,0,TiO2,99,None,H,25,0,300,1,1,100,200,1,5,,0,25,0,0,4,2.754,,,,,,,,,,,,,,,,,,,,,,,,,,,,,,,,,
3370,"Zhou J, Gao Z, Xiang G, Zhai T, Liu Z, Zhao W, et al. Interfacial compatibility critically controls Ru/TiO2 metal-support interaction modes in CO2 hydrogenation. Nat Commun 2022;13:1–10. https://doi.org/10.1038/s41467-021-27910-4.",438,Train,Ru/R-TiO2,Ru,1,None,0,TiO2,99,None,H,25,0,300,1,1,100,220,1,5,,0,25,0,0,4,4.551,,,,,,,,,,,,,,,,,,,,,,,,,,,,,,,,,
3371,"Zhou J, Gao Z, Xiang G, Zhai T, Liu Z, Zhao W, et al. Interfacial compatibility critically controls Ru/TiO2 metal-support interaction modes in CO2 hydrogenation. Nat Commun 2022;13:1–10. https://doi.org/10.1038/s41467-021-27910-4.",438,Train,Ru/R-TiO2,Ru,1,None,0,TiO2,99,None,H,25,0,300,1,1,100,240,1,5,,0,25,0,0,4,7.784,,,,,,,,,,,,,,,,,,,,,,,,,,,,,,,,,
3372,"Zhou J, Gao Z, Xiang G, Zhai T, Liu Z, Zhao W, et al. Interfacial compatibility critically controls Ru/TiO2 metal-support interaction modes in CO2 hydrogenation. Nat Commun 2022;13:1–10. https://doi.org/10.1038/s41467-021-27910-4.",438,Train,Ru/R-TiO2,Ru,1,None,0,TiO2,99,None,H,25,0,300,1,1,100,260,1,5,,0,25,0,0,4,12.934,,,,,,,,,,,,,,,,,,,,,,,,,,,,,,,,,
3373,"Zhou J, Gao Z, Xiang G, Zhai T, Liu Z, Zhao W, et al. Interfacial compatibility critically controls Ru/TiO2 metal-support interaction modes in CO2 hydrogenation. Nat Commun 2022;13:1–10. https://doi.org/10.1038/s41467-021-27910-4.",438,Train,Ru/R-TiO2,Ru,1,None,0,TiO2,99,None,H,25,0,300,1,1,100,280,1,5,,0,25,0,0,4,20.838,,,,,,,,,,,,,,,,,,,,,,,,,,,,,,,,,
3374,"Zhou J, Gao Z, Xiang G, Zhai T, Liu Z, Zhao W, et al. Interfacial compatibility critically controls Ru/TiO2 metal-support interaction modes in CO2 hydrogenation. Nat Commun 2022;13:1–10. https://doi.org/10.1038/s41467-021-27910-4.",438,Train,Ru/R-TiO2,Ru,1,None,0,TiO2,99,None,H,25,0,300,1,1,100,300,1,5,,0,25,0,0,4,30.778,,,,,,,,,,,,,,,,,,,,,,,,,,,,,,,,,
3375,"Zhou J, Gao Z, Xiang G, Zhai T, Liu Z, Zhao W, et al. Interfacial compatibility critically controls Ru/TiO2 metal-support interaction modes in CO2 hydrogenation. Nat Commun 2022;13:1–10. https://doi.org/10.1038/s41467-021-27910-4.",438,Train,Ru/R-TiO2,Ru,1,None,0,TiO2,99,None,H,25,0,300,1,1,100,320,1,5,,0,25,0,0,4,45.749,,,,,,,,,,,,,,,,,,,,,,,,,,,,,,,,,
3376,"Zhou J, Gao Z, Xiang G, Zhai T, Liu Z, Zhao W, et al. Interfacial compatibility critically controls Ru/TiO2 metal-support interaction modes in CO2 hydrogenation. Nat Commun 2022;13:1–10. https://doi.org/10.1038/s41467-021-27910-4.",439,Train,Ru/R-TiO2,Ru,1,None,0,TiO2,99,None,H,400,4,300,1,1,100,120,1,5,,0,25,0,0,4,0.719,,,,,,,,,,,,,,,,,,,,,,,,,,,,,,,,,
3377,"Zhou J, Gao Z, Xiang G, Zhai T, Liu Z, Zhao W, et al. Interfacial compatibility critically controls Ru/TiO2 metal-support interaction modes in CO2 hydrogenation. Nat Commun 2022;13:1–10. https://doi.org/10.1038/s41467-021-27910-4.",439,Train,Ru/R-TiO2,Ru,1,None,0,TiO2,99,None,H,400,4,300,1,1,100,140,1,5,,0,25,0,0,4,1.078,,,,,,,,,,,,,,,,,,,,,,,,,,,,,,,,,
3378,"Zhou J, Gao Z, Xiang G, Zhai T, Liu Z, Zhao W, et al. Interfacial compatibility critically controls Ru/TiO2 metal-support interaction modes in CO2 hydrogenation. Nat Commun 2022;13:1–10. https://doi.org/10.1038/s41467-021-27910-4.",439,Train,Ru/R-TiO2,Ru,1,None,0,TiO2,99,None,H,400,4,300,1,1,100,160,1,5,,0,25,0,0,4,1.796,,,,,,,,,,,,,,,,,,,,,,,,,,,,,,,,,
3379,"Zhou J, Gao Z, Xiang G, Zhai T, Liu Z, Zhao W, et al. Interfacial compatibility critically controls Ru/TiO2 metal-support interaction modes in CO2 hydrogenation. Nat Commun 2022;13:1–10. https://doi.org/10.1038/s41467-021-27910-4.",439,Train,Ru/R-TiO2,Ru,1,None,0,TiO2,99,None,H,400,4,300,1,1,100,180,1,5,,0,25,0,0,4,3.234,,,,,,,,,,,,,,,,,,,,,,,,,,,,,,,,,
3380,"Zhou J, Gao Z, Xiang G, Zhai T, Liu Z, Zhao W, et al. Interfacial compatibility critically controls Ru/TiO2 metal-support interaction modes in CO2 hydrogenation. Nat Commun 2022;13:1–10. https://doi.org/10.1038/s41467-021-27910-4.",439,Train,Ru/R-TiO2,Ru,1,None,0,TiO2,99,None,H,400,4,300,1,1,100,200,1,5,,0,25,0,0,4,6.228,,,,,,,,,,,,,,,,,,,,,,,,,,,,,,,,,
3381,"Zhou J, Gao Z, Xiang G, Zhai T, Liu Z, Zhao W, et al. Interfacial compatibility critically controls Ru/TiO2 metal-support interaction modes in CO2 hydrogenation. Nat Commun 2022;13:1–10. https://doi.org/10.1038/s41467-021-27910-4.",439,Train,Ru/R-TiO2,Ru,1,None,0,TiO2,99,None,H,400,4,300,1,1,100,220,1,5,,0,25,0,0,4,10.539,,,,,,,,,,,,,,,,,,,,,,,,,,,,,,,,,
3382,"Zhou J, Gao Z, Xiang G, Zhai T, Liu Z, Zhao W, et al. Interfacial compatibility critically controls Ru/TiO2 metal-support interaction modes in CO2 hydrogenation. Nat Commun 2022;13:1–10. https://doi.org/10.1038/s41467-021-27910-4.",439,Train,Ru/R-TiO2,Ru,1,None,0,TiO2,99,None,H,400,4,300,1,1,100,240,1,5,,0,25,0,0,4,17.365,,,,,,,,,,,,,,,,,,,,,,,,,,,,,,,,,
3383,"Zhou J, Gao Z, Xiang G, Zhai T, Liu Z, Zhao W, et al. Interfacial compatibility critically controls Ru/TiO2 metal-support interaction modes in CO2 hydrogenation. Nat Commun 2022;13:1–10. https://doi.org/10.1038/s41467-021-27910-4.",439,Train,Ru/R-TiO2,Ru,1,None,0,TiO2,99,None,H,400,4,300,1,1,100,260,1,5,,0,25,0,0,4,25.509,,,,,,,,,,,,,,,,,,,,,,,,,,,,,,,,,
3384,"Zhou J, Gao Z, Xiang G, Zhai T, Liu Z, Zhao W, et al. Interfacial compatibility critically controls Ru/TiO2 metal-support interaction modes in CO2 hydrogenation. Nat Commun 2022;13:1–10. https://doi.org/10.1038/s41467-021-27910-4.",439,Train,Ru/R-TiO2,Ru,1,None,0,TiO2,99,None,H,400,4,300,1,1,100,280,1,5,,0,25,0,0,4,34.731,,,,,,,,,,,,,,,,,,,,,,,,,,,,,,,,,
3385,"Zhou J, Gao Z, Xiang G, Zhai T, Liu Z, Zhao W, et al. Interfacial compatibility critically controls Ru/TiO2 metal-support interaction modes in CO2 hydrogenation. Nat Commun 2022;13:1–10. https://doi.org/10.1038/s41467-021-27910-4.",439,Train,Ru/R-TiO2,Ru,1,None,0,TiO2,99,None,H,400,4,300,1,1,100,300,1,5,,0,25,0,0,4,43.952,,,,,,,,,,,,,,,,,,,,,,,,,,,,,,,,,
3386,"Zhou J, Gao Z, Xiang G, Zhai T, Liu Z, Zhao W, et al. Interfacial compatibility critically controls Ru/TiO2 metal-support interaction modes in CO2 hydrogenation. Nat Commun 2022;13:1–10. https://doi.org/10.1038/s41467-021-27910-4.",439,Train,Ru/R-TiO2,Ru,1,None,0,TiO2,99,None,H,400,4,300,1,1,100,320,1,5,,0,25,0,0,4,52.575,,,,,,,,,,,,,,,,,,,,,,,,,,,,,,,,,
3387,"Zhou J, Gao Z, Xiang G, Zhai T, Liu Z, Zhao W, et al. Interfacial compatibility critically controls Ru/TiO2 metal-support interaction modes in CO2 hydrogenation. Nat Commun 2022;13:1–10. https://doi.org/10.1038/s41467-021-27910-4.",440,Train,Ru/R-TiO2,Ru,4,None,0,TiO2,96,None,H,400,4,300,1,1,100,120,1,5,,0,25,0,0,4,0.389,,,,,,,,,,,,,,,,,,,,,,,,,,,,,,,,,
3388,"Zhou J, Gao Z, Xiang G, Zhai T, Liu Z, Zhao W, et al. Interfacial compatibility critically controls Ru/TiO2 metal-support interaction modes in CO2 hydrogenation. Nat Commun 2022;13:1–10. https://doi.org/10.1038/s41467-021-27910-4.",440,Train,Ru/R-TiO2,Ru,4,None,0,TiO2,96,None,H,400,4,300,1,1,100,140,1,5,,0,25,0,0,4,3.502,,,,,,,,,,,,,,,,,,,,,,,,,,,,,,,,,
3389,"Zhou J, Gao Z, Xiang G, Zhai T, Liu Z, Zhao W, et al. Interfacial compatibility critically controls Ru/TiO2 metal-support interaction modes in CO2 hydrogenation. Nat Commun 2022;13:1–10. https://doi.org/10.1038/s41467-021-27910-4.",440,Train,Ru/R-TiO2,Ru,4,None,0,TiO2,96,None,H,400,4,300,1,1,100,160,1,5,,0,25,0,0,4,7.588,,,,,,,,,,,,,,,,,,,,,,,,,,,,,,,,,
3390,"Zhou J, Gao Z, Xiang G, Zhai T, Liu Z, Zhao W, et al. Interfacial compatibility critically controls Ru/TiO2 metal-support interaction modes in CO2 hydrogenation. Nat Commun 2022;13:1–10. https://doi.org/10.1038/s41467-021-27910-4.",440,Train,Ru/R-TiO2,Ru,4,None,0,TiO2,96,None,H,400,4,300,1,1,100,180,1,5,,0,25,0,0,4,15.37,,,,,,,,,,,,,,,,,,,,,,,,,,,,,,,,,
3391,"Zhou J, Gao Z, Xiang G, Zhai T, Liu Z, Zhao W, et al. Interfacial compatibility critically controls Ru/TiO2 metal-support interaction modes in CO2 hydrogenation. Nat Commun 2022;13:1–10. https://doi.org/10.1038/s41467-021-27910-4.",440,Train,Ru/R-TiO2,Ru,4,None,0,TiO2,96,None,H,400,4,300,1,1,100,200,1,5,,0,25,0,0,4,30.156,,,,,,,,,,,,,,,,,,,,,,,,,,,,,,,,,
3392,"Zhou J, Gao Z, Xiang G, Zhai T, Liu Z, Zhao W, et al. Interfacial compatibility critically controls Ru/TiO2 metal-support interaction modes in CO2 hydrogenation. Nat Commun 2022;13:1–10. https://doi.org/10.1038/s41467-021-27910-4.",440,Train,Ru/R-TiO2,Ru,4,None,0,TiO2,96,None,H,400,4,300,1,1,100,220,1,5,,0,25,0,0,4,50.195,,,,,,,,,,,,,,,,,,,,,,,,,,,,,,,,,
3393,"Zhou J, Gao Z, Xiang G, Zhai T, Liu Z, Zhao W, et al. Interfacial compatibility critically controls Ru/TiO2 metal-support interaction modes in CO2 hydrogenation. Nat Commun 2022;13:1–10. https://doi.org/10.1038/s41467-021-27910-4.",440,Train,Ru/R-TiO2,Ru,4,None,0,TiO2,96,None,H,400,4,300,1,1,100,240,1,5,,0,25,0,0,4,70.039,,,,,,,,,,,,,,,,,,,,,,,,,,,,,,,,,
3394,"Zhou J, Gao Z, Xiang G, Zhai T, Liu Z, Zhao W, et al. Interfacial compatibility critically controls Ru/TiO2 metal-support interaction modes in CO2 hydrogenation. Nat Commun 2022;13:1–10. https://doi.org/10.1038/s41467-021-27910-4.",440,Train,Ru/R-TiO2,Ru,4,None,0,TiO2,96,None,H,400,4,300,1,1,100,260,1,5,,0,25,0,0,4,82.101,,,,,,,,,,,,,,,,,,,,,,,,,,,,,,,,,
3395,"Zhou J, Gao Z, Xiang G, Zhai T, Liu Z, Zhao W, et al. Interfacial compatibility critically controls Ru/TiO2 metal-support interaction modes in CO2 hydrogenation. Nat Commun 2022;13:1–10. https://doi.org/10.1038/s41467-021-27910-4.",440,Train,Ru/R-TiO2,Ru,4,None,0,TiO2,96,None,H,400,4,300,1,1,100,280,1,5,,0,25,0,0,4,89.883,,,,,,,,,,,,,,,,,,,,,,,,,,,,,,,,,
3396,"Zhou J, Gao Z, Xiang G, Zhai T, Liu Z, Zhao W, et al. Interfacial compatibility critically controls Ru/TiO2 metal-support interaction modes in CO2 hydrogenation. Nat Commun 2022;13:1–10. https://doi.org/10.1038/s41467-021-27910-4.",440,Train,Ru/R-TiO2,Ru,4,None,0,TiO2,96,None,H,400,4,300,1,1,100,300,1,5,,0,25,0,0,4,92.802,,,,,,,,,,,,,,,,,,,,,,,,,,,,,,,,,
3397,"Zhou J, Gao Z, Xiang G, Zhai T, Liu Z, Zhao W, et al. Interfacial compatibility critically controls Ru/TiO2 metal-support interaction modes in CO2 hydrogenation. Nat Commun 2022;13:1–10. https://doi.org/10.1038/s41467-021-27910-4.",440,Train,Ru/R-TiO2,Ru,4,None,0,TiO2,96,None,H,400,4,300,1,1,100,320,1,5,,0,25,0,0,4,93.385,,,,,,,,,,,,,,,,,,,,,,,,,,,,,,,,,
3398,"Daroughegi R, Meshkani F, Rezaei M. Enhanced activity of CO2 methanation over mesoporous nanocrystalline Ni–Al2O3 catalysts prepared by ultrasound-assisted co-precipitation method. Int J Hydrogen Energy 2017;42:15115–25. https://doi.org/10.1016/j.ijhydene.2017.04.244.",441,Test,Ni/Al2O3,Ni,15,None,0,Al2O3,85,None,CP,700,4,600,1,2,100,200,1,6.67,10,0,0,0,0,3.5,0,,,,,,,,,,,,,,,,,,,,,,,,,,,,,,,,,
3399,"Daroughegi R, Meshkani F, Rezaei M. Enhanced activity of CO2 methanation over mesoporous nanocrystalline Ni–Al2O3 catalysts prepared by ultrasound-assisted co-precipitation method. Int J Hydrogen Energy 2017;42:15115–25. https://doi.org/10.1016/j.ijhydene.2017.04.244.",441,Test,Ni/Al2O3,Ni,15,None,0,Al2O3,85,None,CP,700,4,600,1,2,100,250,1,6.67,10,0,0,0,0,3.5,0.569,,,,,,,,,,,,,,,,,,,,,,,,,,,,,,,,,
3400,"Daroughegi R, Meshkani F, Rezaei M. Enhanced activity of CO2 methanation over mesoporous nanocrystalline Ni–Al2O3 catalysts prepared by ultrasound-assisted co-precipitation method. Int J Hydrogen Energy 2017;42:15115–25. https://doi.org/10.1016/j.ijhydene.2017.04.244.",441,Test,Ni/Al2O3,Ni,15,None,0,Al2O3,85,None,CP,700,4,600,1,2,100,300,1,6.67,10,0,0,0,0,3.5,3.795,,,,,,,,,,,,,,,,,,,,,,,,,,,,,,,,,
3401,"Daroughegi R, Meshkani F, Rezaei M. Enhanced activity of CO2 methanation over mesoporous nanocrystalline Ni–Al2O3 catalysts prepared by ultrasound-assisted co-precipitation method. Int J Hydrogen Energy 2017;42:15115–25. https://doi.org/10.1016/j.ijhydene.2017.04.244.",441,Test,Ni/Al2O3,Ni,15,None,0,Al2O3,85,None,CP,700,4,600,1,2,100,350,1,6.67,10,0,0,0,0,3.5,16.698,,,,,,,,,,,,,,,,,,,,,,,,,,,,,,,,,
3402,"Daroughegi R, Meshkani F, Rezaei M. Enhanced activity of CO2 methanation over mesoporous nanocrystalline Ni–Al2O3 catalysts prepared by ultrasound-assisted co-precipitation method. Int J Hydrogen Energy 2017;42:15115–25. https://doi.org/10.1016/j.ijhydene.2017.04.244.",441,Test,Ni/Al2O3,Ni,15,None,0,Al2O3,85,None,CP,700,4,600,1,2,100,400,1,6.67,10,0,0,0,0,3.5,38.14,,,,,,,,,,,,,,,,,,,,,,,,,,,,,,,,,
3403,"Daroughegi R, Meshkani F, Rezaei M. Enhanced activity of CO2 methanation over mesoporous nanocrystalline Ni–Al2O3 catalysts prepared by ultrasound-assisted co-precipitation method. Int J Hydrogen Energy 2017;42:15115–25. https://doi.org/10.1016/j.ijhydene.2017.04.244.",441,Test,Ni/Al2O3,Ni,15,None,0,Al2O3,85,None,CP,700,4,600,1,2,100,450,1,6.67,10,0,0,0,0,3.5,53.51,,,,,,,,,,,,,,,,,,,,,,,,,,,,,,,,,
3404,"Daroughegi R, Meshkani F, Rezaei M. Enhanced activity of CO2 methanation over mesoporous nanocrystalline Ni–Al2O3 catalysts prepared by ultrasound-assisted co-precipitation method. Int J Hydrogen Energy 2017;42:15115–25. https://doi.org/10.1016/j.ijhydene.2017.04.244.",441,Test,Ni/Al2O3,Ni,15,None,0,Al2O3,85,None,CP,700,4,600,1,2,100,500,1,6.67,10,0,0,0,0,3.5,57.875,,,,,,,,,,,,,,,,,,,,,,,,,,,,,,,,,
3405,"Daroughegi R, Meshkani F, Rezaei M. Enhanced activity of CO2 methanation over mesoporous nanocrystalline Ni–Al2O3 catalysts prepared by ultrasound-assisted co-precipitation method. Int J Hydrogen Energy 2017;42:15115–25. https://doi.org/10.1016/j.ijhydene.2017.04.244.",442,Test,Ni/Al2O3,Ni,20,None,0,Al2O3,80,None,CP,700,4,600,1,2,100,200,1,6.67,10,0,0,0,0,3.5,0.949,,,,,,,,,,,,,,,,,,,,,,,,,,,,,,,,,
3406,"Daroughegi R, Meshkani F, Rezaei M. Enhanced activity of CO2 methanation over mesoporous nanocrystalline Ni–Al2O3 catalysts prepared by ultrasound-assisted co-precipitation method. Int J Hydrogen Energy 2017;42:15115–25. https://doi.org/10.1016/j.ijhydene.2017.04.244.",442,Test,Ni/Al2O3,Ni,20,None,0,Al2O3,80,None,CP,700,4,600,1,2,100,250,1,6.67,10,0,0,0,0,3.5,7.4,,,,,,,,,,,,,,,,,,,,,,,,,,,,,,,,,
3407,"Daroughegi R, Meshkani F, Rezaei M. Enhanced activity of CO2 methanation over mesoporous nanocrystalline Ni–Al2O3 catalysts prepared by ultrasound-assisted co-precipitation method. Int J Hydrogen Energy 2017;42:15115–25. https://doi.org/10.1016/j.ijhydene.2017.04.244.",442,Test,Ni/Al2O3,Ni,20,None,0,Al2O3,80,None,CP,700,4,600,1,2,100,300,1,6.67,10,0,0,0,0,3.5,46.679,,,,,,,,,,,,,,,,,,,,,,,,,,,,,,,,,
3408,"Daroughegi R, Meshkani F, Rezaei M. Enhanced activity of CO2 methanation over mesoporous nanocrystalline Ni–Al2O3 catalysts prepared by ultrasound-assisted co-precipitation method. Int J Hydrogen Energy 2017;42:15115–25. https://doi.org/10.1016/j.ijhydene.2017.04.244.",442,Test,Ni/Al2O3,Ni,20,None,0,Al2O3,80,None,CP,700,4,600,1,2,100,350,1,6.67,10,0,0,0,0,3.5,70.968,,,,,,,,,,,,,,,,,,,,,,,,,,,,,,,,,
3409,"Daroughegi R, Meshkani F, Rezaei M. Enhanced activity of CO2 methanation over mesoporous nanocrystalline Ni–Al2O3 catalysts prepared by ultrasound-assisted co-precipitation method. Int J Hydrogen Energy 2017;42:15115–25. https://doi.org/10.1016/j.ijhydene.2017.04.244.",442,Test,Ni/Al2O3,Ni,20,None,0,Al2O3,80,None,CP,700,4,600,1,2,100,400,1,6.67,10,0,0,0,0,3.5,70.019,,,,,,,,,,,,,,,,,,,,,,,,,,,,,,,,,
3410,"Daroughegi R, Meshkani F, Rezaei M. Enhanced activity of CO2 methanation over mesoporous nanocrystalline Ni–Al2O3 catalysts prepared by ultrasound-assisted co-precipitation method. Int J Hydrogen Energy 2017;42:15115–25. https://doi.org/10.1016/j.ijhydene.2017.04.244.",442,Test,Ni/Al2O3,Ni,20,None,0,Al2O3,80,None,CP,700,4,600,1,2,100,450,1,6.67,10,0,0,0,0,3.5,66.793,,,,,,,,,,,,,,,,,,,,,,,,,,,,,,,,,
3411,"Daroughegi R, Meshkani F, Rezaei M. Enhanced activity of CO2 methanation over mesoporous nanocrystalline Ni–Al2O3 catalysts prepared by ultrasound-assisted co-precipitation method. Int J Hydrogen Energy 2017;42:15115–25. https://doi.org/10.1016/j.ijhydene.2017.04.244.",442,Test,Ni/Al2O3,Ni,20,None,0,Al2O3,80,None,CP,700,4,600,1,2,100,500,1,6.67,10,0,0,0,0,3.5,61.86,,,,,,,,,,,,,,,,,,,,,,,,,,,,,,,,,
3412,"Daroughegi R, Meshkani F, Rezaei M. Enhanced activity of CO2 methanation over mesoporous nanocrystalline Ni–Al2O3 catalysts prepared by ultrasound-assisted co-precipitation method. Int J Hydrogen Energy 2017;42:15115–25. https://doi.org/10.1016/j.ijhydene.2017.04.244.",443,Test,Ni/Al2O3,Ni,25,None,0,Al2O3,75,None,CP,700,4,600,1,2,100,200,1,6.67,10,0,0,0,0,3.5,2.087,,,,,,,,,,,,,,,,,,,,,,,,,,,,,,,,,
3413,"Daroughegi R, Meshkani F, Rezaei M. Enhanced activity of CO2 methanation over mesoporous nanocrystalline Ni–Al2O3 catalysts prepared by ultrasound-assisted co-precipitation method. Int J Hydrogen Energy 2017;42:15115–25. https://doi.org/10.1016/j.ijhydene.2017.04.244.",443,Test,Ni/Al2O3,Ni,25,None,0,Al2O3,75,None,CP,700,4,600,1,2,100,250,1,6.67,10,0,0,0,0,3.5,6.452,,,,,,,,,,,,,,,,,,,,,,,,,,,,,,,,,
3414,"Daroughegi R, Meshkani F, Rezaei M. Enhanced activity of CO2 methanation over mesoporous nanocrystalline Ni–Al2O3 catalysts prepared by ultrasound-assisted co-precipitation method. Int J Hydrogen Energy 2017;42:15115–25. https://doi.org/10.1016/j.ijhydene.2017.04.244.",443,Test,Ni/Al2O3,Ni,25,None,0,Al2O3,75,None,CP,700,4,600,1,2,100,300,1,6.67,10,0,0,0,0,3.5,48.387,,,,,,,,,,,,,,,,,,,,,,,,,,,,,,,,,
3415,"Daroughegi R, Meshkani F, Rezaei M. Enhanced activity of CO2 methanation over mesoporous nanocrystalline Ni–Al2O3 catalysts prepared by ultrasound-assisted co-precipitation method. Int J Hydrogen Energy 2017;42:15115–25. https://doi.org/10.1016/j.ijhydene.2017.04.244.",443,Test,Ni/Al2O3,Ni,25,None,0,Al2O3,75,None,CP,700,4,600,1,2,100,400,1,6.67,10,0,0,0,0,3.5,71.347,,,,,,,,,,,,,,,,,,,,,,,,,,,,,,,,,
3416,"Daroughegi R, Meshkani F, Rezaei M. Enhanced activity of CO2 methanation over mesoporous nanocrystalline Ni–Al2O3 catalysts prepared by ultrasound-assisted co-precipitation method. Int J Hydrogen Energy 2017;42:15115–25. https://doi.org/10.1016/j.ijhydene.2017.04.244.",443,Test,Ni/Al2O3,Ni,25,None,0,Al2O3,75,None,CP,700,4,600,1,2,100,450,1,6.67,10,0,0,0,0,3.5,70.209,,,,,,,,,,,,,,,,,,,,,,,,,,,,,,,,,
3417,"Daroughegi R, Meshkani F, Rezaei M. Enhanced activity of CO2 methanation over mesoporous nanocrystalline Ni–Al2O3 catalysts prepared by ultrasound-assisted co-precipitation method. Int J Hydrogen Energy 2017;42:15115–25. https://doi.org/10.1016/j.ijhydene.2017.04.244.",443,Test,Ni/Al2O3,Ni,25,None,0,Al2O3,75,None,CP,700,4,600,1,2,100,500,1,6.67,10,0,0,0,0,3.5,64.516,,,,,,,,,,,,,,,,,,,,,,,,,,,,,,,,,
3418,"Daroughegi R, Meshkani F, Rezaei M. Enhanced activity of CO2 methanation over mesoporous nanocrystalline Ni–Al2O3 catalysts prepared by ultrasound-assisted co-precipitation method. Int J Hydrogen Energy 2017;42:15115–25. https://doi.org/10.1016/j.ijhydene.2017.04.244.",444,Train,Ni/Al2O3,Ni,33,None,0,Al2O3,67,None,CP,700,4,600,1,2,100,200,1,6.67,10,0,0,0,0,3.5,0.949,,,,,,,,,,,,,,,,,,,,,,,,,,,,,,,,,
3419,"Daroughegi R, Meshkani F, Rezaei M. Enhanced activity of CO2 methanation over mesoporous nanocrystalline Ni–Al2O3 catalysts prepared by ultrasound-assisted co-precipitation method. Int J Hydrogen Energy 2017;42:15115–25. https://doi.org/10.1016/j.ijhydene.2017.04.244.",444,Train,Ni/Al2O3,Ni,33,None,0,Al2O3,67,None,CP,700,4,600,1,2,100,250,1,6.67,10,0,0,0,0,3.5,5.313,,,,,,,,,,,,,,,,,,,,,,,,,,,,,,,,,
3420,"Daroughegi R, Meshkani F, Rezaei M. Enhanced activity of CO2 methanation over mesoporous nanocrystalline Ni–Al2O3 catalysts prepared by ultrasound-assisted co-precipitation method. Int J Hydrogen Energy 2017;42:15115–25. https://doi.org/10.1016/j.ijhydene.2017.04.244.",444,Train,Ni/Al2O3,Ni,33,None,0,Al2O3,67,None,CP,700,4,600,1,2,100,300,1,6.67,10,0,0,0,0,3.5,43.833,,,,,,,,,,,,,,,,,,,,,,,,,,,,,,,,,
3421,"Daroughegi R, Meshkani F, Rezaei M. Enhanced activity of CO2 methanation over mesoporous nanocrystalline Ni–Al2O3 catalysts prepared by ultrasound-assisted co-precipitation method. Int J Hydrogen Energy 2017;42:15115–25. https://doi.org/10.1016/j.ijhydene.2017.04.244.",444,Train,Ni/Al2O3,Ni,33,None,0,Al2O3,67,None,CP,700,4,600,1,2,100,350,1,6.67,10,0,0,0,0,3.5,70.209,,,,,,,,,,,,,,,,,,,,,,,,,,,,,,,,,
3422,"Daroughegi R, Meshkani F, Rezaei M. Enhanced activity of CO2 methanation over mesoporous nanocrystalline Ni–Al2O3 catalysts prepared by ultrasound-assisted co-precipitation method. Int J Hydrogen Energy 2017;42:15115–25. https://doi.org/10.1016/j.ijhydene.2017.04.244.",444,Train,Ni/Al2O3,Ni,33,None,0,Al2O3,67,None,CP,700,4,600,1,2,100,400,1,6.67,10,0,0,0,0,3.5,69.639,,,,,,,,,,,,,,,,,,,,,,,,,,,,,,,,,
3423,"Daroughegi R, Meshkani F, Rezaei M. Enhanced activity of CO2 methanation over mesoporous nanocrystalline Ni–Al2O3 catalysts prepared by ultrasound-assisted co-precipitation method. Int J Hydrogen Energy 2017;42:15115–25. https://doi.org/10.1016/j.ijhydene.2017.04.244.",444,Train,Ni/Al2O3,Ni,33,None,0,Al2O3,67,None,CP,700,4,600,1,2,100,450,1,6.67,10,0,0,0,0,3.5,69.26,,,,,,,,,,,,,,,,,,,,,,,,,,,,,,,,,
3424,"Daroughegi R, Meshkani F, Rezaei M. Enhanced activity of CO2 methanation over mesoporous nanocrystalline Ni–Al2O3 catalysts prepared by ultrasound-assisted co-precipitation method. Int J Hydrogen Energy 2017;42:15115–25. https://doi.org/10.1016/j.ijhydene.2017.04.244.",444,Train,Ni/Al2O3,Ni,33,None,0,Al2O3,67,None,CP,700,4,600,1,2,100,500,1,6.67,10,0,0,0,0,3.5,64.896,,,,,,,,,,,,,,,,,,,,,,,,,,,,,,,,,
3425,"Daroughegi R, Meshkani F, Rezaei M. Enhanced activity of CO2 methanation over mesoporous nanocrystalline Ni–Al2O3 catalysts prepared by ultrasound-assisted co-precipitation method. Int J Hydrogen Energy 2017;42:15115–25. https://doi.org/10.1016/j.ijhydene.2017.04.244.",445,Test,Ni/Al2O3,Ni,25,None,0,Al2O3,75,None,CP,700,4,600,1,2,100,350,1,6.67,10,0,0,0,0,3,68.636,,,,,,,,,,,,,,,,,,,,,,,,,,,,,,,,,
3426,"Daroughegi R, Meshkani F, Rezaei M. Enhanced activity of CO2 methanation over mesoporous nanocrystalline Ni–Al2O3 catalysts prepared by ultrasound-assisted co-precipitation method. Int J Hydrogen Energy 2017;42:15115–25. https://doi.org/10.1016/j.ijhydene.2017.04.244.",445,Test,Ni/Al2O3,Ni,25,None,0,Al2O3,75,None,CP,700,4,600,1,2,100,350,1,6.67,10,0,0,0,0,3.5,73.545,,,,,,,,,,,,,,,,,,,,,,,,,,,,,,,,,
3427,"Daroughegi R, Meshkani F, Rezaei M. Enhanced activity of CO2 methanation over mesoporous nanocrystalline Ni–Al2O3 catalysts prepared by ultrasound-assisted co-precipitation method. Int J Hydrogen Energy 2017;42:15115–25. https://doi.org/10.1016/j.ijhydene.2017.04.244.",445,Test,Ni/Al2O3,Ni,25,None,0,Al2O3,75,None,CP,700,4,600,1,2,100,350,1,10,10,0,0,0,0,3.5,77.583,,,,,,,,,,,,,,,,,,,,,,,,,,,,,,,,,
