Repository: Night-Time1809/ML_training_lab

## Materials/outline

| **Date** | **Section** | **Lab** | **Slide** | **Notebook** |
| ---- | ---- | ---- | ---- | ---- |
| 09 May 2023 | 01 - Machine Learning Overview and Decision Tree |  01 - Intro to Colab, pandas, NumPy - Decision Tree Model for Classification and Regression | [Go to slide](https://github.com/Night-Time1809/ML_training_lab/blob/main/slides/01_ML%20overview_decision%20tree.pdf) | [![Open In Colab](https://colab.research.google.com/assets/colab-badge.svg)](https://colab.research.google.com/drive/1m2KPAzuMQn_NBilSeYc1IJ7Eh76YsIhk?usp=sharing) |

File: dataset/dataset.csv (part 33 of 38)
Number of data,Reference,Experiment No,Train/Test Set,Catalyst,Base,Base wt%,Base 2,Base 2 wt%,Support,Support wt%,Support 2,Catalyst preparation method,Calcination Temperature (C),Calcination time (h),Reduction Temperature (C),Reduction Pressure (bar),Reduction time  (h),Reduction  H2 %,Temperature (C),Pressure (bar),W/F (mgcat/minml),Time on Stream (h),CO % in feed,Inert % in feed,CH4 % in feed,H2O % in feed,H2/CO2 in feed,CO2 Conversion %,,,,,,,,,,,,,,,,,,,,,,,,,,,,,,,,,
3428,"Daroughegi R, Meshkani F, Rezaei M. Enhanced activity of CO2 methanation over mesoporous nanocrystalline Ni–Al2O3 catalysts prepared by ultrasound-assisted co-precipitation method. Int J Hydrogen Energy 2017;42:15115–25. https://doi.org/10.1016/j.ijhydene.2017.04.244.",445,Test,Ni/Al2O3,Ni,25,None,0,Al2O3,75,None,CP,700,4,600,1,2,100,350,1,5,10,0,0,0,0,3.5,67.045,,,,,,,,,,,,,,,,,,,,,,,,,,,,,,,,,
3429,"Daroughegi R, Meshkani F, Rezaei M. Enhanced activity of CO2 methanation over mesoporous nanocrystalline Ni–Al2O3 catalysts prepared by ultrasound-assisted co-precipitation method. Int J Hydrogen Energy 2017;42:15115–25. https://doi.org/10.1016/j.ijhydene.2017.04.244.",445,Test,Ni/Al2O3,Ni,25,None,0,Al2O3,75,None,CP,700,4,600,1,2,100,350,1,4,10,0,0,0,0,3.5,66.529,,,,,,,,,,,,,,,,,,,,,,,,,,,,,,,,,
3430,"Daroughegi R, Meshkani F, Rezaei M. Enhanced activity of CO2 methanation over mesoporous nanocrystalline Ni–Al2O3 catalysts prepared by ultrasound-assisted co-precipitation method. Int J Hydrogen Energy 2017;42:15115–25. https://doi.org/10.1016/j.ijhydene.2017.04.244.",445,Test,Ni/Al2O3,Ni,25,None,0,Al2O3,75,None,CP,700,4,600,1,2,100,350,1,3.33,10,0,0,0,0,3.5,64.876,,,,,,,,,,,,,,,,,,,,,,,,,,,,,,,,,
3431,"Daroughegi R, Meshkani F, Rezaei M. Enhanced activity of CO2 methanation over mesoporous nanocrystalline Ni–Al2O3 catalysts prepared by ultrasound-assisted co-precipitation method. Int J Hydrogen Energy 2017;42:15115–25. https://doi.org/10.1016/j.ijhydene.2017.04.244.",446,Test,Ni/Al2O3,Ni,25,None,0,Al2O3,75,None,CP,500,4,600,1,2,100,200,1,6.67,10,0,0,0,0,3.5,3.551,,,,,,,,,,,,,,,,,,,,,,,,,,,,,,,,,
3432,"Daroughegi R, Meshkani F, Rezaei M. Enhanced activity of CO2 methanation over mesoporous nanocrystalline Ni–Al2O3 catalysts prepared by ultrasound-assisted co-precipitation method. Int J Hydrogen Energy 2017;42:15115–25. https://doi.org/10.1016/j.ijhydene.2017.04.244.",446,Test,Ni/Al2O3,Ni,25,None,0,Al2O3,75,None,CP,500,4,600,1,2,100,250,1,6.67,10,0,0,0,0,3.5,30.467,,,,,,,,,,,,,,,,,,,,,,,,,,,,,,,,,
3433,"Daroughegi R, Meshkani F, Rezaei M. Enhanced activity of CO2 methanation over mesoporous nanocrystalline Ni–Al2O3 catalysts prepared by ultrasound-assisted co-precipitation method. Int J Hydrogen Energy 2017;42:15115–25. https://doi.org/10.1016/j.ijhydene.2017.04.244.",446,Test,Ni/Al2O3,Ni,25,None,0,Al2O3,75,None,CP,500,4,600,1,2,100,300,1,6.67,10,0,0,0,0,3.5,70.654,,,,,,,,,,,,,,,,,,,,,,,,,,,,,,,,,
3434,"Daroughegi R, Meshkani F, Rezaei M. Enhanced activity of CO2 methanation over mesoporous nanocrystalline Ni–Al2O3 catalysts prepared by ultrasound-assisted co-precipitation method. Int J Hydrogen Energy 2017;42:15115–25. https://doi.org/10.1016/j.ijhydene.2017.04.244.",446,Test,Ni/Al2O3,Ni,25,None,0,Al2O3,75,None,CP,500,4,600,1,2,100,350,1,6.67,10,0,0,0,0,3.5,77.009,,,,,,,,,,,,,,,,,,,,,,,,,,,,,,,,,
3435,"Daroughegi R, Meshkani F, Rezaei M. Enhanced activity of CO2 methanation over mesoporous nanocrystalline Ni–Al2O3 catalysts prepared by ultrasound-assisted co-precipitation method. Int J Hydrogen Energy 2017;42:15115–25. https://doi.org/10.1016/j.ijhydene.2017.04.244.",446,Test,Ni/Al2O3,Ni,25,None,0,Al2O3,75,None,CP,500,4,600,1,2,100,400,1,6.67,10,0,0,0,0,3.5,76.636,,,,,,,,,,,,,,,,,,,,,,,,,,,,,,,,,
3436,"Daroughegi R, Meshkani F, Rezaei M. Enhanced activity of CO2 methanation over mesoporous nanocrystalline Ni–Al2O3 catalysts prepared by ultrasound-assisted co-precipitation method. Int J Hydrogen Energy 2017;42:15115–25. https://doi.org/10.1016/j.ijhydene.2017.04.244.",446,Test,Ni/Al2O3,Ni,25,None,0,Al2O3,75,None,CP,500,4,600,1,2,100,450,1,6.67,10,0,0,0,0,3.5,68.972,,,,,,,,,,,,,,,,,,,,,,,,,,,,,,,,,
3437,"Daroughegi R, Meshkani F, Rezaei M. Enhanced activity of CO2 methanation over mesoporous nanocrystalline Ni–Al2O3 catalysts prepared by ultrasound-assisted co-precipitation method. Int J Hydrogen Energy 2017;42:15115–25. https://doi.org/10.1016/j.ijhydene.2017.04.244.",446,Test,Ni/Al2O3,Ni,25,None,0,Al2O3,75,None,CP,500,4,600,1,2,100,500,1,6.67,10,0,0,0,0,3.5,66.355,,,,,,,,,,,,,,,,,,,,,,,,,,,,,,,,,
3438,"Daroughegi R, Meshkani F, Rezaei M. Enhanced activity of CO2 methanation over mesoporous nanocrystalline Ni–Al2O3 catalysts prepared by ultrasound-assisted co-precipitation method. Int J Hydrogen Energy 2017;42:15115–25. https://doi.org/10.1016/j.ijhydene.2017.04.244.",447,Train,Ni/Al2O3,Ni,25,None,0,Al2O3,75,None,CP,600,4,600,1,2,100,200,1,6.67,10,0,0,0,0,3.5,2.243,,,,,,,,,,,,,,,,,,,,,,,,,,,,,,,,,
3439,"Daroughegi R, Meshkani F, Rezaei M. Enhanced activity of CO2 methanation over mesoporous nanocrystalline Ni–Al2O3 catalysts prepared by ultrasound-assisted co-precipitation method. Int J Hydrogen Energy 2017;42:15115–25. https://doi.org/10.1016/j.ijhydene.2017.04.244.",447,Train,Ni/Al2O3,Ni,25,None,0,Al2O3,75,None,CP,600,4,600,1,2,100,250,1,6.67,10,0,0,0,0,3.5,25.794,,,,,,,,,,,,,,,,,,,,,,,,,,,,,,,,,
3440,"Daroughegi R, Meshkani F, Rezaei M. Enhanced activity of CO2 methanation over mesoporous nanocrystalline Ni–Al2O3 catalysts prepared by ultrasound-assisted co-precipitation method. Int J Hydrogen Energy 2017;42:15115–25. https://doi.org/10.1016/j.ijhydene.2017.04.244.",447,Train,Ni/Al2O3,Ni,25,None,0,Al2O3,75,None,CP,600,4,600,1,2,100,300,1,6.67,10,0,0,0,0,3.5,69.159,,,,,,,,,,,,,,,,,,,,,,,,,,,,,,,,,
3441,"Daroughegi R, Meshkani F, Rezaei M. Enhanced activity of CO2 methanation over mesoporous nanocrystalline Ni–Al2O3 catalysts prepared by ultrasound-assisted co-precipitation method. Int J Hydrogen Energy 2017;42:15115–25. https://doi.org/10.1016/j.ijhydene.2017.04.244.",447,Train,Ni/Al2O3,Ni,25,None,0,Al2O3,75,None,CP,600,4,600,1,2,100,350,1,6.67,10,0,0,0,0,3.5,76.822,,,,,,,,,,,,,,,,,,,,,,,,,,,,,,,,,
3442,"Daroughegi R, Meshkani F, Rezaei M. Enhanced activity of CO2 methanation over mesoporous nanocrystalline Ni–Al2O3 catalysts prepared by ultrasound-assisted co-precipitation method. Int J Hydrogen Energy 2017;42:15115–25. https://doi.org/10.1016/j.ijhydene.2017.04.244.",447,Train,Ni/Al2O3,Ni,25,None,0,Al2O3,75,None,CP,600,4,600,1,2,100,400,1,6.67,10,0,0,0,0,3.5,74.766,,,,,,,,,,,,,,,,,,,,,,,,,,,,,,,,,
3443,"Daroughegi R, Meshkani F, Rezaei M. Enhanced activity of CO2 methanation over mesoporous nanocrystalline Ni–Al2O3 catalysts prepared by ultrasound-assisted co-precipitation method. Int J Hydrogen Energy 2017;42:15115–25. https://doi.org/10.1016/j.ijhydene.2017.04.244.",447,Train,Ni/Al2O3,Ni,25,None,0,Al2O3,75,None,CP,600,4,600,1,2,100,450,1,6.67,10,0,0,0,0,3.5,70.093,,,,,,,,,,,,,,,,,,,,,,,,,,,,,,,,,
3444,"Daroughegi R, Meshkani F, Rezaei M. Enhanced activity of CO2 methanation over mesoporous nanocrystalline Ni–Al2O3 catalysts prepared by ultrasound-assisted co-precipitation method. Int J Hydrogen Energy 2017;42:15115–25. https://doi.org/10.1016/j.ijhydene.2017.04.244.",447,Train,Ni/Al2O3,Ni,25,None,0,Al2O3,75,None,CP,600,4,600,1,2,100,500,1,6.67,10,0,0,0,0,3.5,66.542,,,,,,,,,,,,,,,,,,,,,,,,,,,,,,,,,
3445,"Daroughegi R, Meshkani F, Rezaei M. Enhanced activity of CO2 methanation over mesoporous nanocrystalline Ni–Al2O3 catalysts prepared by ultrasound-assisted co-precipitation method. Int J Hydrogen Energy 2017;42:15115–25. https://doi.org/10.1016/j.ijhydene.2017.04.244.",448,Train,Ni/Al2O3,Ni,25,None,0,Al2O3,75,None,CP,800,4,600,1,2,100,200,1,6.67,10,0,0,0,0,3.5,0.187,,,,,,,,,,,,,,,,,,,,,,,,,,,,,,,,,
3446,"Daroughegi R, Meshkani F, Rezaei M. Enhanced activity of CO2 methanation over mesoporous nanocrystalline Ni–Al2O3 catalysts prepared by ultrasound-assisted co-precipitation method. Int J Hydrogen Energy 2017;42:15115–25. https://doi.org/10.1016/j.ijhydene.2017.04.244.",448,Train,Ni/Al2O3,Ni,25,None,0,Al2O3,75,None,CP,800,4,600,1,2,100,250,1,6.67,10,0,0,0,0,3.5,0.374,,,,,,,,,,,,,,,,,,,,,,,,,,,,,,,,,
3447,"Daroughegi R, Meshkani F, Rezaei M. Enhanced activity of CO2 methanation over mesoporous nanocrystalline Ni–Al2O3 catalysts prepared by ultrasound-assisted co-precipitation method. Int J Hydrogen Energy 2017;42:15115–25. https://doi.org/10.1016/j.ijhydene.2017.04.244.",448,Train,Ni/Al2O3,Ni,25,None,0,Al2O3,75,None,CP,800,4,600,1,2,100,300,1,6.67,10,0,0,0,0,3.5,5.607,,,,,,,,,,,,,,,,,,,,,,,,,,,,,,,,,
3448,"Daroughegi R, Meshkani F, Rezaei M. Enhanced activity of CO2 methanation over mesoporous nanocrystalline Ni–Al2O3 catalysts prepared by ultrasound-assisted co-precipitation method. Int J Hydrogen Energy 2017;42:15115–25. https://doi.org/10.1016/j.ijhydene.2017.04.244.",448,Train,Ni/Al2O3,Ni,25,None,0,Al2O3,75,None,CP,800,4,600,1,2,100,350,1,6.67,10,0,0,0,0,3.5,20.561,,,,,,,,,,,,,,,,,,,,,,,,,,,,,,,,,
3449,"Daroughegi R, Meshkani F, Rezaei M. Enhanced activity of CO2 methanation over mesoporous nanocrystalline Ni–Al2O3 catalysts prepared by ultrasound-assisted co-precipitation method. Int J Hydrogen Energy 2017;42:15115–25. https://doi.org/10.1016/j.ijhydene.2017.04.244.",448,Train,Ni/Al2O3,Ni,25,None,0,Al2O3,75,None,CP,800,4,600,1,2,100,400,1,6.67,10,0,0,0,0,3.5,42.056,,,,,,,,,,,,,,,,,,,,,,,,,,,,,,,,,
3450,"Daroughegi R, Meshkani F, Rezaei M. Enhanced activity of CO2 methanation over mesoporous nanocrystalline Ni–Al2O3 catalysts prepared by ultrasound-assisted co-precipitation method. Int J Hydrogen Energy 2017;42:15115–25. https://doi.org/10.1016/j.ijhydene.2017.04.244.",448,Train,Ni/Al2O3,Ni,25,None,0,Al2O3,75,None,CP,800,4,600,1,2,100,450,1,6.67,10,0,0,0,0,3.5,48.972,,,,,,,,,,,,,,,,,,,,,,,,,,,,,,,,,
3451,"Daroughegi R, Meshkani F, Rezaei M. Enhanced activity of CO2 methanation over mesoporous nanocrystalline Ni–Al2O3 catalysts prepared by ultrasound-assisted co-precipitation method. Int J Hydrogen Energy 2017;42:15115–25. https://doi.org/10.1016/j.ijhydene.2017.04.244.",448,Train,Ni/Al2O3,Ni,25,None,0,Al2O3,75,None,CP,800,4,600,1,2,100,500,1,6.67,10,0,0,0,0,3.5,64.112,,,,,,,,,,,,,,,,,,,,,,,,,,,,,,,,,
3452,"Daroughegi R, Meshkani F, Rezaei M. Enhanced activity of CO2 methanation over mesoporous nanocrystalline Ni–Al2O3 catalysts prepared by ultrasound-assisted co-precipitation method. Int J Hydrogen Energy 2017;42:15115–25. https://doi.org/10.1016/j.ijhydene.2017.04.244.",448,Train,Ni/Al2O3,Ni,25,None,0,Al2O3,75,None,CP,700,4,600,1,2,100,200,1,6.67,10,0,0,0,0,4,1.287,,,,,,,,,,,,,,,,,,,,,,,,,,,,,,,,,
3453,"Daroughegi R, Meshkani F, Rezaei M. Enhanced activity of CO2 methanation over mesoporous nanocrystalline Ni–Al2O3 catalysts prepared by ultrasound-assisted co-precipitation method. Int J Hydrogen Energy 2017;42:15115–25. https://doi.org/10.1016/j.ijhydene.2017.04.244.",448,Train,Ni/Al2O3,Ni,25,None,0,Al2O3,75,None,CP,700,4,600,1,2,100,250,1,6.67,10,0,0,0,0,4,37.132,,,,,,,,,,,,,,,,,,,,,,,,,,,,,,,,,
3454,"Daroughegi R, Meshkani F, Rezaei M. Enhanced activity of CO2 methanation over mesoporous nanocrystalline Ni–Al2O3 catalysts prepared by ultrasound-assisted co-precipitation method. Int J Hydrogen Energy 2017;42:15115–25. https://doi.org/10.1016/j.ijhydene.2017.04.244.",448,Train,Ni/Al2O3,Ni,25,None,0,Al2O3,75,None,CP,700,4,600,1,2,100,300,1,6.67,10,0,0,0,0,4,95.404,,,,,,,,,,,,,,,,,,,,,,,,,,,,,,,,,
3455,"Daroughegi R, Meshkani F, Rezaei M. Enhanced activity of CO2 methanation over mesoporous nanocrystalline Ni–Al2O3 catalysts prepared by ultrasound-assisted co-precipitation method. Int J Hydrogen Energy 2017;42:15115–25. https://doi.org/10.1016/j.ijhydene.2017.04.244.",448,Train,Ni/Al2O3,Ni,25,None,0,Al2O3,75,None,CP,700,4,600,1,2,100,350,1,6.67,10,0,0,0,0,4,99.632,,,,,,,,,,,,,,,,,,,,,,,,,,,,,,,,,
3456,"Daroughegi R, Meshkani F, Rezaei M. Enhanced activity of CO2 methanation over mesoporous nanocrystalline Ni–Al2O3 catalysts prepared by ultrasound-assisted co-precipitation method. Int J Hydrogen Energy 2017;42:15115–25. https://doi.org/10.1016/j.ijhydene.2017.04.244.",448,Train,Ni/Al2O3,Ni,25,None,0,Al2O3,75,None,CP,700,4,600,1,2,100,400,1,6.67,10,0,0,0,0,4,99.449,,,,,,,,,,,,,,,,,,,,,,,,,,,,,,,,,
3457,"Daroughegi R, Meshkani F, Rezaei M. Enhanced activity of CO2 methanation over mesoporous nanocrystalline Ni–Al2O3 catalysts prepared by ultrasound-assisted co-precipitation method. Int J Hydrogen Energy 2017;42:15115–25. https://doi.org/10.1016/j.ijhydene.2017.04.244.",448,Train,Ni/Al2O3,Ni,25,None,0,Al2O3,75,None,CP,700,4,600,1,2,100,450,1,6.67,10,0,0,0,0,4,98.529,,,,,,,,,,,,,,,,,,,,,,,,,,,,,,,,,
3458,"Daroughegi R, Meshkani F, Rezaei M. Enhanced activity of CO2 methanation over mesoporous nanocrystalline Ni–Al2O3 catalysts prepared by ultrasound-assisted co-precipitation method. Int J Hydrogen Energy 2017;42:15115–25. https://doi.org/10.1016/j.ijhydene.2017.04.244.",448,Train,Ni/Al2O3,Ni,25,None,0,Al2O3,75,None,CP,700,4,600,1,2,100,500,1,6.67,10,0,0,0,0,4,95.221,,,,,,,,,,,,,,,,,,,,,,,,,,,,,,,,,
3459,"Díez-Ramírez J, Sánchez P, Kyriakou V, Zafeiratos S, Marnellos GE, Konsolakis M, et al. Effect of support nature on the cobalt-catalyzed CO2 hydrogenation. J CO2 Util 2017;21:562–71. https://doi.org/10.1016/j.jcou.2017.08.019.",449,Test,Co/ZnO,Co,40,None,0,ZnO,60,None,WI,600,2,450,1,2,10,210,1,8,25,0,0,0,0,9,4.647,,,,,,,,,,,,,,,,,,,,,,,,,,,,,,,,,
3460,"Díez-Ramírez J, Sánchez P, Kyriakou V, Zafeiratos S, Marnellos GE, Konsolakis M, et al. Effect of support nature on the cobalt-catalyzed CO2 hydrogenation. J CO2 Util 2017;21:562–71. https://doi.org/10.1016/j.jcou.2017.08.019.",449,Test,Co/ZnO,Co,40,None,0,ZnO,60,None,WI,600,2,450,1,2,10,225,1,8,25,0,0,0,0,9,8.984,,,,,,,,,,,,,,,,,,,,,,,,,,,,,,,,,
3461,"Díez-Ramírez J, Sánchez P, Kyriakou V, Zafeiratos S, Marnellos GE, Konsolakis M, et al. Effect of support nature on the cobalt-catalyzed CO2 hydrogenation. J CO2 Util 2017;21:562–71. https://doi.org/10.1016/j.jcou.2017.08.019.",449,Test,Co/ZnO,Co,40,None,0,ZnO,60,None,WI,600,2,450,1,2,10,240,1,8,25,0,0,0,0,9,13.631,,,,,,,,,,,,,,,,,,,,,,,,,,,,,,,,,
3462,"Díez-Ramírez J, Sánchez P, Kyriakou V, Zafeiratos S, Marnellos GE, Konsolakis M, et al. Effect of support nature on the cobalt-catalyzed CO2 hydrogenation. J CO2 Util 2017;21:562–71. https://doi.org/10.1016/j.jcou.2017.08.019.",449,Test,Co/ZnO,Co,40,None,0,ZnO,60,None,WI,600,2,450,1,2,10,255,1,8,25,0,0,0,0,9,19.207,,,,,,,,,,,,,,,,,,,,,,,,,,,,,,,,,
3463,"Díez-Ramírez J, Sánchez P, Kyriakou V, Zafeiratos S, Marnellos GE, Konsolakis M, et al. Effect of support nature on the cobalt-catalyzed CO2 hydrogenation. J CO2 Util 2017;21:562–71. https://doi.org/10.1016/j.jcou.2017.08.019.",449,Test,Co/ZnO,Co,40,None,0,ZnO,60,None,WI,600,2,450,1,2,10,270,1,8,25,0,0,0,0,9,25.713,,,,,,,,,,,,,,,,,,,,,,,,,,,,,,,,,
3464,"Díez-Ramírez J, Sánchez P, Kyriakou V, Zafeiratos S, Marnellos GE, Konsolakis M, et al. Effect of support nature on the cobalt-catalyzed CO2 hydrogenation. J CO2 Util 2017;21:562–71. https://doi.org/10.1016/j.jcou.2017.08.019.",449,Test,Co/ZnO,Co,40,None,0,ZnO,60,None,WI,600,2,450,1,2,10,285,1,8,25,0,0,0,0,9,43.68,,,,,,,,,,,,,,,,,,,,,,,,,,,,,,,,,
3465,"Díez-Ramírez J, Sánchez P, Kyriakou V, Zafeiratos S, Marnellos GE, Konsolakis M, et al. Effect of support nature on the cobalt-catalyzed CO2 hydrogenation. J CO2 Util 2017;21:562–71. https://doi.org/10.1016/j.jcou.2017.08.019.",449,Test,Co/ZnO,Co,40,None,0,ZnO,60,None,WI,600,2,450,1,2,10,300,1,8,25,0,0,0,0,9,55.452,,,,,,,,,,,,,,,,,,,,,,,,,,,,,,,,,
3466,"Díez-Ramírez J, Sánchez P, Kyriakou V, Zafeiratos S, Marnellos GE, Konsolakis M, et al. Effect of support nature on the cobalt-catalyzed CO2 hydrogenation. J CO2 Util 2017;21:562–71. https://doi.org/10.1016/j.jcou.2017.08.019.",450,Train,Co/CeO2,Co,40,None,0,CeO2,60,None,WI,600,2,450,1,2,10,210,1,8,25,0,0,0,0,9,25.713,,,,,,,,,,,,,,,,,,,,,,,,,,,,,,,,,
3467,"Díez-Ramírez J, Sánchez P, Kyriakou V, Zafeiratos S, Marnellos GE, Konsolakis M, et al. Effect of support nature on the cobalt-catalyzed CO2 hydrogenation. J CO2 Util 2017;21:562–71. https://doi.org/10.1016/j.jcou.2017.08.019.",450,Train,Co/CeO2,Co,40,None,0,CeO2,60,None,WI,600,2,450,1,2,10,225,1,8,25,0,0,0,0,9,37.485,,,,,,,,,,,,,,,,,,,,,,,,,,,,,,,,,
3468,"Díez-Ramírez J, Sánchez P, Kyriakou V, Zafeiratos S, Marnellos GE, Konsolakis M, et al. Effect of support nature on the cobalt-catalyzed CO2 hydrogenation. J CO2 Util 2017;21:562–71. https://doi.org/10.1016/j.jcou.2017.08.019.",450,Train,Co/CeO2,Co,40,None,0,CeO2,60,None,WI,600,2,450,1,2,10,240,1,8,25,0,0,0,0,9,57.621,,,,,,,,,,,,,,,,,,,,,,,,,,,,,,,,,
3469,"Díez-Ramírez J, Sánchez P, Kyriakou V, Zafeiratos S, Marnellos GE, Konsolakis M, et al. Effect of support nature on the cobalt-catalyzed CO2 hydrogenation. J CO2 Util 2017;21:562–71. https://doi.org/10.1016/j.jcou.2017.08.019.",450,Train,Co/CeO2,Co,40,None,0,CeO2,60,None,WI,600,2,450,1,2,10,255,1,8,25,0,0,0,0,9,73.73,,,,,,,,,,,,,,,,,,,,,,,,,,,,,,,,,
3470,"Díez-Ramírez J, Sánchez P, Kyriakou V, Zafeiratos S, Marnellos GE, Konsolakis M, et al. Effect of support nature on the cobalt-catalyzed CO2 hydrogenation. J CO2 Util 2017;21:562–71. https://doi.org/10.1016/j.jcou.2017.08.019.",450,Train,Co/CeO2,Co,40,None,0,CeO2,60,None,WI,600,2,450,1,2,10,270,1,8,25,0,0,0,0,9,85.812,,,,,,,,,,,,,,,,,,,,,,,,,,,,,,,,,
3471,"Díez-Ramírez J, Sánchez P, Kyriakou V, Zafeiratos S, Marnellos GE, Konsolakis M, et al. Effect of support nature on the cobalt-catalyzed CO2 hydrogenation. J CO2 Util 2017;21:562–71. https://doi.org/10.1016/j.jcou.2017.08.019.",450,Train,Co/CeO2,Co,40,None,0,CeO2,60,None,WI,600,2,450,1,2,10,285,1,8,25,0,0,0,0,9,92.937,,,,,,,,,,,,,,,,,,,,,,,,,,,,,,,,,
3472,"Díez-Ramírez J, Sánchez P, Kyriakou V, Zafeiratos S, Marnellos GE, Konsolakis M, et al. Effect of support nature on the cobalt-catalyzed CO2 hydrogenation. J CO2 Util 2017;21:562–71. https://doi.org/10.1016/j.jcou.2017.08.019.",450,Train,Co/CeO2,Co,40,None,0,CeO2,60,None,WI,600,2,450,1,2,10,300,1,8,25,0,0,0,0,9,97.893,,,,,,,,,,,,,,,,,,,,,,,,,,,,,,,,,
3473,"Díez-Ramírez J, Sánchez P, Kyriakou V, Zafeiratos S, Marnellos GE, Konsolakis M, et al. Effect of support nature on the cobalt-catalyzed CO2 hydrogenation. J CO2 Util 2017;21:562–71. https://doi.org/10.1016/j.jcou.2017.08.019.",451,Train,Co/ZrO2,Co,40,None,0,ZrO2,60,None,WI,600,2,450,1,2,10,210,1,8,25,0,0,0,0,9,29.74,,,,,,,,,,,,,,,,,,,,,,,,,,,,,,,,,
3474,"Díez-Ramírez J, Sánchez P, Kyriakou V, Zafeiratos S, Marnellos GE, Konsolakis M, et al. Effect of support nature on the cobalt-catalyzed CO2 hydrogenation. J CO2 Util 2017;21:562–71. https://doi.org/10.1016/j.jcou.2017.08.019.",451,Train,Co/ZrO2,Co,40,None,0,ZrO2,60,None,WI,600,2,450,1,2,10,225,1,8,25,0,0,0,0,9,39.033,,,,,,,,,,,,,,,,,,,,,,,,,,,,,,,,,
3475,"Díez-Ramírez J, Sánchez P, Kyriakou V, Zafeiratos S, Marnellos GE, Konsolakis M, et al. Effect of support nature on the cobalt-catalyzed CO2 hydrogenation. J CO2 Util 2017;21:562–71. https://doi.org/10.1016/j.jcou.2017.08.019.",451,Train,Co/ZrO2,Co,40,None,0,ZrO2,60,None,WI,600,2,450,1,2,10,240,1,8,25,0,0,0,0,9,43.371,,,,,,,,,,,,,,,,,,,,,,,,,,,,,,,,,
3476,"Díez-Ramírez J, Sánchez P, Kyriakou V, Zafeiratos S, Marnellos GE, Konsolakis M, et al. Effect of support nature on the cobalt-catalyzed CO2 hydrogenation. J CO2 Util 2017;21:562–71. https://doi.org/10.1016/j.jcou.2017.08.019.",451,Train,Co/ZrO2,Co,40,None,0,ZrO2,60,None,WI,600,2,450,1,2,10,255,1,8,25,0,0,0,0,9,43.68,,,,,,,,,,,,,,,,,,,,,,,,,,,,,,,,,
3477,"Díez-Ramírez J, Sánchez P, Kyriakou V, Zafeiratos S, Marnellos GE, Konsolakis M, et al. Effect of support nature on the cobalt-catalyzed CO2 hydrogenation. J CO2 Util 2017;21:562–71. https://doi.org/10.1016/j.jcou.2017.08.019.",451,Train,Co/ZrO2,Co,40,None,0,ZrO2,60,None,WI,600,2,450,1,2,10,270,1,8,25,0,0,0,0,9,46.159,,,,,,,,,,,,,,,,,,,,,,,,,,,,,,,,,
3478,"Díez-Ramírez J, Sánchez P, Kyriakou V, Zafeiratos S, Marnellos GE, Konsolakis M, et al. Effect of support nature on the cobalt-catalyzed CO2 hydrogenation. J CO2 Util 2017;21:562–71. https://doi.org/10.1016/j.jcou.2017.08.019.",451,Train,Co/ZrO2,Co,40,None,0,ZrO2,60,None,WI,600,2,450,1,2,10,285,1,8,25,0,0,0,0,9,50.186,,,,,,,,,,,,,,,,,,,,,,,,,,,,,,,,,
3479,"Díez-Ramírez J, Sánchez P, Kyriakou V, Zafeiratos S, Marnellos GE, Konsolakis M, et al. Effect of support nature on the cobalt-catalyzed CO2 hydrogenation. J CO2 Util 2017;21:562–71. https://doi.org/10.1016/j.jcou.2017.08.019.",451,Train,Co/ZrO2,Co,40,None,0,ZrO2,60,None,WI,600,2,450,1,2,10,300,1,8,25,0,0,0,0,9,58.24,,,,,,,,,,,,,,,,,,,,,,,,,,,,,,,,,
3480,"Díez-Ramírez J, Sánchez P, Kyriakou V, Zafeiratos S, Marnellos GE, Konsolakis M, et al. Effect of support nature on the cobalt-catalyzed CO2 hydrogenation. J CO2 Util 2017;21:562–71. https://doi.org/10.1016/j.jcou.2017.08.019.",452,Train,Co/ZnO,Co,40,None,0,Gd2O3,60,None,WI,600,2,450,1,2,10,210,1,8,25,0,0,0,0,9,36.245,,,,,,,,,,,,,,,,,,,,,,,,,,,,,,,,,
3481,"Díez-Ramírez J, Sánchez P, Kyriakou V, Zafeiratos S, Marnellos GE, Konsolakis M, et al. Effect of support nature on the cobalt-catalyzed CO2 hydrogenation. J CO2 Util 2017;21:562–71. https://doi.org/10.1016/j.jcou.2017.08.019.",452,Train,Co/ZnO,Co,40,None,0,Gd2O3,60,None,WI,600,2,450,1,2,10,225,1,8,25,0,0,0,0,9,46.778,,,,,,,,,,,,,,,,,,,,,,,,,,,,,,,,,
3482,"Díez-Ramírez J, Sánchez P, Kyriakou V, Zafeiratos S, Marnellos GE, Konsolakis M, et al. Effect of support nature on the cobalt-catalyzed CO2 hydrogenation. J CO2 Util 2017;21:562–71. https://doi.org/10.1016/j.jcou.2017.08.019.",452,Train,Co/ZnO,Co,40,None,0,Gd2O3,60,None,WI,600,2,450,1,2,10,240,1,8,25,0,0,0,0,9,54.833,,,,,,,,,,,,,,,,,,,,,,,,,,,,,,,,,
3483,"Díez-Ramírez J, Sánchez P, Kyriakou V, Zafeiratos S, Marnellos GE, Konsolakis M, et al. Effect of support nature on the cobalt-catalyzed CO2 hydrogenation. J CO2 Util 2017;21:562–71. https://doi.org/10.1016/j.jcou.2017.08.019.",452,Train,Co/ZnO,Co,40,None,0,Gd2O3,60,None,WI,600,2,450,1,2,10,255,1,8,25,0,0,0,0,9,61.958,,,,,,,,,,,,,,,,,,,,,,,,,,,,,,,,,
3484,"Díez-Ramírez J, Sánchez P, Kyriakou V, Zafeiratos S, Marnellos GE, Konsolakis M, et al. Effect of support nature on the cobalt-catalyzed CO2 hydrogenation. J CO2 Util 2017;21:562–71. https://doi.org/10.1016/j.jcou.2017.08.019.",452,Train,Co/ZnO,Co,40,None,0,Gd2O3,60,None,WI,600,2,450,1,2,10,270,1,8,25,0,0,0,0,9,65.366,,,,,,,,,,,,,,,,,,,,,,,,,,,,,,,,,
3485,"Díez-Ramírez J, Sánchez P, Kyriakou V, Zafeiratos S, Marnellos GE, Konsolakis M, et al. Effect of support nature on the cobalt-catalyzed CO2 hydrogenation. J CO2 Util 2017;21:562–71. https://doi.org/10.1016/j.jcou.2017.08.019.",452,Train,Co/ZnO,Co,40,None,0,Gd2O3,60,None,WI,600,2,450,1,2,10,285,1,8,25,0,0,0,0,9,66.914,,,,,,,,,,,,,,,,,,,,,,,,,,,,,,,,,
3486,"Díez-Ramírez J, Sánchez P, Kyriakou V, Zafeiratos S, Marnellos GE, Konsolakis M, et al. Effect of support nature on the cobalt-catalyzed CO2 hydrogenation. J CO2 Util 2017;21:562–71. https://doi.org/10.1016/j.jcou.2017.08.019.",452,Train,Co/ZnO,Co,40,None,0,Gd2O3,60,None,WI,600,2,450,1,2,10,300,1,8,25,0,0,0,0,9,67.534,,,,,,,,,,,,,,,,,,,,,,,,,,,,,,,,,
3487,"Frontera P, Macario A, Monforte G, Bonura G, Ferraro M, Dispenza G, et al. The role of Gadolinia Doped Ceria support on the promotion of CO2 methanation over Ni and Ni–Fe catalysts. Int J Hydrogen Energy 2017;42:26828–42. https://doi.org/10.1016/j.ijhydene.2017.09.025.",453,Train,Ni/Gd2O3-CeO2,Ni,50,None,0,CeO2,40,Gd2O3,WI,600,4,500,1,4,100,200,1,2,,0,0,0,0,4,3.82,,,,,,,,,,,,,,,,,,,,,,,,,,,,,,,,,
3488,"Frontera P, Macario A, Monforte G, Bonura G, Ferraro M, Dispenza G, et al. The role of Gadolinia Doped Ceria support on the promotion of CO2 methanation over Ni and Ni–Fe catalysts. Int J Hydrogen Energy 2017;42:26828–42. https://doi.org/10.1016/j.ijhydene.2017.09.025.",453,Train,Ni/Gd2O3-CeO2,Ni,50,None,0,CeO2,40,Gd2O3,WI,600,4,500,1,4,100,300,1,2,,0,0,0,0,4,88,,,,,,,,,,,,,,,,,,,,,,,,,,,,,,,,,
3489,"Frontera P, Macario A, Monforte G, Bonura G, Ferraro M, Dispenza G, et al. The role of Gadolinia Doped Ceria support on the promotion of CO2 methanation over Ni and Ni–Fe catalysts. Int J Hydrogen Energy 2017;42:26828–42. https://doi.org/10.1016/j.ijhydene.2017.09.025.",453,Train,Ni/Gd2O3-CeO2,Ni,50,None,0,CeO2,40,Gd2O3,WI,600,4,500,1,4,100,400,1,2,,0,0,0,0,4,92,,,,,,,,,,,,,,,,,,,,,,,,,,,,,,,,,
3490,"Frontera P, Macario A, Monforte G, Bonura G, Ferraro M, Dispenza G, et al. The role of Gadolinia Doped Ceria support on the promotion of CO2 methanation over Ni and Ni–Fe catalysts. Int J Hydrogen Energy 2017;42:26828–42. https://doi.org/10.1016/j.ijhydene.2017.09.025.",454,Train,Ni-Fe/Gd2O3-CeO2,Ni,37.5,Fe,12.5,CeO2,40,Gd2O3,WI,600,4,500,1,4,100,200,1,2,,0,0,0,0,4,0.88,,,,,,,,,,,,,,,,,,,,,,,,,,,,,,,,,
3491,"Frontera P, Macario A, Monforte G, Bonura G, Ferraro M, Dispenza G, et al. The role of Gadolinia Doped Ceria support on the promotion of CO2 methanation over Ni and Ni–Fe catalysts. Int J Hydrogen Energy 2017;42:26828–42. https://doi.org/10.1016/j.ijhydene.2017.09.025.",454,Train,Ni-Fe/Gd2O3-CeO2,Ni,37.5,Fe,12.5,CeO2,40,Gd2O3,WI,600,4,500,1,4,100,300,1,2,,0,0,0,0,4,44.1,,,,,,,,,,,,,,,,,,,,,,,,,,,,,,,,,
3492,"Frontera P, Macario A, Monforte G, Bonura G, Ferraro M, Dispenza G, et al. The role of Gadolinia Doped Ceria support on the promotion of CO2 methanation over Ni and Ni–Fe catalysts. Int J Hydrogen Energy 2017;42:26828–42. https://doi.org/10.1016/j.ijhydene.2017.09.025.",454,Train,Ni-Fe/Gd2O3-CeO2,Ni,37.5,Fe,12.5,CeO2,40,Gd2O3,WI,600,4,500,1,4,100,400,1,2,,0,0,0,0,4,81.06,,,,,,,,,,,,,,,,,,,,,,,,,,,,,,,,,
3493,"Frontera P, Macario A, Monforte G, Bonura G, Ferraro M, Dispenza G, et al. The role of Gadolinia Doped Ceria support on the promotion of CO2 methanation over Ni and Ni–Fe catalysts. Int J Hydrogen Energy 2017;42:26828–42. https://doi.org/10.1016/j.ijhydene.2017.09.025.",455,Train,Ni-Fe/Gd2O3-CeO2,Ni,25,Fe,25,CeO2,40,Gd2O3,WI,600,4,500,1,4,100,200,1,2,,0,0,0,0,4,0.34,,,,,,,,,,,,,,,,,,,,,,,,,,,,,,,,,
3494,"Frontera P, Macario A, Monforte G, Bonura G, Ferraro M, Dispenza G, et al. The role of Gadolinia Doped Ceria support on the promotion of CO2 methanation over Ni and Ni–Fe catalysts. Int J Hydrogen Energy 2017;42:26828–42. https://doi.org/10.1016/j.ijhydene.2017.09.025.",455,Train,Ni-Fe/Gd2O3-CeO2,Ni,25,Fe,25,CeO2,40,Gd2O3,WI,600,4,500,1,4,100,300,1,2,,0,0,0,0,4,28.1,,,,,,,,,,,,,,,,,,,,,,,,,,,,,,,,,
3495,"Frontera P, Macario A, Monforte G, Bonura G, Ferraro M, Dispenza G, et al. The role of Gadolinia Doped Ceria support on the promotion of CO2 methanation over Ni and Ni–Fe catalysts. Int J Hydrogen Energy 2017;42:26828–42. https://doi.org/10.1016/j.ijhydene.2017.09.025.",455,Train,Ni-Fe/Gd2O3-CeO2,Ni,25,Fe,25,CeO2,40,Gd2O3,WI,600,4,500,1,4,100,400,1,2,,0,0,0,0,4,49,,,,,,,,,,,,,,,,,,,,,,,,,,,,,,,,,
3496,"Frontera P, Macario A, Monforte G, Bonura G, Ferraro M, Dispenza G, et al. The role of Gadolinia Doped Ceria support on the promotion of CO2 methanation over Ni and Ni–Fe catalysts. Int J Hydrogen Energy 2017;42:26828–42. https://doi.org/10.1016/j.ijhydene.2017.09.025.",456,Train,Ni-Fe/Gd2O3-CeO2,Ni,12.5,Fe,37.5,CeO2,40,Gd2O3,WI,600,4,500,1,4,100,200,1,2,,0,0,0,0,4,0.1,,,,,,,,,,,,,,,,,,,,,,,,,,,,,,,,,
3497,"Frontera P, Macario A, Monforte G, Bonura G, Ferraro M, Dispenza G, et al. The role of Gadolinia Doped Ceria support on the promotion of CO2 methanation over Ni and Ni–Fe catalysts. Int J Hydrogen Energy 2017;42:26828–42. https://doi.org/10.1016/j.ijhydene.2017.09.025.",456,Train,Ni-Fe/Gd2O3-CeO2,Ni,12.5,Fe,37.5,CeO2,40,Gd2O3,WI,600,4,500,1,4,100,300,1,2,,0,0,0,0,4,0.3,,,,,,,,,,,,,,,,,,,,,,,,,,,,,,,,,
3498,"Frontera P, Macario A, Monforte G, Bonura G, Ferraro M, Dispenza G, et al. The role of Gadolinia Doped Ceria support on the promotion of CO2 methanation over Ni and Ni–Fe catalysts. Int J Hydrogen Energy 2017;42:26828–42. https://doi.org/10.1016/j.ijhydene.2017.09.025.",456,Train,Ni-Fe/Gd2O3-CeO2,Ni,12.5,Fe,37.5,CeO2,40,Gd2O3,WI,600,4,500,1,4,100,400,1,2,,0,0,0,0,4,0.8,,,,,,,,,,,,,,,,,,,,,,,,,,,,,,,,,
3499,"Frontera P, Macario A, Monforte G, Bonura G, Ferraro M, Dispenza G, et al. The role of Gadolinia Doped Ceria support on the promotion of CO2 methanation over Ni and Ni–Fe catalysts. Int J Hydrogen Energy 2017;42:26828–42. https://doi.org/10.1016/j.ijhydene.2017.09.025.",457,Train,Fe/Gd2O3-CeO2,Fe,50,None,0,CeO2,40,Gd2O3,WI,600,4,500,1,4,100,200,1,2,,0,0,0,0,4,0,,,,,,,,,,,,,,,,,,,,,,,,,,,,,,,,,
3500,"Frontera P, Macario A, Monforte G, Bonura G, Ferraro M, Dispenza G, et al. The role of Gadolinia Doped Ceria support on the promotion of CO2 methanation over Ni and Ni–Fe catalysts. Int J Hydrogen Energy 2017;42:26828–42. https://doi.org/10.1016/j.ijhydene.2017.09.025.",457,Train,Fe/Gd2O3-CeO2,Fe,50,None,0,CeO2,40,Gd2O3,WI,600,4,500,1,4,100,300,1,2,,0,0,0,0,4,0,,,,,,,,,,,,,,,,,,,,,,,,,,,,,,,,,
3501,"Frontera P, Macario A, Monforte G, Bonura G, Ferraro M, Dispenza G, et al. The role of Gadolinia Doped Ceria support on the promotion of CO2 methanation over Ni and Ni–Fe catalysts. Int J Hydrogen Energy 2017;42:26828–42. https://doi.org/10.1016/j.ijhydene.2017.09.025.",457,Train,Fe/Gd2O3-CeO2,Fe,50,None,0,CeO2,40,Gd2O3,WI,600,4,500,1,4,100,400,1,2,,0,0,0,0,4,0,,,,,,,,,,,,,,,,,,,,,,,,,,,,,,,,,
3502,"Mutz B, Belimov M, Wang W, Sprenger P, Serrer MA, Wang D, et al. Potential of an alumina-supported Ni3Fe catalyst in the methanation of CO2: Impact of alloy formation on activity and stability. ACS Catal 2017;7:6802–14. https://doi.org/10.1021/acscatal.7b01896.",458,Train,Ni-Fe/Al2O3,Ni,12.9,Fe,4.1,Al2O3,83,None,DP,500,4,500,1,2,50,200,10,10,120,0,50,0,0,4,3.546,,,,,,,,,,,,,,,,,,,,,,,,,,,,,,,,,
3503,"Mutz B, Belimov M, Wang W, Sprenger P, Serrer MA, Wang D, et al. Potential of an alumina-supported Ni3Fe catalyst in the methanation of CO2: Impact of alloy formation on activity and stability. ACS Catal 2017;7:6802–14. https://doi.org/10.1021/acscatal.7b01896.",458,Train,Ni-Fe/Al2O3,Ni,12.9,Fe,4.1,Al2O3,83,None,DP,500,4,500,1,2,50,250,10,10,120,0,50,0,0,4,28.132,,,,,,,,,,,,,,,,,,,,,,,,,,,,,,,,,
3504,"Mutz B, Belimov M, Wang W, Sprenger P, Serrer MA, Wang D, et al. Potential of an alumina-supported Ni3Fe catalyst in the methanation of CO2: Impact of alloy formation on activity and stability. ACS Catal 2017;7:6802–14. https://doi.org/10.1021/acscatal.7b01896.",458,Train,Ni-Fe/Al2O3,Ni,12.9,Fe,4.1,Al2O3,83,None,DP,500,4,500,1,2,50,300,10,10,120,0,50,0,0,4,97.872,,,,,,,,,,,,,,,,,,,,,,,,,,,,,,,,,
3505,"Mutz B, Belimov M, Wang W, Sprenger P, Serrer MA, Wang D, et al. Potential of an alumina-supported Ni3Fe catalyst in the methanation of CO2: Impact of alloy formation on activity and stability. ACS Catal 2017;7:6802–14. https://doi.org/10.1021/acscatal.7b01896.",458,Train,Ni-Fe/Al2O3,Ni,12.9,Fe,4.1,Al2O3,83,None,DP,500,4,500,1,2,50,350,10,10,120,0,50,0,0,4,99.054,,,,,,,,,,,,,,,,,,,,,,,,,,,,,,,,,
3506,"Mutz B, Belimov M, Wang W, Sprenger P, Serrer MA, Wang D, et al. Potential of an alumina-supported Ni3Fe catalyst in the methanation of CO2: Impact of alloy formation on activity and stability. ACS Catal 2017;7:6802–14. https://doi.org/10.1021/acscatal.7b01896.",458,Train,Ni-Fe/Al2O3,Ni,12.9,Fe,4.1,Al2O3,83,None,DP,500,4,500,1,2,50,400,10,10,120,0,50,0,0,4,96.217,,,,,,,,,,,,,,,,,,,,,,,,,,,,,,,,,
3507,"Mutz B, Belimov M, Wang W, Sprenger P, Serrer MA, Wang D, et al. Potential of an alumina-supported Ni3Fe catalyst in the methanation of CO2: Impact of alloy formation on activity and stability. ACS Catal 2017;7:6802–14. https://doi.org/10.1021/acscatal.7b01896.",458,Train,Ni-Fe/Al2O3,Ni,12.9,Fe,4.1,Al2O3,83,None,DP,500,4,500,1,2,50,450,10,10,120,0,50,0,0,4,91.962,,,,,,,,,,,,,,,,,,,,,,,,,,,,,,,,,
3508,"Mutz B, Belimov M, Wang W, Sprenger P, Serrer MA, Wang D, et al. Potential of an alumina-supported Ni3Fe catalyst in the methanation of CO2: Impact of alloy formation on activity and stability. ACS Catal 2017;7:6802–14. https://doi.org/10.1021/acscatal.7b01896.",458,Train,Ni-Fe/Al2O3,Ni,12.9,Fe,4.1,Al2O3,83,None,DP,500,4,500,1,2,50,200,1,10,120,0,50,0,0,4,2.128,,,,,,,,,,,,,,,,,,,,,,,,,,,,,,,,,
3509,"Mutz B, Belimov M, Wang W, Sprenger P, Serrer MA, Wang D, et al. Potential of an alumina-supported Ni3Fe catalyst in the methanation of CO2: Impact of alloy formation on activity and stability. ACS Catal 2017;7:6802–14. https://doi.org/10.1021/acscatal.7b01896.",458,Train,Ni-Fe/Al2O3,Ni,12.9,Fe,4.1,Al2O3,83,None,DP,500,4,500,1,2,50,250,1,10,120,0,50,0,0,4,15.366,,,,,,,,,,,,,,,,,,,,,,,,,,,,,,,,,
3510,"Mutz B, Belimov M, Wang W, Sprenger P, Serrer MA, Wang D, et al. Potential of an alumina-supported Ni3Fe catalyst in the methanation of CO2: Impact of alloy formation on activity and stability. ACS Catal 2017;7:6802–14. https://doi.org/10.1021/acscatal.7b01896.",458,Train,Ni-Fe/Al2O3,Ni,12.9,Fe,4.1,Al2O3,83,None,DP,500,4,500,1,2,50,300,1,10,120,0,50,0,0,4,72.104,,,,,,,,,,,,,,,,,,,,,,,,,,,,,,,,,
3511,"Mutz B, Belimov M, Wang W, Sprenger P, Serrer MA, Wang D, et al. Potential of an alumina-supported Ni3Fe catalyst in the methanation of CO2: Impact of alloy formation on activity and stability. ACS Catal 2017;7:6802–14. https://doi.org/10.1021/acscatal.7b01896.",458,Train,Ni-Fe/Al2O3,Ni,12.9,Fe,4.1,Al2O3,83,None,DP,500,4,500,1,2,50,350,1,10,120,0,50,0,0,4,84.87,,,,,,,,,,,,,,,,,,,,,,,,,,,,,,,,,
3512,"Mutz B, Belimov M, Wang W, Sprenger P, Serrer MA, Wang D, et al. Potential of an alumina-supported Ni3Fe catalyst in the methanation of CO2: Impact of alloy formation on activity and stability. ACS Catal 2017;7:6802–14. https://doi.org/10.1021/acscatal.7b01896.",458,Train,Ni-Fe/Al2O3,Ni,12.9,Fe,4.1,Al2O3,83,None,DP,500,4,500,1,2,50,400,1,10,120,0,50,0,0,4,79.905,,,,,,,,,,,,,,,,,,,,,,,,,,,,,,,,,
3513,"Mutz B, Belimov M, Wang W, Sprenger P, Serrer MA, Wang D, et al. Potential of an alumina-supported Ni3Fe catalyst in the methanation of CO2: Impact of alloy formation on activity and stability. ACS Catal 2017;7:6802–14. https://doi.org/10.1021/acscatal.7b01896.",458,Train,Ni-Fe/Al2O3,Ni,12.9,Fe,4.1,Al2O3,83,None,DP,500,4,500,1,2,50,450,1,10,120,0,50,0,0,4,71.868,,,,,,,,,,,,,,,,,,,,,,,,,,,,,,,,,
3514,"Nie W, Zou X, Chen C, Wang X, Ding W, Lu X. Methanation of carbon dioxide over Ni–Ce–Zr oxides prepared by one-pot hydrolysis of metal nitrates with ammonium carbonate. Catalysts 2017;7. https://doi.org/10.3390/catal7040104.",459,Test,Ni/CeO2-ZrO2,Ni,40,None,0,CeO2,54,ZrO2,OH,500,5,500,1,2,100,150,1,20,500,0,0,0,0,4,5.198,,,,,,,,,,,,,,,,,,,,,,,,,,,,,,,,,
3515,"Nie W, Zou X, Chen C, Wang X, Ding W, Lu X. Methanation of carbon dioxide over Ni–Ce–Zr oxides prepared by one-pot hydrolysis of metal nitrates with ammonium carbonate. Catalysts 2017;7. https://doi.org/10.3390/catal7040104.",459,Test,Ni/CeO2-ZrO2,Ni,40,None,0,CeO2,54,ZrO2,OH,500,5,500,1,2,100,175,1,20,500,0,0,0,0,4,17.879,,,,,,,,,,,,,,,,,,,,,,,,,,,,,,,,,
3516,"Nie W, Zou X, Chen C, Wang X, Ding W, Lu X. Methanation of carbon dioxide over Ni–Ce–Zr oxides prepared by one-pot hydrolysis of metal nitrates with ammonium carbonate. Catalysts 2017;7. https://doi.org/10.3390/catal7040104.",459,Test,Ni/CeO2-ZrO2,Ni,40,None,0,CeO2,54,ZrO2,OH,500,5,500,1,2,100,200,1,20,500,0,0,0,0,4,48.025,,,,,,,,,,,,,,,,,,,,,,,,,,,,,,,,,
3517,"Nie W, Zou X, Chen C, Wang X, Ding W, Lu X. Methanation of carbon dioxide over Ni–Ce–Zr oxides prepared by one-pot hydrolysis of metal nitrates with ammonium carbonate. Catalysts 2017;7. https://doi.org/10.3390/catal7040104.",459,Test,Ni/CeO2-ZrO2,Ni,40,None,0,CeO2,54,ZrO2,OH,500,5,500,1,2,100,225,1,20,500,0,0,0,0,4,85.239,,,,,,,,,,,,,,,,,,,,,,,,,,,,,,,,,
3518,"Nie W, Zou X, Chen C, Wang X, Ding W, Lu X. Methanation of carbon dioxide over Ni–Ce–Zr oxides prepared by one-pot hydrolysis of metal nitrates with ammonium carbonate. Catalysts 2017;7. https://doi.org/10.3390/catal7040104.",459,Test,Ni/CeO2-ZrO2,Ni,40,None,0,CeO2,54,ZrO2,OH,500,5,500,1,2,100,250,1,20,500,0,0,0,0,4,95.01,,,,,,,,,,,,,,,,,,,,,,,,,,,,,,,,,
3519,"Nie W, Zou X, Chen C, Wang X, Ding W, Lu X. Methanation of carbon dioxide over Ni–Ce–Zr oxides prepared by one-pot hydrolysis of metal nitrates with ammonium carbonate. Catalysts 2017;7. https://doi.org/10.3390/catal7040104.",459,Test,Ni/CeO2-ZrO2,Ni,40,None,0,CeO2,54,ZrO2,OH,500,5,500,1,2,100,275,1,20,500,0,0,0,0,4,96.674,,,,,,,,,,,,,,,,,,,,,,,,,,,,,,,,,
3520,"Nie W, Zou X, Chen C, Wang X, Ding W, Lu X. Methanation of carbon dioxide over Ni–Ce–Zr oxides prepared by one-pot hydrolysis of metal nitrates with ammonium carbonate. Catalysts 2017;7. https://doi.org/10.3390/catal7040104.",459,Test,Ni/CeO2-ZrO2,Ni,40,None,0,CeO2,54,ZrO2,OH,500,5,500,1,2,100,300,1,20,500,0,0,0,0,4,95.426,,,,,,,,,,,,,,,,,,,,,,,,,,,,,,,,,
3521,"Nie W, Zou X, Chen C, Wang X, Ding W, Lu X. Methanation of carbon dioxide over Ni–Ce–Zr oxides prepared by one-pot hydrolysis of metal nitrates with ammonium carbonate. Catalysts 2017;7. https://doi.org/10.3390/catal7040104.",459,Test,Ni/CeO2-ZrO2,Ni,40,None,0,CeO2,54,ZrO2,OH,500,5,500,1,2,100,350,1,20,500,0,0,0,0,4,92.516,,,,,,,,,,,,,,,,,,,,,,,,,,,,,,,,,
3522,"Nie W, Zou X, Chen C, Wang X, Ding W, Lu X. Methanation of carbon dioxide over Ni–Ce–Zr oxides prepared by one-pot hydrolysis of metal nitrates with ammonium carbonate. Catalysts 2017;7. https://doi.org/10.3390/catal7040104.",459,Test,Ni/CeO2-ZrO2,Ni,40,None,0,CeO2,54,ZrO2,WI,500,5,500,1,2,100,150,1,20,500,0,0,0,0,4,2.079,,,,,,,,,,,,,,,,,,,,,,,,,,,,,,,,,
3523,"Nie W, Zou X, Chen C, Wang X, Ding W, Lu X. Methanation of carbon dioxide over Ni–Ce–Zr oxides prepared by one-pot hydrolysis of metal nitrates with ammonium carbonate. Catalysts 2017;7. https://doi.org/10.3390/catal7040104.",459,Test,Ni/CeO2-ZrO2,Ni,40,None,0,CeO2,54,ZrO2,WI,500,5,500,1,2,100,175,1,20,500,0,0,0,0,4,10.395,,,,,,,,,,,,,,,,,,,,,,,,,,,,,,,,,
3524,"Nie W, Zou X, Chen C, Wang X, Ding W, Lu X. Methanation of carbon dioxide over Ni–Ce–Zr oxides prepared by one-pot hydrolysis of metal nitrates with ammonium carbonate. Catalysts 2017;7. https://doi.org/10.3390/catal7040104.",459,Test,Ni/CeO2-ZrO2,Ni,40,None,0,CeO2,54,ZrO2,WI,500,5,500,1,2,100,200,1,20,500,0,0,0,0,4,21.206,,,,,,,,,,,,,,,,,,,,,,,,,,,,,,,,,
3525,"Nie W, Zou X, Chen C, Wang X, Ding W, Lu X. Methanation of carbon dioxide over Ni–Ce–Zr oxides prepared by one-pot hydrolysis of metal nitrates with ammonium carbonate. Catalysts 2017;7. https://doi.org/10.3390/catal7040104.",459,Test,Ni/CeO2-ZrO2,Ni,40,None,0,CeO2,54,ZrO2,WI,500,5,500,1,2,100,225,1,20,500,0,0,0,0,4,43.035,,,,,,,,,,,,,,,,,,,,,,,,,,,,,,,,,
3526,"Nie W, Zou X, Chen C, Wang X, Ding W, Lu X. Methanation of carbon dioxide over Ni–Ce–Zr oxides prepared by one-pot hydrolysis of metal nitrates with ammonium carbonate. Catalysts 2017;7. https://doi.org/10.3390/catal7040104.",459,Test,Ni/CeO2-ZrO2,Ni,40,None,0,CeO2,54,ZrO2,WI,500,5,500,1,2,100,250,1,20,500,0,0,0,0,4,72.765,,,,,,,,,,,,,,,,,,,,,,,,,,,,,,,,,
3527,"Nie W, Zou X, Chen C, Wang X, Ding W, Lu X. Methanation of carbon dioxide over Ni–Ce–Zr oxides prepared by one-pot hydrolysis of metal nitrates with ammonium carbonate. Catalysts 2017;7. https://doi.org/10.3390/catal7040104.",459,Test,Ni/CeO2-ZrO2,Ni,40,None,0,CeO2,54,ZrO2,WI,500,5,500,1,2,100,275,1,20,500,0,0,0,0,4,83.992,,,,,,,,,,,,,,,,,,,,,,,,,,,,,,,,,
3528,"Nie W, Zou X, Chen C, Wang X, Ding W, Lu X. Methanation of carbon dioxide over Ni–Ce–Zr oxides prepared by one-pot hydrolysis of metal nitrates with ammonium carbonate. Catalysts 2017;7. https://doi.org/10.3390/catal7040104.",459,Test,Ni/CeO2-ZrO2,Ni,40,None,0,CeO2,54,ZrO2,WI,500,5,500,1,2,100,300,1,20,500,0,0,0,0,4,93.347,,,,,,,,,,,,,,,,,,,,,,,,,,,,,,,,,
3529,"Nie W, Zou X, Chen C, Wang X, Ding W, Lu X. Methanation of carbon dioxide over Ni–Ce–Zr oxides prepared by one-pot hydrolysis of metal nitrates with ammonium carbonate. Catalysts 2017;7. https://doi.org/10.3390/catal7040104.",459,Test,Ni/CeO2-ZrO2,Ni,40,None,0,CeO2,54,ZrO2,WI,500,5,500,1,2,100,350,1,20,500,0,0,0,0,4,92.308,,,,,,,,,,,,,,,,,,,,,,,,,,,,,,,,,
3530,"Nie W, Zou X, Chen C, Wang X, Ding W, Lu X. Methanation of carbon dioxide over Ni–Ce–Zr oxides prepared by one-pot hydrolysis of metal nitrates with ammonium carbonate. Catalysts 2017;7. https://doi.org/10.3390/catal7040104.",460,Train,Ni/CeO2-ZrO2,Ni,40,None,0,CeO2,60,None,OH,500,5,500,1,2,100,150,1,20,500,0,0,0,0,4,1.649,,,,,,,,,,,,,,,,,,,,,,,,,,,,,,,,,
