Repository: Night-Time1809/ML_training_lab

## Materials/outline

| **Date** | **Section** | **Lab** | **Slide** | **Notebook** |
| ---- | ---- | ---- | ---- | ---- |
| 09 May 2023 | 01 - Machine Learning Overview and Decision Tree |  01 - Intro to Colab, pandas, NumPy - Decision Tree Model for Classification and Regression | [Go to slide](https://github.com/Night-Time1809/ML_training_lab/blob/main/slides/01_ML%20overview_decision%20tree.pdf) | [![Open In Colab](https://colab.research.google.com/assets/colab-badge.svg)](https://colab.research.google.com/drive/1m2KPAzuMQn_NBilSeYc1IJ7Eh76YsIhk?usp=sharing) |

File: dataset/dataset.csv (part 35 of 38)
Number of data,Reference,Experiment No,Train/Test Set,Catalyst,Base,Base wt%,Base 2,Base 2 wt%,Support,Support wt%,Support 2,Catalyst preparation method,Calcination Temperature (C),Calcination time (h),Reduction Temperature (C),Reduction Pressure (bar),Reduction time  (h),Reduction  H2 %,Temperature (C),Pressure (bar),W/F (mgcat/minml),Time on Stream (h),CO % in feed,Inert % in feed,CH4 % in feed,H2O % in feed,H2/CO2 in feed,CO2 Conversion %,,,,,,,,,,,,,,,,,,,,,,,,,,,,,,,,,
3644,"Alrafei B, Polaert I, Ledoux A, Azzolina-Jury F. Remarkably stable and efficient Ni and Ni-Co catalysts for CO2 methanation. Catal Today 2020;346:23–33. https://doi.org/10.1016/j.cattod.2019.03.026.",473,Train,Ni/Al2O3,Ni,10,None,0,Al2O3,90,None,WI,450,4,400,1,,5,150,1,4.6,200,0,50,0,0,4,0,,,,,,,,,,,,,,,,,,,,,,,,,,,,,,,,,
3645,"Alrafei B, Polaert I, Ledoux A, Azzolina-Jury F. Remarkably stable and efficient Ni and Ni-Co catalysts for CO2 methanation. Catal Today 2020;346:23–33. https://doi.org/10.1016/j.cattod.2019.03.026.",473,Train,Ni/Al2O3,Ni,10,None,0,Al2O3,90,None,WI,450,4,400,1,,5,200,1,4.6,200,0,50,0,0,4,1.372,,,,,,,,,,,,,,,,,,,,,,,,,,,,,,,,,
3646,"Alrafei B, Polaert I, Ledoux A, Azzolina-Jury F. Remarkably stable and efficient Ni and Ni-Co catalysts for CO2 methanation. Catal Today 2020;346:23–33. https://doi.org/10.1016/j.cattod.2019.03.026.",473,Train,Ni/Al2O3,Ni,10,None,0,Al2O3,90,None,WI,450,4,400,1,,5,220,1,4.6,200,0,50,0,0,4,2.916,,,,,,,,,,,,,,,,,,,,,,,,,,,,,,,,,
3647,"Alrafei B, Polaert I, Ledoux A, Azzolina-Jury F. Remarkably stable and efficient Ni and Ni-Co catalysts for CO2 methanation. Catal Today 2020;346:23–33. https://doi.org/10.1016/j.cattod.2019.03.026.",473,Train,Ni/Al2O3,Ni,10,None,0,Al2O3,90,None,WI,450,4,400,1,,5,240,1,4.6,200,0,50,0,0,4,4.631,,,,,,,,,,,,,,,,,,,,,,,,,,,,,,,,,
3648,"Alrafei B, Polaert I, Ledoux A, Azzolina-Jury F. Remarkably stable and efficient Ni and Ni-Co catalysts for CO2 methanation. Catal Today 2020;346:23–33. https://doi.org/10.1016/j.cattod.2019.03.026.",473,Train,Ni/Al2O3,Ni,10,None,0,Al2O3,90,None,WI,450,4,400,1,,5,250,1,4.6,200,0,50,0,0,4,6.346,,,,,,,,,,,,,,,,,,,,,,,,,,,,,,,,,
3649,"Alrafei B, Polaert I, Ledoux A, Azzolina-Jury F. Remarkably stable and efficient Ni and Ni-Co catalysts for CO2 methanation. Catal Today 2020;346:23–33. https://doi.org/10.1016/j.cattod.2019.03.026.",473,Train,Ni/Al2O3,Ni,10,None,0,Al2O3,90,None,WI,450,4,400,1,,5,275,1,4.6,200,0,50,0,0,4,19.726,,,,,,,,,,,,,,,,,,,,,,,,,,,,,,,,,
3650,"Alrafei B, Polaert I, Ledoux A, Azzolina-Jury F. Remarkably stable and efficient Ni and Ni-Co catalysts for CO2 methanation. Catal Today 2020;346:23–33. https://doi.org/10.1016/j.cattod.2019.03.026.",473,Train,Ni/Al2O3,Ni,10,None,0,Al2O3,90,None,WI,450,4,400,1,,5,300,1,4.6,200,0,50,0,0,4,47.341,,,,,,,,,,,,,,,,,,,,,,,,,,,,,,,,,
3651,"Alrafei B, Polaert I, Ledoux A, Azzolina-Jury F. Remarkably stable and efficient Ni and Ni-Co catalysts for CO2 methanation. Catal Today 2020;346:23–33. https://doi.org/10.1016/j.cattod.2019.03.026.",473,Train,Ni/Al2O3,Ni,10,None,0,Al2O3,90,None,WI,450,4,400,1,,5,325,1,4.6,200,0,50,0,0,4,76.501,,,,,,,,,,,,,,,,,,,,,,,,,,,,,,,,,
3652,"Alrafei B, Polaert I, Ledoux A, Azzolina-Jury F. Remarkably stable and efficient Ni and Ni-Co catalysts for CO2 methanation. Catal Today 2020;346:23–33. https://doi.org/10.1016/j.cattod.2019.03.026.",473,Train,Ni/Al2O3,Ni,10,None,0,Al2O3,90,None,WI,450,4,400,1,,5,350,1,4.6,200,0,50,0,0,4,85.763,,,,,,,,,,,,,,,,,,,,,,,,,,,,,,,,,
3653,"Alrafei B, Polaert I, Ledoux A, Azzolina-Jury F. Remarkably stable and efficient Ni and Ni-Co catalysts for CO2 methanation. Catal Today 2020;346:23–33. https://doi.org/10.1016/j.cattod.2019.03.026.",473,Train,Ni/Al2O3,Ni,10,None,0,Al2O3,90,None,WI,450,4,400,1,,5,375,1,4.6,200,0,50,0,0,4,87.993,,,,,,,,,,,,,,,,,,,,,,,,,,,,,,,,,
3654,"Alrafei B, Polaert I, Ledoux A, Azzolina-Jury F. Remarkably stable and efficient Ni and Ni-Co catalysts for CO2 methanation. Catal Today 2020;346:23–33. https://doi.org/10.1016/j.cattod.2019.03.026.",474,Train,Ni/Al2O3,Ni,5,None,0,Al2O3,90,None,WI,450,4,400,1,,5,150,1,4.6,200,0,50,0,0,4,0,,,,,,,,,,,,,,,,,,,,,,,,,,,,,,,,,
3655,"Alrafei B, Polaert I, Ledoux A, Azzolina-Jury F. Remarkably stable and efficient Ni and Ni-Co catalysts for CO2 methanation. Catal Today 2020;346:23–33. https://doi.org/10.1016/j.cattod.2019.03.026.",474,Train,Ni/Al2O3,Ni,5,None,0,Al2O3,90,None,WI,450,4,400,1,,5,220,1,4.6,200,0,50,0,0,4,0.172,,,,,,,,,,,,,,,,,,,,,,,,,,,,,,,,,
3656,"Alrafei B, Polaert I, Ledoux A, Azzolina-Jury F. Remarkably stable and efficient Ni and Ni-Co catalysts for CO2 methanation. Catal Today 2020;346:23–33. https://doi.org/10.1016/j.cattod.2019.03.026.",474,Train,Ni/Al2O3,Ni,5,None,0,Al2O3,90,None,WI,450,4,400,1,,5,250,1,4.6,200,0,50,0,0,4,1.201,,,,,,,,,,,,,,,,,,,,,,,,,,,,,,,,,
3657,"Alrafei B, Polaert I, Ledoux A, Azzolina-Jury F. Remarkably stable and efficient Ni and Ni-Co catalysts for CO2 methanation. Catal Today 2020;346:23–33. https://doi.org/10.1016/j.cattod.2019.03.026.",474,Train,Ni/Al2O3,Ni,5,None,0,Al2O3,90,None,WI,450,4,400,1,,5,280,1,4.6,200,0,50,0,0,4,4.631,,,,,,,,,,,,,,,,,,,,,,,,,,,,,,,,,
3658,"Alrafei B, Polaert I, Ledoux A, Azzolina-Jury F. Remarkably stable and efficient Ni and Ni-Co catalysts for CO2 methanation. Catal Today 2020;346:23–33. https://doi.org/10.1016/j.cattod.2019.03.026.",474,Train,Ni/Al2O3,Ni,5,None,0,Al2O3,90,None,WI,450,4,400,1,,5,300,1,4.6,200,0,50,0,0,4,9.949,,,,,,,,,,,,,,,,,,,,,,,,,,,,,,,,,
3659,"Alrafei B, Polaert I, Ledoux A, Azzolina-Jury F. Remarkably stable and efficient Ni and Ni-Co catalysts for CO2 methanation. Catal Today 2020;346:23–33. https://doi.org/10.1016/j.cattod.2019.03.026.",474,Train,Ni/Al2O3,Ni,5,None,0,Al2O3,90,None,WI,450,4,400,1,,5,320,1,4.6,200,0,50,0,0,4,19.897,,,,,,,,,,,,,,,,,,,,,,,,,,,,,,,,,
3660,"Alrafei B, Polaert I, Ledoux A, Azzolina-Jury F. Remarkably stable and efficient Ni and Ni-Co catalysts for CO2 methanation. Catal Today 2020;346:23–33. https://doi.org/10.1016/j.cattod.2019.03.026.",474,Train,Ni/Al2O3,Ni,5,None,0,Al2O3,90,None,WI,450,4,400,1,,5,340,1,4.6,200,0,50,0,0,4,34.991,,,,,,,,,,,,,,,,,,,,,,,,,,,,,,,,,
3661,"Alrafei B, Polaert I, Ledoux A, Azzolina-Jury F. Remarkably stable and efficient Ni and Ni-Co catalysts for CO2 methanation. Catal Today 2020;346:23–33. https://doi.org/10.1016/j.cattod.2019.03.026.",474,Train,Ni/Al2O3,Ni,5,None,0,Al2O3,90,None,WI,450,4,400,1,,5,360,1,4.6,200,0,50,0,0,4,53.859,,,,,,,,,,,,,,,,,,,,,,,,,,,,,,,,,
3662,"Alrafei B, Polaert I, Ledoux A, Azzolina-Jury F. Remarkably stable and efficient Ni and Ni-Co catalysts for CO2 methanation. Catal Today 2020;346:23–33. https://doi.org/10.1016/j.cattod.2019.03.026.",474,Train,Ni/Al2O3,Ni,5,None,0,Al2O3,90,None,WI,450,4,400,1,,5,380,1,4.6,200,0,50,0,0,4,67.925,,,,,,,,,,,,,,,,,,,,,,,,,,,,,,,,,
3663,"Alrafei B, Polaert I, Ledoux A, Azzolina-Jury F. Remarkably stable and efficient Ni and Ni-Co catalysts for CO2 methanation. Catal Today 2020;346:23–33. https://doi.org/10.1016/j.cattod.2019.03.026.",474,Train,Ni/Al2O3,Ni,5,None,0,Al2O3,90,None,WI,450,4,400,1,,5,400,1,4.6,200,0,50,0,0,4,75.472,,,,,,,,,,,,,,,,,,,,,,,,,,,,,,,,,
3664,"Alrafei B, Polaert I, Ledoux A, Azzolina-Jury F. Remarkably stable and efficient Ni and Ni-Co catalysts for CO2 methanation. Catal Today 2020;346:23–33. https://doi.org/10.1016/j.cattod.2019.03.026.",475,Train,Ni-Co/Al2O3,Ni,15,Co,5,Al2O3,80,None,WI,450,4,400,1,,5,150,1,4.6,200,0,50,0,0,4,0.754,,,,,,,,,,,,,,,,,,,,,,,,,,,,,,,,,
3665,"Alrafei B, Polaert I, Ledoux A, Azzolina-Jury F. Remarkably stable and efficient Ni and Ni-Co catalysts for CO2 methanation. Catal Today 2020;346:23–33. https://doi.org/10.1016/j.cattod.2019.03.026.",475,Train,Ni-Co/Al2O3,Ni,15,Co,5,Al2O3,80,None,WI,450,4,400,1,,5,200,1,4.6,200,0,50,0,0,4,1.548,,,,,,,,,,,,,,,,,,,,,,,,,,,,,,,,,
3666,"Alrafei B, Polaert I, Ledoux A, Azzolina-Jury F. Remarkably stable and efficient Ni and Ni-Co catalysts for CO2 methanation. Catal Today 2020;346:23–33. https://doi.org/10.1016/j.cattod.2019.03.026.",475,Train,Ni-Co/Al2O3,Ni,15,Co,5,Al2O3,80,None,WI,450,4,400,1,,5,220,1,4.6,200,0,50,0,0,4,1.746,,,,,,,,,,,,,,,,,,,,,,,,,,,,,,,,,
3667,"Alrafei B, Polaert I, Ledoux A, Azzolina-Jury F. Remarkably stable and efficient Ni and Ni-Co catalysts for CO2 methanation. Catal Today 2020;346:23–33. https://doi.org/10.1016/j.cattod.2019.03.026.",475,Train,Ni-Co/Al2O3,Ni,15,Co,5,Al2O3,80,None,WI,450,4,400,1,,5,240,1,4.6,200,0,50,0,0,4,10.278,,,,,,,,,,,,,,,,,,,,,,,,,,,,,,,,,
3668,"Alrafei B, Polaert I, Ledoux A, Azzolina-Jury F. Remarkably stable and efficient Ni and Ni-Co catalysts for CO2 methanation. Catal Today 2020;346:23–33. https://doi.org/10.1016/j.cattod.2019.03.026.",475,Train,Ni-Co/Al2O3,Ni,15,Co,5,Al2O3,80,None,WI,450,4,400,1,,5,250,1,4.6,200,0,50,0,0,4,13.849,,,,,,,,,,,,,,,,,,,,,,,,,,,,,,,,,
3669,"Alrafei B, Polaert I, Ledoux A, Azzolina-Jury F. Remarkably stable and efficient Ni and Ni-Co catalysts for CO2 methanation. Catal Today 2020;346:23–33. https://doi.org/10.1016/j.cattod.2019.03.026.",475,Train,Ni-Co/Al2O3,Ni,15,Co,5,Al2O3,80,None,WI,450,4,400,1,,5,260,1,4.6,200,0,50,0,0,4,24.96,,,,,,,,,,,,,,,,,,,,,,,,,,,,,,,,,
3670,"Alrafei B, Polaert I, Ledoux A, Azzolina-Jury F. Remarkably stable and efficient Ni and Ni-Co catalysts for CO2 methanation. Catal Today 2020;346:23–33. https://doi.org/10.1016/j.cattod.2019.03.026.",475,Train,Ni-Co/Al2O3,Ni,15,Co,5,Al2O3,80,None,WI,450,4,400,1,,5,265,1,4.6,200,0,50,0,0,4,32.5,,,,,,,,,,,,,,,,,,,,,,,,,,,,,,,,,
3671,"Alrafei B, Polaert I, Ledoux A, Azzolina-Jury F. Remarkably stable and efficient Ni and Ni-Co catalysts for CO2 methanation. Catal Today 2020;346:23–33. https://doi.org/10.1016/j.cattod.2019.03.026.",475,Train,Ni-Co/Al2O3,Ni,15,Co,5,Al2O3,80,None,WI,450,4,400,1,,5,275,1,4.6,200,0,50,0,0,4,54.722,,,,,,,,,,,,,,,,,,,,,,,,,,,,,,,,,
3672,"Alrafei B, Polaert I, Ledoux A, Azzolina-Jury F. Remarkably stable and efficient Ni and Ni-Co catalysts for CO2 methanation. Catal Today 2020;346:23–33. https://doi.org/10.1016/j.cattod.2019.03.026.",475,Train,Ni-Co/Al2O3,Ni,15,Co,5,Al2O3,80,None,WI,450,4,400,1,,5,290,1,4.6,200,0,50,0,0,4,73.571,,,,,,,,,,,,,,,,,,,,,,,,,,,,,,,,,
3673,"Alrafei B, Polaert I, Ledoux A, Azzolina-Jury F. Remarkably stable and efficient Ni and Ni-Co catalysts for CO2 methanation. Catal Today 2020;346:23–33. https://doi.org/10.1016/j.cattod.2019.03.026.",475,Train,Ni-Co/Al2O3,Ni,15,Co,5,Al2O3,80,None,WI,450,4,400,1,,5,325,1,4.6,200,0,50,0,0,4,86.667,,,,,,,,,,,,,,,,,,,,,,,,,,,,,,,,,
3674,"Alrafei B, Polaert I, Ledoux A, Azzolina-Jury F. Remarkably stable and efficient Ni and Ni-Co catalysts for CO2 methanation. Catal Today 2020;346:23–33. https://doi.org/10.1016/j.cattod.2019.03.026.",475,Train,Ni-Co/Al2O3,Ni,15,Co,5,Al2O3,80,None,WI,450,4,400,1,,5,350,1,4.6,200,0,50,0,0,4,88.254,,,,,,,,,,,,,,,,,,,,,,,,,,,,,,,,,
3675,"Alrafei B, Polaert I, Ledoux A, Azzolina-Jury F. Remarkably stable and efficient Ni and Ni-Co catalysts for CO2 methanation. Catal Today 2020;346:23–33. https://doi.org/10.1016/j.cattod.2019.03.026.",475,Train,Ni-Co/Al2O3,Ni,15,Co,5,Al2O3,80,None,WI,450,4,400,1,,5,400,1,4.6,200,0,50,0,0,4,85.278,,,,,,,,,,,,,,,,,,,,,,,,,,,,,,,,,
3676,"Alrafei B, Polaert I, Ledoux A, Azzolina-Jury F. Remarkably stable and efficient Ni and Ni-Co catalysts for CO2 methanation. Catal Today 2020;346:23–33. https://doi.org/10.1016/j.cattod.2019.03.026.",476,Test,Co/Al2O3,Co,15,None,0,Al2O3,85,None,WI,450,4,400,1,,5,150,1,4.6,200,0,50,0,0,4,0,,,,,,,,,,,,,,,,,,,,,,,,,,,,,,,,,
3677,"Alrafei B, Polaert I, Ledoux A, Azzolina-Jury F. Remarkably stable and efficient Ni and Ni-Co catalysts for CO2 methanation. Catal Today 2020;346:23–33. https://doi.org/10.1016/j.cattod.2019.03.026.",476,Test,Co/Al2O3,Co,15,None,0,Al2O3,85,None,WI,450,4,400,1,,5,200,1,4.6,200,0,50,0,0,4,0,,,,,,,,,,,,,,,,,,,,,,,,,,,,,,,,,
3678,"Alrafei B, Polaert I, Ledoux A, Azzolina-Jury F. Remarkably stable and efficient Ni and Ni-Co catalysts for CO2 methanation. Catal Today 2020;346:23–33. https://doi.org/10.1016/j.cattod.2019.03.026.",476,Test,Co/Al2O3,Co,15,None,0,Al2O3,85,None,WI,450,4,400,1,,5,220,1,4.6,200,0,50,0,0,4,0.754,,,,,,,,,,,,,,,,,,,,,,,,,,,,,,,,,
3679,"Alrafei B, Polaert I, Ledoux A, Azzolina-Jury F. Remarkably stable and efficient Ni and Ni-Co catalysts for CO2 methanation. Catal Today 2020;346:23–33. https://doi.org/10.1016/j.cattod.2019.03.026.",476,Test,Co/Al2O3,Co,15,None,0,Al2O3,85,None,WI,450,4,400,1,,5,250,1,4.6,200,0,50,0,0,4,4.524,,,,,,,,,,,,,,,,,,,,,,,,,,,,,,,,,
3680,"Alrafei B, Polaert I, Ledoux A, Azzolina-Jury F. Remarkably stable and efficient Ni and Ni-Co catalysts for CO2 methanation. Catal Today 2020;346:23–33. https://doi.org/10.1016/j.cattod.2019.03.026.",476,Test,Co/Al2O3,Co,15,None,0,Al2O3,85,None,WI,450,4,400,1,,5,275,1,4.6,200,0,50,0,0,4,11.468,,,,,,,,,,,,,,,,,,,,,,,,,,,,,,,,,
3681,"Alrafei B, Polaert I, Ledoux A, Azzolina-Jury F. Remarkably stable and efficient Ni and Ni-Co catalysts for CO2 methanation. Catal Today 2020;346:23–33. https://doi.org/10.1016/j.cattod.2019.03.026.",476,Test,Co/Al2O3,Co,15,None,0,Al2O3,85,None,WI,450,4,400,1,,5,290,1,4.6,200,0,50,0,0,4,17.817,,,,,,,,,,,,,,,,,,,,,,,,,,,,,,,,,
3682,"Alrafei B, Polaert I, Ledoux A, Azzolina-Jury F. Remarkably stable and efficient Ni and Ni-Co catalysts for CO2 methanation. Catal Today 2020;346:23–33. https://doi.org/10.1016/j.cattod.2019.03.026.",476,Test,Co/Al2O3,Co,15,None,0,Al2O3,85,None,WI,450,4,400,1,,5,310,1,4.6,200,0,50,0,0,4,29.524,,,,,,,,,,,,,,,,,,,,,,,,,,,,,,,,,
3683,"Alrafei B, Polaert I, Ledoux A, Azzolina-Jury F. Remarkably stable and efficient Ni and Ni-Co catalysts for CO2 methanation. Catal Today 2020;346:23–33. https://doi.org/10.1016/j.cattod.2019.03.026.",476,Test,Co/Al2O3,Co,15,None,0,Al2O3,85,None,WI,450,4,400,1,,5,325,1,4.6,200,0,50,0,0,4,37.46,,,,,,,,,,,,,,,,,,,,,,,,,,,,,,,,,
3684,"Alrafei B, Polaert I, Ledoux A, Azzolina-Jury F. Remarkably stable and efficient Ni and Ni-Co catalysts for CO2 methanation. Catal Today 2020;346:23–33. https://doi.org/10.1016/j.cattod.2019.03.026.",476,Test,Co/Al2O3,Co,15,None,0,Al2O3,85,None,WI,450,4,400,1,,5,350,1,4.6,200,0,50,0,0,4,47.778,,,,,,,,,,,,,,,,,,,,,,,,,,,,,,,,,
3685,"Alrafei B, Polaert I, Ledoux A, Azzolina-Jury F. Remarkably stable and efficient Ni and Ni-Co catalysts for CO2 methanation. Catal Today 2020;346:23–33. https://doi.org/10.1016/j.cattod.2019.03.026.",476,Test,Co/Al2O3,Co,15,None,0,Al2O3,85,None,WI,450,4,400,1,,5,400,1,4.6,200,0,50,0,0,4,60.873,,,,,,,,,,,,,,,,,,,,,,,,,,,,,,,,,
3686,"Alrafei B, Polaert I, Ledoux A, Azzolina-Jury F. Remarkably stable and efficient Ni and Ni-Co catalysts for CO2 methanation. Catal Today 2020;346:23–33. https://doi.org/10.1016/j.cattod.2019.03.026.",477,Train,Ni-Co/Al2O3,Ni,20,Co,3,Al2O3,77,None,WI,450,4,400,1,,5,150,1,4.6,200,0,50,0,0,4,0,,,,,,,,,,,,,,,,,,,,,,,,,,,,,,,,,
3687,"Alrafei B, Polaert I, Ledoux A, Azzolina-Jury F. Remarkably stable and efficient Ni and Ni-Co catalysts for CO2 methanation. Catal Today 2020;346:23–33. https://doi.org/10.1016/j.cattod.2019.03.026.",477,Train,Ni-Co/Al2O3,Ni,20,Co,3,Al2O3,77,None,WI,450,4,400,1,,5,200,1,4.6,200,0,50,0,0,4,1.709,,,,,,,,,,,,,,,,,,,,,,,,,,,,,,,,,
3688,"Alrafei B, Polaert I, Ledoux A, Azzolina-Jury F. Remarkably stable and efficient Ni and Ni-Co catalysts for CO2 methanation. Catal Today 2020;346:23–33. https://doi.org/10.1016/j.cattod.2019.03.026.",477,Train,Ni-Co/Al2O3,Ni,20,Co,3,Al2O3,77,None,WI,450,4,400,1,,5,220,1,4.6,200,0,50,0,0,4,6.624,,,,,,,,,,,,,,,,,,,,,,,,,,,,,,,,,
3689,"Alrafei B, Polaert I, Ledoux A, Azzolina-Jury F. Remarkably stable and efficient Ni and Ni-Co catalysts for CO2 methanation. Catal Today 2020;346:23–33. https://doi.org/10.1016/j.cattod.2019.03.026.",477,Train,Ni-Co/Al2O3,Ni,20,Co,3,Al2O3,77,None,WI,450,4,400,1,,5,240,1,4.6,200,0,50,0,0,4,17.308,,,,,,,,,,,,,,,,,,,,,,,,,,,,,,,,,
3690,"Alrafei B, Polaert I, Ledoux A, Azzolina-Jury F. Remarkably stable and efficient Ni and Ni-Co catalysts for CO2 methanation. Catal Today 2020;346:23–33. https://doi.org/10.1016/j.cattod.2019.03.026.",477,Train,Ni-Co/Al2O3,Ni,20,Co,3,Al2O3,77,None,WI,450,4,400,1,,5,250,1,4.6,200,0,50,0,0,4,30.128,,,,,,,,,,,,,,,,,,,,,,,,,,,,,,,,,
3691,"Alrafei B, Polaert I, Ledoux A, Azzolina-Jury F. Remarkably stable and efficient Ni and Ni-Co catalysts for CO2 methanation. Catal Today 2020;346:23–33. https://doi.org/10.1016/j.cattod.2019.03.026.",477,Train,Ni-Co/Al2O3,Ni,20,Co,3,Al2O3,77,None,WI,450,4,400,1,,5,270,1,4.6,200,0,50,0,0,4,73.575,,,,,,,,,,,,,,,,,,,,,,,,,,,,,,,,,
3692,"Alrafei B, Polaert I, Ledoux A, Azzolina-Jury F. Remarkably stable and efficient Ni and Ni-Co catalysts for CO2 methanation. Catal Today 2020;346:23–33. https://doi.org/10.1016/j.cattod.2019.03.026.",477,Train,Ni-Co/Al2O3,Ni,20,Co,3,Al2O3,77,None,WI,450,4,400,1,,5,290,1,4.6,200,0,50,0,0,4,86.218,,,,,,,,,,,,,,,,,,,,,,,,,,,,,,,,,
3693,"Alrafei B, Polaert I, Ledoux A, Azzolina-Jury F. Remarkably stable and efficient Ni and Ni-Co catalysts for CO2 methanation. Catal Today 2020;346:23–33. https://doi.org/10.1016/j.cattod.2019.03.026.",477,Train,Ni-Co/Al2O3,Ni,20,Co,3,Al2O3,77,None,WI,450,4,400,1,,5,325,1,4.6,200,0,50,0,0,4,89.779,,,,,,,,,,,,,,,,,,,,,,,,,,,,,,,,,
3694,"Alrafei B, Polaert I, Ledoux A, Azzolina-Jury F. Remarkably stable and efficient Ni and Ni-Co catalysts for CO2 methanation. Catal Today 2020;346:23–33. https://doi.org/10.1016/j.cattod.2019.03.026.",477,Train,Ni-Co/Al2O3,Ni,20,Co,3,Al2O3,77,None,WI,450,4,400,1,,5,350,1,4.6,200,0,50,0,0,4,89.245,,,,,,,,,,,,,,,,,,,,,,,,,,,,,,,,,
3695,"Alrafei B, Polaert I, Ledoux A, Azzolina-Jury F. Remarkably stable and efficient Ni and Ni-Co catalysts for CO2 methanation. Catal Today 2020;346:23–33. https://doi.org/10.1016/j.cattod.2019.03.026.",477,Train,Ni-Co/Al2O3,Ni,20,Co,3,Al2O3,77,None,WI,450,4,400,1,,5,400,1,4.6,200,0,50,0,0,4,84.793,,,,,,,,,,,,,,,,,,,,,,,,,,,,,,,,,
3696,"Alrafei B, Polaert I, Ledoux A, Azzolina-Jury F. Remarkably stable and efficient Ni and Ni-Co catalysts for CO2 methanation. Catal Today 2020;346:23–33. https://doi.org/10.1016/j.cattod.2019.03.026.",478,Test,Ni-Co/Al2O3,Ni,20,Co,5,Al2O3,75,None,WI,450,4,400,1,,5,150,1,4.6,200,0,50,0,0,4,0,,,,,,,,,,,,,,,,,,,,,,,,,,,,,,,,,
3697,"Alrafei B, Polaert I, Ledoux A, Azzolina-Jury F. Remarkably stable and efficient Ni and Ni-Co catalysts for CO2 methanation. Catal Today 2020;346:23–33. https://doi.org/10.1016/j.cattod.2019.03.026.",478,Test,Ni-Co/Al2O3,Ni,20,Co,5,Al2O3,75,None,WI,450,4,400,1,,5,200,1,4.6,200,0,50,0,0,4,1.638,,,,,,,,,,,,,,,,,,,,,,,,,,,,,,,,,
3698,"Alrafei B, Polaert I, Ledoux A, Azzolina-Jury F. Remarkably stable and efficient Ni and Ni-Co catalysts for CO2 methanation. Catal Today 2020;346:23–33. https://doi.org/10.1016/j.cattod.2019.03.026.",478,Test,Ni-Co/Al2O3,Ni,20,Co,5,Al2O3,75,None,WI,450,4,400,1,,5,220,1,4.6,200,0,50,0,0,4,5.021,,,,,,,,,,,,,,,,,,,,,,,,,,,,,,,,,
3699,"Alrafei B, Polaert I, Ledoux A, Azzolina-Jury F. Remarkably stable and efficient Ni and Ni-Co catalysts for CO2 methanation. Catal Today 2020;346:23–33. https://doi.org/10.1016/j.cattod.2019.03.026.",478,Test,Ni-Co/Al2O3,Ni,20,Co,5,Al2O3,75,None,WI,450,4,400,1,,5,240,1,4.6,200,0,50,0,0,4,13.39,,,,,,,,,,,,,,,,,,,,,,,,,,,,,,,,,
3700,"Alrafei B, Polaert I, Ledoux A, Azzolina-Jury F. Remarkably stable and efficient Ni and Ni-Co catalysts for CO2 methanation. Catal Today 2020;346:23–33. https://doi.org/10.1016/j.cattod.2019.03.026.",478,Test,Ni-Co/Al2O3,Ni,20,Co,5,Al2O3,75,None,WI,450,4,400,1,,5,250,1,4.6,200,0,50,0,0,4,23.184,,,,,,,,,,,,,,,,,,,,,,,,,,,,,,,,,
3701,"Alrafei B, Polaert I, Ledoux A, Azzolina-Jury F. Remarkably stable and efficient Ni and Ni-Co catalysts for CO2 methanation. Catal Today 2020;346:23–33. https://doi.org/10.1016/j.cattod.2019.03.026.",478,Test,Ni-Co/Al2O3,Ni,20,Co,5,Al2O3,75,None,WI,450,4,400,1,,5,260,1,4.6,200,0,50,0,0,4,42.593,,,,,,,,,,,,,,,,,,,,,,,,,,,,,,,,,
3702,"Alrafei B, Polaert I, Ledoux A, Azzolina-Jury F. Remarkably stable and efficient Ni and Ni-Co catalysts for CO2 methanation. Catal Today 2020;346:23–33. https://doi.org/10.1016/j.cattod.2019.03.026.",478,Test,Ni-Co/Al2O3,Ni,20,Co,5,Al2O3,75,None,WI,450,4,400,1,,5,270,1,4.6,200,0,50,0,0,4,73.397,,,,,,,,,,,,,,,,,,,,,,,,,,,,,,,,,
3703,"Alrafei B, Polaert I, Ledoux A, Azzolina-Jury F. Remarkably stable and efficient Ni and Ni-Co catalysts for CO2 methanation. Catal Today 2020;346:23–33. https://doi.org/10.1016/j.cattod.2019.03.026.",478,Test,Ni-Co/Al2O3,Ni,20,Co,5,Al2O3,75,None,WI,450,4,400,1,,5,290,1,4.6,200,0,50,0,0,4,87.286,,,,,,,,,,,,,,,,,,,,,,,,,,,,,,,,,
3704,"Alrafei B, Polaert I, Ledoux A, Azzolina-Jury F. Remarkably stable and efficient Ni and Ni-Co catalysts for CO2 methanation. Catal Today 2020;346:23–33. https://doi.org/10.1016/j.cattod.2019.03.026.",478,Test,Ni-Co/Al2O3,Ni,20,Co,5,Al2O3,75,None,WI,450,4,400,1,,5,325,1,4.6,200,0,50,0,0,4,90.848,,,,,,,,,,,,,,,,,,,,,,,,,,,,,,,,,
3705,"Alrafei B, Polaert I, Ledoux A, Azzolina-Jury F. Remarkably stable and efficient Ni and Ni-Co catalysts for CO2 methanation. Catal Today 2020;346:23–33. https://doi.org/10.1016/j.cattod.2019.03.026.",478,Test,Ni-Co/Al2O3,Ni,20,Co,5,Al2O3,75,None,WI,450,4,400,1,,5,350,1,4.6,200,0,50,0,0,4,89.779,,,,,,,,,,,,,,,,,,,,,,,,,,,,,,,,,
3706,"Alrafei B, Polaert I, Ledoux A, Azzolina-Jury F. Remarkably stable and efficient Ni and Ni-Co catalysts for CO2 methanation. Catal Today 2020;346:23–33. https://doi.org/10.1016/j.cattod.2019.03.026.",478,Test,Ni-Co/Al2O3,Ni,20,Co,5,Al2O3,75,None,WI,450,4,400,1,,5,400,1,4.6,200,0,50,0,0,4,84.793,,,,,,,,,,,,,,,,,,,,,,,,,,,,,,,,,
3707,"Alrafei B, Polaert I, Ledoux A, Azzolina-Jury F. Remarkably stable and efficient Ni and Ni-Co catalysts for CO2 methanation. Catal Today 2020;346:23–33. https://doi.org/10.1016/j.cattod.2019.03.026.",479,Train,Ni-Co/Al2O3,Ni,20,Co,8,Al2O3,72,None,WI,450,4,400,1,,5,150,1,4.6,200,0,50,0,0,4,0,,,,,,,,,,,,,,,,,,,,,,,,,,,,,,,,,
3708,"Alrafei B, Polaert I, Ledoux A, Azzolina-Jury F. Remarkably stable and efficient Ni and Ni-Co catalysts for CO2 methanation. Catal Today 2020;346:23–33. https://doi.org/10.1016/j.cattod.2019.03.026.",479,Train,Ni-Co/Al2O3,Ni,20,Co,8,Al2O3,72,None,WI,450,4,400,1,,5,200,1,4.6,200,0,50,0,0,4,1.638,,,,,,,,,,,,,,,,,,,,,,,,,,,,,,,,,
3709,"Alrafei B, Polaert I, Ledoux A, Azzolina-Jury F. Remarkably stable and efficient Ni and Ni-Co catalysts for CO2 methanation. Catal Today 2020;346:23–33. https://doi.org/10.1016/j.cattod.2019.03.026.",479,Train,Ni-Co/Al2O3,Ni,20,Co,8,Al2O3,72,None,WI,450,4,400,1,,5,220,1,4.6,200,0,50,0,0,4,6.802,,,,,,,,,,,,,,,,,,,,,,,,,,,,,,,,,
3710,"Alrafei B, Polaert I, Ledoux A, Azzolina-Jury F. Remarkably stable and efficient Ni and Ni-Co catalysts for CO2 methanation. Catal Today 2020;346:23–33. https://doi.org/10.1016/j.cattod.2019.03.026.",479,Train,Ni-Co/Al2O3,Ni,20,Co,8,Al2O3,72,None,WI,450,4,400,1,,5,240,1,4.6,200,0,50,0,0,4,18.91,,,,,,,,,,,,,,,,,,,,,,,,,,,,,,,,,
3711,"Alrafei B, Polaert I, Ledoux A, Azzolina-Jury F. Remarkably stable and efficient Ni and Ni-Co catalysts for CO2 methanation. Catal Today 2020;346:23–33. https://doi.org/10.1016/j.cattod.2019.03.026.",479,Train,Ni-Co/Al2O3,Ni,20,Co,8,Al2O3,72,None,WI,450,4,400,1,,5,250,1,4.6,200,0,50,0,0,4,30.128,,,,,,,,,,,,,,,,,,,,,,,,,,,,,,,,,
3712,"Alrafei B, Polaert I, Ledoux A, Azzolina-Jury F. Remarkably stable and efficient Ni and Ni-Co catalysts for CO2 methanation. Catal Today 2020;346:23–33. https://doi.org/10.1016/j.cattod.2019.03.026.",479,Train,Ni-Co/Al2O3,Ni,20,Co,8,Al2O3,72,None,WI,450,4,400,1,,5,255,1,4.6,200,0,50,0,0,4,39.031,,,,,,,,,,,,,,,,,,,,,,,,,,,,,,,,,
3713,"Alrafei B, Polaert I, Ledoux A, Azzolina-Jury F. Remarkably stable and efficient Ni and Ni-Co catalysts for CO2 methanation. Catal Today 2020;346:23–33. https://doi.org/10.1016/j.cattod.2019.03.026.",479,Train,Ni-Co/Al2O3,Ni,20,Co,8,Al2O3,72,None,WI,450,4,400,1,,5,265,1,4.6,200,0,50,0,0,4,62.536,,,,,,,,,,,,,,,,,,,,,,,,,,,,,,,,,
3714,"Alrafei B, Polaert I, Ledoux A, Azzolina-Jury F. Remarkably stable and efficient Ni and Ni-Co catalysts for CO2 methanation. Catal Today 2020;346:23–33. https://doi.org/10.1016/j.cattod.2019.03.026.",479,Train,Ni-Co/Al2O3,Ni,20,Co,8,Al2O3,72,None,WI,450,4,400,1,,5,270,1,4.6,200,0,50,0,0,4,73.397,,,,,,,,,,,,,,,,,,,,,,,,,,,,,,,,,
3715,"Alrafei B, Polaert I, Ledoux A, Azzolina-Jury F. Remarkably stable and efficient Ni and Ni-Co catalysts for CO2 methanation. Catal Today 2020;346:23–33. https://doi.org/10.1016/j.cattod.2019.03.026.",479,Train,Ni-Co/Al2O3,Ni,20,Co,8,Al2O3,72,None,WI,450,4,400,1,,5,275,1,4.6,200,0,50,0,0,4,81.766,,,,,,,,,,,,,,,,,,,,,,,,,,,,,,,,,
3716,"Alrafei B, Polaert I, Ledoux A, Azzolina-Jury F. Remarkably stable and efficient Ni and Ni-Co catalysts for CO2 methanation. Catal Today 2020;346:23–33. https://doi.org/10.1016/j.cattod.2019.03.026.",479,Train,Ni-Co/Al2O3,Ni,20,Co,8,Al2O3,72,None,WI,450,4,400,1,,5,290,1,4.6,200,0,50,0,0,4,86.93,,,,,,,,,,,,,,,,,,,,,,,,,,,,,,,,,
3717,"Alrafei B, Polaert I, Ledoux A, Azzolina-Jury F. Remarkably stable and efficient Ni and Ni-Co catalysts for CO2 methanation. Catal Today 2020;346:23–33. https://doi.org/10.1016/j.cattod.2019.03.026.",479,Train,Ni-Co/Al2O3,Ni,20,Co,8,Al2O3,72,None,WI,450,4,400,1,,5,300,1,4.6,200,0,50,0,0,4,90.313,,,,,,,,,,,,,,,,,,,,,,,,,,,,,,,,,
3718,"Alrafei B, Polaert I, Ledoux A, Azzolina-Jury F. Remarkably stable and efficient Ni and Ni-Co catalysts for CO2 methanation. Catal Today 2020;346:23–33. https://doi.org/10.1016/j.cattod.2019.03.026.",479,Train,Ni-Co/Al2O3,Ni,20,Co,8,Al2O3,72,None,WI,450,4,400,1,,5,325,1,4.6,200,0,50,0,0,4,91.382,,,,,,,,,,,,,,,,,,,,,,,,,,,,,,,,,
3719,"Alrafei B, Polaert I, Ledoux A, Azzolina-Jury F. Remarkably stable and efficient Ni and Ni-Co catalysts for CO2 methanation. Catal Today 2020;346:23–33. https://doi.org/10.1016/j.cattod.2019.03.026.",480,Train,Ni-Co/Al2O3,Ni,20,Co,10,Al2O3,70,None,WI,450,4,400,1,,5,150,1,4.6,200,0,50,0,0,4,0,,,,,,,,,,,,,,,,,,,,,,,,,,,,,,,,,
3720,"Alrafei B, Polaert I, Ledoux A, Azzolina-Jury F. Remarkably stable and efficient Ni and Ni-Co catalysts for CO2 methanation. Catal Today 2020;346:23–33. https://doi.org/10.1016/j.cattod.2019.03.026.",480,Train,Ni-Co/Al2O3,Ni,20,Co,10,Al2O3,70,None,WI,450,4,400,1,,5,200,1,4.6,200,0,50,0,0,4,1.282,,,,,,,,,,,,,,,,,,,,,,,,,,,,,,,,,
3721,"Alrafei B, Polaert I, Ledoux A, Azzolina-Jury F. Remarkably stable and efficient Ni and Ni-Co catalysts for CO2 methanation. Catal Today 2020;346:23–33. https://doi.org/10.1016/j.cattod.2019.03.026.",480,Train,Ni-Co/Al2O3,Ni,20,Co,10,Al2O3,70,None,WI,450,4,400,1,,5,220,1,4.6,200,0,50,0,0,4,5.199,,,,,,,,,,,,,,,,,,,,,,,,,,,,,,,,,
3722,"Alrafei B, Polaert I, Ledoux A, Azzolina-Jury F. Remarkably stable and efficient Ni and Ni-Co catalysts for CO2 methanation. Catal Today 2020;346:23–33. https://doi.org/10.1016/j.cattod.2019.03.026.",480,Train,Ni-Co/Al2O3,Ni,20,Co,10,Al2O3,70,None,WI,450,4,400,1,,5,240,1,4.6,200,0,50,0,0,4,15.705,,,,,,,,,,,,,,,,,,,,,,,,,,,,,,,,,
3723,"Alrafei B, Polaert I, Ledoux A, Azzolina-Jury F. Remarkably stable and efficient Ni and Ni-Co catalysts for CO2 methanation. Catal Today 2020;346:23–33. https://doi.org/10.1016/j.cattod.2019.03.026.",480,Train,Ni-Co/Al2O3,Ni,20,Co,10,Al2O3,70,None,WI,450,4,400,1,,5,250,1,4.6,200,0,50,0,0,4,26.567,,,,,,,,,,,,,,,,,,,,,,,,,,,,,,,,,
3724,"Alrafei B, Polaert I, Ledoux A, Azzolina-Jury F. Remarkably stable and efficient Ni and Ni-Co catalysts for CO2 methanation. Catal Today 2020;346:23–33. https://doi.org/10.1016/j.cattod.2019.03.026.",480,Train,Ni-Co/Al2O3,Ni,20,Co,10,Al2O3,70,None,WI,450,4,400,1,,5,260,1,4.6,200,0,50,0,0,4,46.688,,,,,,,,,,,,,,,,,,,,,,,,,,,,,,,,,
3725,"Alrafei B, Polaert I, Ledoux A, Azzolina-Jury F. Remarkably stable and efficient Ni and Ni-Co catalysts for CO2 methanation. Catal Today 2020;346:23–33. https://doi.org/10.1016/j.cattod.2019.03.026.",480,Train,Ni-Co/Al2O3,Ni,20,Co,10,Al2O3,70,None,WI,450,4,400,1,,5,270,1,4.6,200,0,50,0,0,4,67.699,,,,,,,,,,,,,,,,,,,,,,,,,,,,,,,,,
3726,"Alrafei B, Polaert I, Ledoux A, Azzolina-Jury F. Remarkably stable and efficient Ni and Ni-Co catalysts for CO2 methanation. Catal Today 2020;346:23–33. https://doi.org/10.1016/j.cattod.2019.03.026.",480,Train,Ni-Co/Al2O3,Ni,20,Co,10,Al2O3,70,None,WI,450,4,400,1,,5,290,1,4.6,200,0,50,0,0,4,83.191,,,,,,,,,,,,,,,,,,,,,,,,,,,,,,,,,
3727,"Alrafei B, Polaert I, Ledoux A, Azzolina-Jury F. Remarkably stable and efficient Ni and Ni-Co catalysts for CO2 methanation. Catal Today 2020;346:23–33. https://doi.org/10.1016/j.cattod.2019.03.026.",480,Train,Ni-Co/Al2O3,Ni,20,Co,10,Al2O3,70,None,WI,450,4,400,1,,5,325,1,4.6,200,0,50,0,0,4,88.711,,,,,,,,,,,,,,,,,,,,,,,,,,,,,,,,,
3728,"Alrafei B, Polaert I, Ledoux A, Azzolina-Jury F. Remarkably stable and efficient Ni and Ni-Co catalysts for CO2 methanation. Catal Today 2020;346:23–33. https://doi.org/10.1016/j.cattod.2019.03.026.",480,Train,Ni-Co/Al2O3,Ni,20,Co,10,Al2O3,70,None,WI,450,4,400,1,,5,350,1,4.6,200,0,50,0,0,4,88.711,,,,,,,,,,,,,,,,,,,,,,,,,,,,,,,,,
3729,"Alrafei B, Polaert I, Ledoux A, Azzolina-Jury F. Remarkably stable and efficient Ni and Ni-Co catalysts for CO2 methanation. Catal Today 2020;346:23–33. https://doi.org/10.1016/j.cattod.2019.03.026.",480,Train,Ni-Co/Al2O3,Ni,20,Co,10,Al2O3,70,None,WI,450,4,400,1,,5,400,1,4.6,200,0,50,0,0,4,84.437,,,,,,,,,,,,,,,,,,,,,,,,,,,,,,,,,
3730,"Alrafei B, Polaert I, Ledoux A, Azzolina-Jury F. Remarkably stable and efficient Ni and Ni-Co catalysts for CO2 methanation. Catal Today 2020;346:23–33. https://doi.org/10.1016/j.cattod.2019.03.026.",481,Train,Ni-Co/Al2O3,Ni,10,Co,10,Al2O3,80,None,WI,450,4,400,1,,5,150,1,4.6,200,0,50,0,0,4,0.442,,,,,,,,,,,,,,,,,,,,,,,,,,,,,,,,,
3731,"Alrafei B, Polaert I, Ledoux A, Azzolina-Jury F. Remarkably stable and efficient Ni and Ni-Co catalysts for CO2 methanation. Catal Today 2020;346:23–33. https://doi.org/10.1016/j.cattod.2019.03.026.",481,Train,Ni-Co/Al2O3,Ni,10,Co,10,Al2O3,80,None,WI,450,4,400,1,,5,200,1,4.6,200,0,50,0,0,4,1.766,,,,,,,,,,,,,,,,,,,,,,,,,,,,,,,,,
3732,"Alrafei B, Polaert I, Ledoux A, Azzolina-Jury F. Remarkably stable and efficient Ni and Ni-Co catalysts for CO2 methanation. Catal Today 2020;346:23–33. https://doi.org/10.1016/j.cattod.2019.03.026.",481,Train,Ni-Co/Al2O3,Ni,10,Co,10,Al2O3,80,None,WI,450,4,400,1,,5,220,1,4.6,200,0,50,0,0,4,5.813,,,,,,,,,,,,,,,,,,,,,,,,,,,,,,,,,
3733,"Alrafei B, Polaert I, Ledoux A, Azzolina-Jury F. Remarkably stable and efficient Ni and Ni-Co catalysts for CO2 methanation. Catal Today 2020;346:23–33. https://doi.org/10.1016/j.cattod.2019.03.026.",481,Train,Ni-Co/Al2O3,Ni,10,Co,10,Al2O3,80,None,WI,450,4,400,1,,5,240,1,4.6,200,0,50,0,0,4,12.436,,,,,,,,,,,,,,,,,,,,,,,,,,,,,,,,,
3734,"Alrafei B, Polaert I, Ledoux A, Azzolina-Jury F. Remarkably stable and efficient Ni and Ni-Co catalysts for CO2 methanation. Catal Today 2020;346:23–33. https://doi.org/10.1016/j.cattod.2019.03.026.",481,Train,Ni-Co/Al2O3,Ni,10,Co,10,Al2O3,80,None,WI,450,4,400,1,,5,245,1,4.6,200,0,50,0,0,4,16.299,,,,,,,,,,,,,,,,,,,,,,,,,,,,,,,,,
3735,"Alrafei B, Polaert I, Ledoux A, Azzolina-Jury F. Remarkably stable and efficient Ni and Ni-Co catalysts for CO2 methanation. Catal Today 2020;346:23–33. https://doi.org/10.1016/j.cattod.2019.03.026.",481,Train,Ni-Co/Al2O3,Ni,10,Co,10,Al2O3,80,None,WI,450,4,400,1,,5,255,1,4.6,200,0,50,0,0,4,25.681,,,,,,,,,,,,,,,,,,,,,,,,,,,,,,,,,
3736,"Alrafei B, Polaert I, Ledoux A, Azzolina-Jury F. Remarkably stable and efficient Ni and Ni-Co catalysts for CO2 methanation. Catal Today 2020;346:23–33. https://doi.org/10.1016/j.cattod.2019.03.026.",481,Train,Ni-Co/Al2O3,Ni,10,Co,10,Al2O3,80,None,WI,450,4,400,1,,5,260,1,4.6,200,0,50,0,0,4,31.015,,,,,,,,,,,,,,,,,,,,,,,,,,,,,,,,,
3737,"Alrafei B, Polaert I, Ledoux A, Azzolina-Jury F. Remarkably stable and efficient Ni and Ni-Co catalysts for CO2 methanation. Catal Today 2020;346:23–33. https://doi.org/10.1016/j.cattod.2019.03.026.",481,Train,Ni-Co/Al2O3,Ni,10,Co,10,Al2O3,80,None,WI,450,4,400,1,,5,270,1,4.6,200,0,50,0,0,4,38.926,,,,,,,,,,,,,,,,,,,,,,,,,,,,,,,,,
3738,"Alrafei B, Polaert I, Ledoux A, Azzolina-Jury F. Remarkably stable and efficient Ni and Ni-Co catalysts for CO2 methanation. Catal Today 2020;346:23–33. https://doi.org/10.1016/j.cattod.2019.03.026.",481,Train,Ni-Co/Al2O3,Ni,10,Co,10,Al2O3,80,None,WI,450,4,400,1,,5,280,1,4.6,200,0,50,0,0,4,55.666,,,,,,,,,,,,,,,,,,,,,,,,,,,,,,,,,
3739,"Alrafei B, Polaert I, Ledoux A, Azzolina-Jury F. Remarkably stable and efficient Ni and Ni-Co catalysts for CO2 methanation. Catal Today 2020;346:23–33. https://doi.org/10.1016/j.cattod.2019.03.026.",481,Train,Ni-Co/Al2O3,Ni,10,Co,10,Al2O3,80,None,WI,450,4,400,1,,5,290,1,4.6,200,0,50,0,0,4,67.623,,,,,,,,,,,,,,,,,,,,,,,,,,,,,,,,,
3740,"Alrafei B, Polaert I, Ledoux A, Azzolina-Jury F. Remarkably stable and efficient Ni and Ni-Co catalysts for CO2 methanation. Catal Today 2020;346:23–33. https://doi.org/10.1016/j.cattod.2019.03.026.",481,Train,Ni-Co/Al2O3,Ni,10,Co,10,Al2O3,80,None,WI,450,4,400,1,,5,300,1,4.6,200,0,50,0,0,4,74.798,,,,,,,,,,,,,,,,,,,,,,,,,,,,,,,,,
3741,"Alrafei B, Polaert I, Ledoux A, Azzolina-Jury F. Remarkably stable and efficient Ni and Ni-Co catalysts for CO2 methanation. Catal Today 2020;346:23–33. https://doi.org/10.1016/j.cattod.2019.03.026.",481,Train,Ni-Co/Al2O3,Ni,10,Co,10,Al2O3,80,None,WI,450,4,400,1,,5,325,1,4.6,200,0,50,0,0,4,83.444,,,,,,,,,,,,,,,,,,,,,,,,,,,,,,,,,
3742,"Alrafei B, Polaert I, Ledoux A, Azzolina-Jury F. Remarkably stable and efficient Ni and Ni-Co catalysts for CO2 methanation. Catal Today 2020;346:23–33. https://doi.org/10.1016/j.cattod.2019.03.026.",481,Train,Ni-Co/Al2O3,Ni,10,Co,10,Al2O3,80,None,WI,450,4,400,1,,5,350,1,4.6,200,0,50,0,0,4,86.387,,,,,,,,,,,,,,,,,,,,,,,,,,,,,,,,,
3743,"Alrafei B, Polaert I, Ledoux A, Azzolina-Jury F. Remarkably stable and efficient Ni and Ni-Co catalysts for CO2 methanation. Catal Today 2020;346:23–33. https://doi.org/10.1016/j.cattod.2019.03.026.",481,Train,Ni-Co/Al2O3,Ni,10,Co,10,Al2O3,80,None,WI,450,4,400,1,,5,375,1,4.6,200,0,50,0,0,4,88.411,,,,,,,,,,,,,,,,,,,,,,,,,,,,,,,,,
3744,"Baysal Z, Kureti S. CO2 methanation on Mg-promoted Fe catalysts. Appl Catal B Environ 2020;262:118300. https://doi.org/10.1016/j.apcatb.2019.118300.",482,Test,Fe2O3,None,0,None,0,Fe2O3,100,None,IWI,400,2,350,1,3,20,400,8,0.4,,0,50,0,0,4,14.187,,,,,,,,,,,,,,,,,,,,,,,,,,,,,,,,,
3745,"Baysal Z, Kureti S. CO2 methanation on Mg-promoted Fe catalysts. Appl Catal B Environ 2020;262:118300. https://doi.org/10.1016/j.apcatb.2019.118300.",483,Train,Mg/Fe2O3,Mg,0.4,None,0,Fe2O3,99.6,None,IWI,400,2,350,1,3,20,400,8,0.4,,0,50,0,0,4,15.632,,,,,,,,,,,,,,,,,,,,,,,,,,,,,,,,,
3746,"Baysal Z, Kureti S. CO2 methanation on Mg-promoted Fe catalysts. Appl Catal B Environ 2020;262:118300. https://doi.org/10.1016/j.apcatb.2019.118300.",484,Train,Mg/Fe2O3,Mg,0.7,None,0,Fe2O3,99.3,None,IWI,400,2,350,1,3,20,400,8,0.4,,0,50,0,0,4,16.617,,,,,,,,,,,,,,,,,,,,,,,,,,,,,,,,,
3747,"Baysal Z, Kureti S. CO2 methanation on Mg-promoted Fe catalysts. Appl Catal B Environ 2020;262:118300. https://doi.org/10.1016/j.apcatb.2019.118300.",485,Train,Mg/Fe2O3,Mg,1,None,0,Fe2O3,99,None,IWI,400,2,350,1,3,20,400,8,0.4,,0,50,0,0,4,20.296,,,,,,,,,,,,,,,,,,,,,,,,,,,,,,,,,
3748,"Baysal Z, Kureti S. CO2 methanation on Mg-promoted Fe catalysts. Appl Catal B Environ 2020;262:118300. https://doi.org/10.1016/j.apcatb.2019.118300.",486,Train,Mg/Fe2O3,Mg,1.4,None,0,Fe2O3,98.6,None,IWI,400,2,350,1,3,20,400,8,0.4,,0,50,0,0,4,21.018,,,,,,,,,,,,,,,,,,,,,,,,,,,,,,,,,
3749,"Baysal Z, Kureti S. CO2 methanation on Mg-promoted Fe catalysts. Appl Catal B Environ 2020;262:118300. https://doi.org/10.1016/j.apcatb.2019.118300.",487,Train,Mg/Fe2O3,Mg,1.7,None,0,Fe2O3,98.3,None,IWI,400,2,350,1,3,20,400,8,0.4,,0,50,0,0,4,21.61,,,,,,,,,,,,,,,,,,,,,,,,,,,,,,,,,
3750,"Baysal Z, Kureti S. CO2 methanation on Mg-promoted Fe catalysts. Appl Catal B Environ 2020;262:118300. https://doi.org/10.1016/j.apcatb.2019.118300.",488,Train,Mg/Fe2O3,Mg,2,None,0,Fe2O3,98,None,IWI,400,2,350,1,3,20,400,8,0.4,,0,50,0,0,4,21.807,,,,,,,,,,,,,,,,,,,,,,,,,,,,,,,,,
3751,"Baysal Z, Kureti S. CO2 methanation on Mg-promoted Fe catalysts. Appl Catal B Environ 2020;262:118300. https://doi.org/10.1016/j.apcatb.2019.118300.",489,Train,Mg/Fe2O3,Mg,3,None,0,Fe2O3,97,None,IWI,400,2,350,1,3,20,400,8,0.4,,0,50,0,0,4,20.164,,,,,,,,,,,,,,,,,,,,,,,,,,,,,,,,,
3752,"Baysal Z, Kureti S. CO2 methanation on Mg-promoted Fe catalysts. Appl Catal B Environ 2020;262:118300. https://doi.org/10.1016/j.apcatb.2019.118300.",490,Test,MgO,None,0,None,0,MgO,100,None,IWI,400,2,350,1,3,20,400,8,0.4,,0,50,0,0,4,0.523,,,,,,,,,,,,,,,,,,,,,,,,,,,,,,,,,
3753,"Baysal Z, Kureti S. CO2 methanation on Mg-promoted Fe catalysts. Appl Catal B Environ 2020;262:118300. https://doi.org/10.1016/j.apcatb.2019.118300.",491,Train,Mg/Fe2O3,Mg,2,None,0,Fe2O3,98,None,IWI,400,2,350,1,3,20,300,8,6,,0,50,0,0,4,31.69,,,,,,,,,,,,,,,,,,,,,,,,,,,,,,,,,
3754,"Baysal Z, Kureti S. CO2 methanation on Mg-promoted Fe catalysts. Appl Catal B Environ 2020;262:118300. https://doi.org/10.1016/j.apcatb.2019.118300.",491,Train,Mg/Fe2O3,Mg,2,None,0,Fe2O3,98,None,IWI,400,2,350,1,3,20,350,8,6,,0,50,0,0,4,38.498,,,,,,,,,,,,,,,,,,,,,,,,,,,,,,,,,
3755,"Baysal Z, Kureti S. CO2 methanation on Mg-promoted Fe catalysts. Appl Catal B Environ 2020;262:118300. https://doi.org/10.1016/j.apcatb.2019.118300.",491,Train,Mg/Fe2O3,Mg,2,None,0,Fe2O3,98,None,IWI,400,2,350,1,3,20,400,8,6,,0,50,0,0,4,49.765,,,,,,,,,,,,,,,,,,,,,,,,,,,,,,,,,
3756,"Baysal Z, Kureti S. CO2 methanation on Mg-promoted Fe catalysts. Appl Catal B Environ 2020;262:118300. https://doi.org/10.1016/j.apcatb.2019.118300.",491,Train,Mg/Fe2O3,Mg,2,None,0,Fe2O3,98,None,IWI,400,2,350,1,3,20,450,8,6,,0,50,0,0,4,51.174,,,,,,,,,,,,,,,,,,,,,,,,,,,,,,,,,
3757,"Chein R-Y, Wang C-C. Experimental Study on CO 2 Methanation over. Catalysts 2020;10:1112. https://doi.org/10.3390/catal10101112.",492,Train,Ni/Al2O3,Ni,20,None,0,Al2O3,80,None,IWI,700,2,700,1,,5,250,1,9.1,,0,45.45,0,0,5,20.428,,,,,,,,,,,,,,,,,,,,,,,,,,,,,,,,,
3758,"Chein R-Y, Wang C-C. Experimental Study on CO 2 Methanation over. Catalysts 2020;10:1112. https://doi.org/10.3390/catal10101112.",492,Train,Ni/Al2O3,Ni,20,None,0,Al2O3,80,None,IWI,700,2,700,1,,5,300,1,9.1,,0,45.45,0,0,5,51.556,,,,,,,,,,,,,,,,,,,,,,,,,,,,,,,,,
3759,"Chein R-Y, Wang C-C. Experimental Study on CO 2 Methanation over. Catalysts 2020;10:1112. https://doi.org/10.3390/catal10101112.",492,Train,Ni/Al2O3,Ni,20,None,0,Al2O3,80,None,IWI,700,2,700,1,,5,350,1,9.1,,0,45.45,0,0,5,70.623,,,,,,,,,,,,,,,,,,,,,,,,,,,,,,,,,
3760,"Chein R-Y, Wang C-C. Experimental Study on CO 2 Methanation over. Catalysts 2020;10:1112. https://doi.org/10.3390/catal10101112.",492,Train,Ni/Al2O3,Ni,20,None,0,Al2O3,80,None,IWI,700,2,700,1,,5,400,1,9.1,,0,45.45,0,0,5,79.572,,,,,,,,,,,,,,,,,,,,,,,,,,,,,,,,,
3761,"Chein R-Y, Wang C-C. Experimental Study on CO 2 Methanation over. Catalysts 2020;10:1112. https://doi.org/10.3390/catal10101112.",492,Train,Ni/Al2O3,Ni,20,None,0,Al2O3,80,None,IWI,700,2,700,1,,5,450,1,9.1,,0,45.45,0,0,5,78.794,,,,,,,,,,,,,,,,,,,,,,,,,,,,,,,,,
3762,"Chein R-Y, Wang C-C. Experimental Study on CO 2 Methanation over. Catalysts 2020;10:1112. https://doi.org/10.3390/catal10101112.",492,Train,Ni/Al2O3,Ni,20,None,0,Al2O3,80,None,IWI,700,2,700,1,,5,500,1,9.1,,0,45.45,0,0,5,72.957,,,,,,,,,,,,,,,,,,,,,,,,,,,,,,,,,
3763,"Chein R-Y, Wang C-C. Experimental Study on CO 2 Methanation over. Catalysts 2020;10:1112. https://doi.org/10.3390/catal10101112.",492,Train,Ni/Al2O3,Ni,20,None,0,Al2O3,80,None,IWI,700,2,700,1,,5,550,1,9.1,,0,45.45,0,0,5,68.872,,,,,,,,,,,,,,,,,,,,,,,,,,,,,,,,,
3764,"Chein R-Y, Wang C-C. Experimental Study on CO 2 Methanation over. Catalysts 2020;10:1112. https://doi.org/10.3390/catal10101112.",493,Train,Ni/Al2O3,Ni,15,None,0,Al2O3,85,None,IWI,700,2,700,1,,5,250,1,9.1,,0,45.45,0,0,5,14.397,,,,,,,,,,,,,,,,,,,,,,,,,,,,,,,,,
3765,"Chein R-Y, Wang C-C. Experimental Study on CO 2 Methanation over. Catalysts 2020;10:1112. https://doi.org/10.3390/catal10101112.",493,Train,Ni/Al2O3,Ni,15,None,0,Al2O3,85,None,IWI,700,2,700,1,,5,300,1,9.1,,0,45.45,0,0,5,42.802,,,,,,,,,,,,,,,,,,,,,,,,,,,,,,,,,
3766,"Chein R-Y, Wang C-C. Experimental Study on CO 2 Methanation over. Catalysts 2020;10:1112. https://doi.org/10.3390/catal10101112.",493,Train,Ni/Al2O3,Ni,15,None,0,Al2O3,85,None,IWI,700,2,700,1,,5,350,1,9.1,,0,45.45,0,0,5,73.346,,,,,,,,,,,,,,,,,,,,,,,,,,,,,,,,,
