Repository: Night-Time1809/ML_training_lab

## Materials/outline

| **Date** | **Section** | **Lab** | **Slide** | **Notebook** |
| ---- | ---- | ---- | ---- | ---- |
| 09 May 2023 | 01 - Machine Learning Overview and Decision Tree |  01 - Intro to Colab, pandas, NumPy - Decision Tree Model for Classification and Regression | [Go to slide](https://github.com/Night-Time1809/ML_training_lab/blob/main/slides/01_ML%20overview_decision%20tree.pdf) | [![Open In Colab](https://colab.research.google.com/assets/colab-badge.svg)](https://colab.research.google.com/drive/1m2KPAzuMQn_NBilSeYc1IJ7Eh76YsIhk?usp=sharing) |

File: dataset/dataset.csv (part 36 of 38)
Number of data,Reference,Experiment No,Train/Test Set,Catalyst,Base,Base wt%,Base 2,Base 2 wt%,Support,Support wt%,Support 2,Catalyst preparation method,Calcination Temperature (C),Calcination time (h),Reduction Temperature (C),Reduction Pressure (bar),Reduction time  (h),Reduction  H2 %,Temperature (C),Pressure (bar),W/F (mgcat/minml),Time on Stream (h),CO % in feed,Inert % in feed,CH4 % in feed,H2O % in feed,H2/CO2 in feed,CO2 Conversion %,,,,,,,,,,,,,,,,,,,,,,,,,,,,,,,,,
3767,"Chein R-Y, Wang C-C. Experimental Study on CO 2 Methanation over. Catalysts 2020;10:1112. https://doi.org/10.3390/catal10101112.",493,Train,Ni/Al2O3,Ni,15,None,0,Al2O3,85,None,IWI,700,2,700,1,,5,400,1,9.1,,0,45.45,0,0,5,84.436,,,,,,,,,,,,,,,,,,,,,,,,,,,,,,,,,
3768,"Chein R-Y, Wang C-C. Experimental Study on CO 2 Methanation over. Catalysts 2020;10:1112. https://doi.org/10.3390/catal10101112.",493,Train,Ni/Al2O3,Ni,15,None,0,Al2O3,85,None,IWI,700,2,700,1,,5,450,1,9.1,,0,45.45,0,0,5,83.658,,,,,,,,,,,,,,,,,,,,,,,,,,,,,,,,,
3769,"Chein R-Y, Wang C-C. Experimental Study on CO 2 Methanation over. Catalysts 2020;10:1112. https://doi.org/10.3390/catal10101112.",493,Train,Ni/Al2O3,Ni,15,None,0,Al2O3,85,None,IWI,700,2,700,1,,5,500,1,9.1,,0,45.45,0,0,5,72.763,,,,,,,,,,,,,,,,,,,,,,,,,,,,,,,,,
3770,"Chein R-Y, Wang C-C. Experimental Study on CO 2 Methanation over. Catalysts 2020;10:1112. https://doi.org/10.3390/catal10101112.",493,Train,Ni/Al2O3,Ni,15,None,0,Al2O3,85,None,IWI,700,2,700,1,,5,550,1,9.1,,0,45.45,0,0,5,68.872,,,,,,,,,,,,,,,,,,,,,,,,,,,,,,,,,
3771,"Chein R-Y, Wang C-C. Experimental Study on CO 2 Methanation over. Catalysts 2020;10:1112. https://doi.org/10.3390/catal10101112.",494,Train,Ni/Al2O3,Ni,10,None,0,Al2O3,90,None,IWI,700,2,700,1,,5,250,1,9.1,,0,45.45,0,0,5,0.584,,,,,,,,,,,,,,,,,,,,,,,,,,,,,,,,,
3772,"Chein R-Y, Wang C-C. Experimental Study on CO 2 Methanation over. Catalysts 2020;10:1112. https://doi.org/10.3390/catal10101112.",494,Train,Ni/Al2O3,Ni,10,None,0,Al2O3,90,None,IWI,700,2,700,1,,5,300,1,9.1,,0,45.45,0,0,5,13.23,,,,,,,,,,,,,,,,,,,,,,,,,,,,,,,,,
3773,"Chein R-Y, Wang C-C. Experimental Study on CO 2 Methanation over. Catalysts 2020;10:1112. https://doi.org/10.3390/catal10101112.",494,Train,Ni/Al2O3,Ni,10,None,0,Al2O3,90,None,IWI,700,2,700,1,,5,350,1,9.1,,0,45.45,0,0,5,40.272,,,,,,,,,,,,,,,,,,,,,,,,,,,,,,,,,
3774,"Chein R-Y, Wang C-C. Experimental Study on CO 2 Methanation over. Catalysts 2020;10:1112. https://doi.org/10.3390/catal10101112.",494,Train,Ni/Al2O3,Ni,10,None,0,Al2O3,90,None,IWI,700,2,700,1,,5,400,1,9.1,,0,45.45,0,0,5,56.615,,,,,,,,,,,,,,,,,,,,,,,,,,,,,,,,,
3775,"Chein R-Y, Wang C-C. Experimental Study on CO 2 Methanation over. Catalysts 2020;10:1112. https://doi.org/10.3390/catal10101112.",494,Train,Ni/Al2O3,Ni,10,None,0,Al2O3,90,None,IWI,700,2,700,1,,5,450,1,9.1,,0,45.45,0,0,5,59.728,,,,,,,,,,,,,,,,,,,,,,,,,,,,,,,,,
3776,"Chein R-Y, Wang C-C. Experimental Study on CO 2 Methanation over. Catalysts 2020;10:1112. https://doi.org/10.3390/catal10101112.",494,Train,Ni/Al2O3,Ni,10,None,0,Al2O3,90,None,IWI,700,2,700,1,,5,500,1,9.1,,0,45.45,0,0,5,57.782,,,,,,,,,,,,,,,,,,,,,,,,,,,,,,,,,
3777,"Chein R-Y, Wang C-C. Experimental Study on CO 2 Methanation over. Catalysts 2020;10:1112. https://doi.org/10.3390/catal10101112.",494,Train,Ni/Al2O3,Ni,10,None,0,Al2O3,90,None,IWI,700,2,700,1,,5,550,1,9.1,,0,45.45,0,0,5,54.669,,,,,,,,,,,,,,,,,,,,,,,,,,,,,,,,,
3778,"Chein R-Y, Wang C-C. Experimental Study on CO 2 Methanation over. Catalysts 2020;10:1112. https://doi.org/10.3390/catal10101112.",495,Train,Ni/Al2O3,Ni,5,None,0,Al2O3,95,None,IWI,700,2,700,1,,5,250,1,9.1,,0,45.45,0,0,5,0.584,,,,,,,,,,,,,,,,,,,,,,,,,,,,,,,,,
3779,"Chein R-Y, Wang C-C. Experimental Study on CO 2 Methanation over. Catalysts 2020;10:1112. https://doi.org/10.3390/catal10101112.",495,Train,Ni/Al2O3,Ni,5,None,0,Al2O3,95,None,IWI,700,2,700,1,,5,300,1,9.1,,0,45.45,0,0,5,4.475,,,,,,,,,,,,,,,,,,,,,,,,,,,,,,,,,
3780,"Chein R-Y, Wang C-C. Experimental Study on CO 2 Methanation over. Catalysts 2020;10:1112. https://doi.org/10.3390/catal10101112.",495,Train,Ni/Al2O3,Ni,5,None,0,Al2O3,95,None,IWI,700,2,700,1,,5,350,1,9.1,,0,45.45,0,0,5,23.541,,,,,,,,,,,,,,,,,,,,,,,,,,,,,,,,,
3781,"Chein R-Y, Wang C-C. Experimental Study on CO 2 Methanation over. Catalysts 2020;10:1112. https://doi.org/10.3390/catal10101112.",495,Train,Ni/Al2O3,Ni,5,None,0,Al2O3,95,None,IWI,700,2,700,1,,5,400,1,9.1,,0,45.45,0,0,5,38.911,,,,,,,,,,,,,,,,,,,,,,,,,,,,,,,,,
3782,"Chein R-Y, Wang C-C. Experimental Study on CO 2 Methanation over. Catalysts 2020;10:1112. https://doi.org/10.3390/catal10101112.",495,Train,Ni/Al2O3,Ni,5,None,0,Al2O3,95,None,IWI,700,2,700,1,,5,450,1,9.1,,0,45.45,0,0,5,38.716,,,,,,,,,,,,,,,,,,,,,,,,,,,,,,,,,
3783,"Chein R-Y, Wang C-C. Experimental Study on CO 2 Methanation over. Catalysts 2020;10:1112. https://doi.org/10.3390/catal10101112.",495,Train,Ni/Al2O3,Ni,5,None,0,Al2O3,95,None,IWI,700,2,700,1,,5,500,1,9.1,,0,45.45,0,0,5,46.498,,,,,,,,,,,,,,,,,,,,,,,,,,,,,,,,,
3784,"Chein R-Y, Wang C-C. Experimental Study on CO 2 Methanation over. Catalysts 2020;10:1112. https://doi.org/10.3390/catal10101112.",495,Train,Ni/Al2O3,Ni,5,None,0,Al2O3,95,None,IWI,700,2,700,1,,5,550,1,9.1,,0,45.45,0,0,5,51.751,,,,,,,,,,,,,,,,,,,,,,,,,,,,,,,,,
3785,"Chein R-Y, Wang C-C. Experimental Study on CO 2 Methanation over. Catalysts 2020;10:1112. https://doi.org/10.3390/catal10101112.",496,Train,Ru/Al2O3,Ru,5,None,0,Al2O3,95,None,IWI,700,2,700,1,,5,250,1,9.1,,0,45.45,0,0,5,37.19,,,,,,,,,,,,,,,,,,,,,,,,,,,,,,,,,
3786,"Chein R-Y, Wang C-C. Experimental Study on CO 2 Methanation over. Catalysts 2020;10:1112. https://doi.org/10.3390/catal10101112.",496,Train,Ru/Al2O3,Ru,5,None,0,Al2O3,95,None,IWI,700,2,700,1,,5,300,1,9.1,,0,45.45,0,0,5,81.818,,,,,,,,,,,,,,,,,,,,,,,,,,,,,,,,,
3787,"Chein R-Y, Wang C-C. Experimental Study on CO 2 Methanation over. Catalysts 2020;10:1112. https://doi.org/10.3390/catal10101112.",496,Train,Ru/Al2O3,Ru,5,None,0,Al2O3,95,None,IWI,700,2,700,1,,5,350,1,9.1,,0,45.45,0,0,5,85.744,,,,,,,,,,,,,,,,,,,,,,,,,,,,,,,,,
3788,"Chein R-Y, Wang C-C. Experimental Study on CO 2 Methanation over. Catalysts 2020;10:1112. https://doi.org/10.3390/catal10101112.",496,Train,Ru/Al2O3,Ru,5,None,0,Al2O3,95,None,IWI,700,2,700,1,,5,400,1,9.1,,0,45.45,0,0,5,89.876,,,,,,,,,,,,,,,,,,,,,,,,,,,,,,,,,
3789,"Chein R-Y, Wang C-C. Experimental Study on CO 2 Methanation over. Catalysts 2020;10:1112. https://doi.org/10.3390/catal10101112.",496,Train,Ru/Al2O3,Ru,5,None,0,Al2O3,95,None,IWI,700,2,700,1,,5,450,1,9.1,,0,45.45,0,0,5,69.215,,,,,,,,,,,,,,,,,,,,,,,,,,,,,,,,,
3790,"Chein R-Y, Wang C-C. Experimental Study on CO 2 Methanation over. Catalysts 2020;10:1112. https://doi.org/10.3390/catal10101112.",496,Train,Ru/Al2O3,Ru,5,None,0,Al2O3,95,None,IWI,700,2,700,1,,5,500,1,9.1,,0,45.45,0,0,5,47.314,,,,,,,,,,,,,,,,,,,,,,,,,,,,,,,,,
3791,"Chein R-Y, Wang C-C. Experimental Study on CO 2 Methanation over. Catalysts 2020;10:1112. https://doi.org/10.3390/catal10101112.",496,Train,Ru/Al2O3,Ru,5,None,0,Al2O3,95,None,IWI,700,2,700,1,,5,550,1,9.1,,0,45.45,0,0,5,39.876,,,,,,,,,,,,,,,,,,,,,,,,,,,,,,,,,
3792,"Chein R-Y, Wang C-C. Experimental Study on CO 2 Methanation over. Catalysts 2020;10:1112. https://doi.org/10.3390/catal10101112.",497,Train,Ru/Al2O3,Ru,3,None,0,Al2O3,97,None,IWI,700,2,700,1,,5,250,1,9.1,,0,45.45,0,0,5,23.554,,,,,,,,,,,,,,,,,,,,,,,,,,,,,,,,,
3793,"Chein R-Y, Wang C-C. Experimental Study on CO 2 Methanation over. Catalysts 2020;10:1112. https://doi.org/10.3390/catal10101112.",497,Train,Ru/Al2O3,Ru,3,None,0,Al2O3,97,None,IWI,700,2,700,1,,5,300,1,9.1,,0,45.45,0,0,5,60.124,,,,,,,,,,,,,,,,,,,,,,,,,,,,,,,,,
3794,"Chein R-Y, Wang C-C. Experimental Study on CO 2 Methanation over. Catalysts 2020;10:1112. https://doi.org/10.3390/catal10101112.",497,Train,Ru/Al2O3,Ru,3,None,0,Al2O3,97,None,IWI,700,2,700,1,,5,350,1,9.1,,0,45.45,0,0,5,82.438,,,,,,,,,,,,,,,,,,,,,,,,,,,,,,,,,
3795,"Chein R-Y, Wang C-C. Experimental Study on CO 2 Methanation over. Catalysts 2020;10:1112. https://doi.org/10.3390/catal10101112.",497,Train,Ru/Al2O3,Ru,3,None,0,Al2O3,97,None,IWI,700,2,700,1,,5,400,1,9.1,,0,45.45,0,0,5,86.157,,,,,,,,,,,,,,,,,,,,,,,,,,,,,,,,,
3796,"Chein R-Y, Wang C-C. Experimental Study on CO 2 Methanation over. Catalysts 2020;10:1112. https://doi.org/10.3390/catal10101112.",497,Train,Ru/Al2O3,Ru,3,None,0,Al2O3,97,None,IWI,700,2,700,1,,5,450,1,9.1,,0,45.45,0,0,5,53.306,,,,,,,,,,,,,,,,,,,,,,,,,,,,,,,,,
3797,"Chein R-Y, Wang C-C. Experimental Study on CO 2 Methanation over. Catalysts 2020;10:1112. https://doi.org/10.3390/catal10101112.",497,Train,Ru/Al2O3,Ru,3,None,0,Al2O3,97,None,IWI,700,2,700,1,,5,500,1,9.1,,0,45.45,0,0,5,41.322,,,,,,,,,,,,,,,,,,,,,,,,,,,,,,,,,
3798,"Chein R-Y, Wang C-C. Experimental Study on CO 2 Methanation over. Catalysts 2020;10:1112. https://doi.org/10.3390/catal10101112.",497,Train,Ru/Al2O3,Ru,3,None,0,Al2O3,97,None,IWI,700,2,700,1,,5,550,1,9.1,,0,45.45,0,0,5,35.744,,,,,,,,,,,,,,,,,,,,,,,,,,,,,,,,,
3799,"Chein R-Y, Wang C-C. Experimental Study on CO 2 Methanation over. Catalysts 2020;10:1112. https://doi.org/10.3390/catal10101112.",498,Train,Ru/Al2O3,Ru,1,None,0,Al2O3,99,None,IWI,700,2,700,1,,5,250,1,9.1,,0,45.45,0,0,5,5.992,,,,,,,,,,,,,,,,,,,,,,,,,,,,,,,,,
3800,"Chein R-Y, Wang C-C. Experimental Study on CO 2 Methanation over. Catalysts 2020;10:1112. https://doi.org/10.3390/catal10101112.",498,Train,Ru/Al2O3,Ru,1,None,0,Al2O3,99,None,IWI,700,2,700,1,,5,300,1,9.1,,0,45.45,0,0,5,29.959,,,,,,,,,,,,,,,,,,,,,,,,,,,,,,,,,
3801,"Chein R-Y, Wang C-C. Experimental Study on CO 2 Methanation over. Catalysts 2020;10:1112. https://doi.org/10.3390/catal10101112.",498,Train,Ru/Al2O3,Ru,1,None,0,Al2O3,99,None,IWI,700,2,700,1,,5,350,1,9.1,,0,45.45,0,0,5,62.81,,,,,,,,,,,,,,,,,,,,,,,,,,,,,,,,,
3802,"Chein R-Y, Wang C-C. Experimental Study on CO 2 Methanation over. Catalysts 2020;10:1112. https://doi.org/10.3390/catal10101112.",498,Train,Ru/Al2O3,Ru,1,None,0,Al2O3,99,None,IWI,700,2,700,1,,5,400,1,9.1,,0,45.45,0,0,5,80.992,,,,,,,,,,,,,,,,,,,,,,,,,,,,,,,,,
3803,"Chein R-Y, Wang C-C. Experimental Study on CO 2 Methanation over. Catalysts 2020;10:1112. https://doi.org/10.3390/catal10101112.",498,Train,Ru/Al2O3,Ru,1,None,0,Al2O3,99,None,IWI,700,2,700,1,,5,450,1,9.1,,0,45.45,0,0,5,51.24,,,,,,,,,,,,,,,,,,,,,,,,,,,,,,,,,
3804,"Chein R-Y, Wang C-C. Experimental Study on CO 2 Methanation over. Catalysts 2020;10:1112. https://doi.org/10.3390/catal10101112.",498,Train,Ru/Al2O3,Ru,1,None,0,Al2O3,99,None,IWI,700,2,700,1,,5,500,1,9.1,,0,45.45,0,0,5,40.289,,,,,,,,,,,,,,,,,,,,,,,,,,,,,,,,,
3805,"Chein R-Y, Wang C-C. Experimental Study on CO 2 Methanation over. Catalysts 2020;10:1112. https://doi.org/10.3390/catal10101112.",498,Train,Ru/Al2O3,Ru,1,None,0,Al2O3,99,None,IWI,700,2,700,1,,5,550,1,9.1,,0,45.45,0,0,5,33.264,,,,,,,,,,,,,,,,,,,,,,,,,,,,,,,,,
3806,"Chein R-Y, Wang C-C. Experimental Study on CO 2 Methanation over. Catalysts 2020;10:1112. https://doi.org/10.3390/catal10101112.",499,Train,Ni-Ru/Al2O3,Ni,10,Ru,1,Al2O3,89,None,IWI,700,2,700,1,,5,250,1,9.1,,0,45.45,0,0,5,14.505,,,,,,,,,,,,,,,,,,,,,,,,,,,,,,,,,
3807,"Chein R-Y, Wang C-C. Experimental Study on CO 2 Methanation over. Catalysts 2020;10:1112. https://doi.org/10.3390/catal10101112.",499,Train,Ni-Ru/Al2O3,Ni,10,Ru,1,Al2O3,89,None,IWI,700,2,700,1,,5,300,1,9.1,,0,45.45,0,0,5,54.505,,,,,,,,,,,,,,,,,,,,,,,,,,,,,,,,,
3808,"Chein R-Y, Wang C-C. Experimental Study on CO 2 Methanation over. Catalysts 2020;10:1112. https://doi.org/10.3390/catal10101112.",499,Train,Ni-Ru/Al2O3,Ni,10,Ru,1,Al2O3,89,None,IWI,700,2,700,1,,5,350,1,9.1,,0,45.45,0,0,5,78.022,,,,,,,,,,,,,,,,,,,,,,,,,,,,,,,,,
3809,"Chein R-Y, Wang C-C. Experimental Study on CO 2 Methanation over. Catalysts 2020;10:1112. https://doi.org/10.3390/catal10101112.",499,Train,Ni-Ru/Al2O3,Ni,10,Ru,1,Al2O3,89,None,IWI,700,2,700,1,,5,400,1,9.1,,0,45.45,0,0,5,86.154,,,,,,,,,,,,,,,,,,,,,,,,,,,,,,,,,
3810,"Chein R-Y, Wang C-C. Experimental Study on CO 2 Methanation over. Catalysts 2020;10:1112. https://doi.org/10.3390/catal10101112.",499,Train,Ni-Ru/Al2O3,Ni,10,Ru,1,Al2O3,89,None,IWI,700,2,700,1,,5,450,1,9.1,,0,45.45,0,0,5,76.703,,,,,,,,,,,,,,,,,,,,,,,,,,,,,,,,,
3811,"Chein R-Y, Wang C-C. Experimental Study on CO 2 Methanation over. Catalysts 2020;10:1112. https://doi.org/10.3390/catal10101112.",499,Train,Ni-Ru/Al2O3,Ni,10,Ru,1,Al2O3,89,None,IWI,700,2,700,1,,5,500,1,9.1,,0,45.45,0,0,5,65.934,,,,,,,,,,,,,,,,,,,,,,,,,,,,,,,,,
3812,"Chein R-Y, Wang C-C. Experimental Study on CO 2 Methanation over. Catalysts 2020;10:1112. https://doi.org/10.3390/catal10101112.",499,Train,Ni-Ru/Al2O3,Ni,10,Ru,1,Al2O3,89,None,IWI,700,2,700,1,,5,550,1,9.1,,0,45.45,0,0,5,61.538,,,,,,,,,,,,,,,,,,,,,,,,,,,,,,,,,
3813,"Chein R-Y, Wang C-C. Experimental Study on CO 2 Methanation over. Catalysts 2020;10:1112. https://doi.org/10.3390/catal10101112.",499,Train,Ni-Ru/Al2O3,Ni,15,Ru,1,Al2O3,84,None,IWI,700,2,700,1,,5,250,1,9.1,,0,45.45,0,0,5,39.302,,,,,,,,,,,,,,,,,,,,,,,,,,,,,,,,,
3814,"Chein R-Y, Wang C-C. Experimental Study on CO 2 Methanation over. Catalysts 2020;10:1112. https://doi.org/10.3390/catal10101112.",500,Train,Ni-Ru/Al2O3,Ni,15,Ru,1,Al2O3,84,None,IWI,700,2,700,1,,5,300,1,9.1,,0,45.45,0,0,5,80,,,,,,,,,,,,,,,,,,,,,,,,,,,,,,,,,
3815,"Chein R-Y, Wang C-C. Experimental Study on CO 2 Methanation over. Catalysts 2020;10:1112. https://doi.org/10.3390/catal10101112.",500,Train,Ni-Ru/Al2O3,Ni,15,Ru,1,Al2O3,84,None,IWI,700,2,700,1,,5,350,1,9.1,,0,45.45,0,0,5,84.419,,,,,,,,,,,,,,,,,,,,,,,,,,,,,,,,,
3816,"Chein R-Y, Wang C-C. Experimental Study on CO 2 Methanation over. Catalysts 2020;10:1112. https://doi.org/10.3390/catal10101112.",500,Train,Ni-Ru/Al2O3,Ni,15,Ru,1,Al2O3,84,None,IWI,700,2,700,1,,5,400,1,9.1,,0,45.45,0,0,5,86.047,,,,,,,,,,,,,,,,,,,,,,,,,,,,,,,,,
3817,"Chein R-Y, Wang C-C. Experimental Study on CO 2 Methanation over. Catalysts 2020;10:1112. https://doi.org/10.3390/catal10101112.",500,Train,Ni-Ru/Al2O3,Ni,15,Ru,1,Al2O3,84,None,IWI,700,2,700,1,,5,450,1,9.1,,0,45.45,0,0,5,83.488,,,,,,,,,,,,,,,,,,,,,,,,,,,,,,,,,
3818,"Chein R-Y, Wang C-C. Experimental Study on CO 2 Methanation over. Catalysts 2020;10:1112. https://doi.org/10.3390/catal10101112.",500,Train,Ni-Ru/Al2O3,Ni,15,Ru,1,Al2O3,84,None,IWI,700,2,700,1,,5,500,1,9.1,,0,45.45,0,0,5,72.326,,,,,,,,,,,,,,,,,,,,,,,,,,,,,,,,,
3819,"Chein R-Y, Wang C-C. Experimental Study on CO 2 Methanation over. Catalysts 2020;10:1112. https://doi.org/10.3390/catal10101112.",500,Train,Ni-Ru/Al2O3,Ni,15,Ru,1,Al2O3,84,None,IWI,700,2,700,1,,5,550,1,9.1,,0,45.45,0,0,5,64.884,,,,,,,,,,,,,,,,,,,,,,,,,,,,,,,,,
3820,"Franken T, Heel A. Are Fe based catalysts an upcoming alternative to Ni in CO2 methanation at elevated pressure? J CO2 Util 2020;39:101175. https://doi.org/10.1016/j.jcou.2020.101175.",501,Test,Fe/13X,Fe,5,None,0,Zeolite,95,None,WI,400,5,400,1,0.5,50,200,1,14.33,,0,8.75,0,0,4,0,,,,,,,,,,,,,,,,,,,,,,,,,,,,,,,,,
3821,"Franken T, Heel A. Are Fe based catalysts an upcoming alternative to Ni in CO2 methanation at elevated pressure? J CO2 Util 2020;39:101175. https://doi.org/10.1016/j.jcou.2020.101175.",501,Test,Fe/13X,Fe,5,None,0,Zeolite,95,None,WI,400,5,400,1,0.5,50,250,1,14.33,,0,8.75,0,0,4,1.855,,,,,,,,,,,,,,,,,,,,,,,,,,,,,,,,,
3822,"Franken T, Heel A. Are Fe based catalysts an upcoming alternative to Ni in CO2 methanation at elevated pressure? J CO2 Util 2020;39:101175. https://doi.org/10.1016/j.jcou.2020.101175.",501,Test,Fe/13X,Fe,5,None,0,Zeolite,95,None,WI,400,5,400,1,0.5,50,300,1,14.33,,0,8.75,0,0,4,1.484,,,,,,,,,,,,,,,,,,,,,,,,,,,,,,,,,
3823,"Franken T, Heel A. Are Fe based catalysts an upcoming alternative to Ni in CO2 methanation at elevated pressure? J CO2 Util 2020;39:101175. https://doi.org/10.1016/j.jcou.2020.101175.",501,Test,Fe/13X,Fe,5,None,0,Zeolite,95,None,WI,400,5,400,1,0.5,50,350,1,14.33,,0,8.75,0,0,4,12.987,,,,,,,,,,,,,,,,,,,,,,,,,,,,,,,,,
3824,"Franken T, Heel A. Are Fe based catalysts an upcoming alternative to Ni in CO2 methanation at elevated pressure? J CO2 Util 2020;39:101175. https://doi.org/10.1016/j.jcou.2020.101175.",501,Test,Fe/13X,Fe,5,None,0,Zeolite,95,None,WI,400,5,400,1,0.5,50,400,1,14.33,,0,8.75,0,0,4,32.653,,,,,,,,,,,,,,,,,,,,,,,,,,,,,,,,,
3825,"Franken T, Heel A. Are Fe based catalysts an upcoming alternative to Ni in CO2 methanation at elevated pressure? J CO2 Util 2020;39:101175. https://doi.org/10.1016/j.jcou.2020.101175.",501,Test,Fe/13X,Fe,5,None,0,Zeolite,95,None,WI,400,5,400,1,0.5,50,200,5,14.33,,0,8.75,0,0,4,4.453,,,,,,,,,,,,,,,,,,,,,,,,,,,,,,,,,
3826,"Franken T, Heel A. Are Fe based catalysts an upcoming alternative to Ni in CO2 methanation at elevated pressure? J CO2 Util 2020;39:101175. https://doi.org/10.1016/j.jcou.2020.101175.",501,Test,Fe/13X,Fe,5,None,0,Zeolite,95,None,WI,400,5,400,1,0.5,50,250,5,14.33,,0,8.75,0,0,4,7.978,,,,,,,,,,,,,,,,,,,,,,,,,,,,,,,,,
3827,"Franken T, Heel A. Are Fe based catalysts an upcoming alternative to Ni in CO2 methanation at elevated pressure? J CO2 Util 2020;39:101175. https://doi.org/10.1016/j.jcou.2020.101175.",501,Test,Fe/13X,Fe,5,None,0,Zeolite,95,None,WI,400,5,400,1,0.5,50,300,5,14.33,,0,8.75,0,0,4,18.182,,,,,,,,,,,,,,,,,,,,,,,,,,,,,,,,,
3828,"Franken T, Heel A. Are Fe based catalysts an upcoming alternative to Ni in CO2 methanation at elevated pressure? J CO2 Util 2020;39:101175. https://doi.org/10.1016/j.jcou.2020.101175.",501,Test,Fe/13X,Fe,5,None,0,Zeolite,95,None,WI,400,5,400,1,0.5,50,350,5,14.33,,0,8.75,0,0,4,47.31,,,,,,,,,,,,,,,,,,,,,,,,,,,,,,,,,
3829,"Franken T, Heel A. Are Fe based catalysts an upcoming alternative to Ni in CO2 methanation at elevated pressure? J CO2 Util 2020;39:101175. https://doi.org/10.1016/j.jcou.2020.101175.",501,Test,Fe/13X,Fe,5,None,0,Zeolite,95,None,WI,400,5,400,1,0.5,50,400,5,14.33,,0,8.75,0,0,4,69.573,,,,,,,,,,,,,,,,,,,,,,,,,,,,,,,,,
3830,"Franken T, Heel A. Are Fe based catalysts an upcoming alternative to Ni in CO2 methanation at elevated pressure? J CO2 Util 2020;39:101175. https://doi.org/10.1016/j.jcou.2020.101175.",501,Test,Fe/13X,Fe,5,None,0,Zeolite,95,None,WI,400,5,400,1,0.5,50,200,10,14.33,,0,8.75,0,0,4,3.711,,,,,,,,,,,,,,,,,,,,,,,,,,,,,,,,,
3831,"Franken T, Heel A. Are Fe based catalysts an upcoming alternative to Ni in CO2 methanation at elevated pressure? J CO2 Util 2020;39:101175. https://doi.org/10.1016/j.jcou.2020.101175.",501,Test,Fe/13X,Fe,5,None,0,Zeolite,95,None,WI,400,5,400,1,0.5,50,250,10,14.33,,0,8.75,0,0,4,11.503,,,,,,,,,,,,,,,,,,,,,,,,,,,,,,,,,
3832,"Franken T, Heel A. Are Fe based catalysts an upcoming alternative to Ni in CO2 methanation at elevated pressure? J CO2 Util 2020;39:101175. https://doi.org/10.1016/j.jcou.2020.101175.",501,Test,Fe/13X,Fe,5,None,0,Zeolite,95,None,WI,400,5,400,1,0.5,50,300,10,14.33,,0,8.75,0,0,4,32.468,,,,,,,,,,,,,,,,,,,,,,,,,,,,,,,,,
3833,"Franken T, Heel A. Are Fe based catalysts an upcoming alternative to Ni in CO2 methanation at elevated pressure? J CO2 Util 2020;39:101175. https://doi.org/10.1016/j.jcou.2020.101175.",501,Test,Fe/13X,Fe,5,None,0,Zeolite,95,None,WI,400,5,400,1,0.5,50,350,10,14.33,,0,8.75,0,0,4,61.967,,,,,,,,,,,,,,,,,,,,,,,,,,,,,,,,,
3834,"Franken T, Heel A. Are Fe based catalysts an upcoming alternative to Ni in CO2 methanation at elevated pressure? J CO2 Util 2020;39:101175. https://doi.org/10.1016/j.jcou.2020.101175.",501,Test,Fe/13X,Fe,5,None,0,Zeolite,95,None,WI,400,5,400,1,0.5,50,400,10,14.33,,0,8.75,0,0,4,79.963,,,,,,,,,,,,,,,,,,,,,,,,,,,,,,,,,
3835,"Franken T, Heel A. Are Fe based catalysts an upcoming alternative to Ni in CO2 methanation at elevated pressure? J CO2 Util 2020;39:101175. https://doi.org/10.1016/j.jcou.2020.101175.",501,Test,Fe/13X,Fe,5,None,0,Zeolite,95,None,WI,400,5,400,1,0.5,50,200,15,14.33,,0,8.75,0,0,4,2.597,,,,,,,,,,,,,,,,,,,,,,,,,,,,,,,,,
3836,"Franken T, Heel A. Are Fe based catalysts an upcoming alternative to Ni in CO2 methanation at elevated pressure? J CO2 Util 2020;39:101175. https://doi.org/10.1016/j.jcou.2020.101175.",501,Test,Fe/13X,Fe,5,None,0,Zeolite,95,None,WI,400,5,400,1,0.5,50,250,15,14.33,,0,8.75,0,0,4,14.842,,,,,,,,,,,,,,,,,,,,,,,,,,,,,,,,,
3837,"Franken T, Heel A. Are Fe based catalysts an upcoming alternative to Ni in CO2 methanation at elevated pressure? J CO2 Util 2020;39:101175. https://doi.org/10.1016/j.jcou.2020.101175.",501,Test,Fe/13X,Fe,5,None,0,Zeolite,95,None,WI,400,5,400,1,0.5,50,300,15,14.33,,0,8.75,0,0,4,41.558,,,,,,,,,,,,,,,,,,,,,,,,,,,,,,,,,
3838,"Franken T, Heel A. Are Fe based catalysts an upcoming alternative to Ni in CO2 methanation at elevated pressure? J CO2 Util 2020;39:101175. https://doi.org/10.1016/j.jcou.2020.101175.",501,Test,Fe/13X,Fe,5,None,0,Zeolite,95,None,WI,400,5,400,1,0.5,50,350,15,14.33,,0,8.75,0,0,4,71.985,,,,,,,,,,,,,,,,,,,,,,,,,,,,,,,,,
3839,"Franken T, Heel A. Are Fe based catalysts an upcoming alternative to Ni in CO2 methanation at elevated pressure? J CO2 Util 2020;39:101175. https://doi.org/10.1016/j.jcou.2020.101175.",501,Test,Fe/13X,Fe,5,None,0,Zeolite,95,None,WI,400,5,400,1,0.5,50,400,15,14.33,,0,8.75,0,0,4,88.683,,,,,,,,,,,,,,,,,,,,,,,,,,,,,,,,,
3840,"Franken T, Heel A. Are Fe based catalysts an upcoming alternative to Ni in CO2 methanation at elevated pressure? J CO2 Util 2020;39:101175. https://doi.org/10.1016/j.jcou.2020.101175.",502,Train,Fe/13X,Fe,10,None,0,Zeolite,90,None,WI,400,5,400,1,0.5,50,350,1,14.33,,0,8.75,0,0,4,32.768,,,,,,,,,,,,,,,,,,,,,,,,,,,,,,,,,
3841,"Franken T, Heel A. Are Fe based catalysts an upcoming alternative to Ni in CO2 methanation at elevated pressure? J CO2 Util 2020;39:101175. https://doi.org/10.1016/j.jcou.2020.101175.",502,Train,Fe/13X,Fe,10,None,0,Zeolite,90,None,WI,400,5,400,1,0.5,50,350,5,14.33,,0,8.75,0,0,4,70.056,,,,,,,,,,,,,,,,,,,,,,,,,,,,,,,,,
3842,"Franken T, Heel A. Are Fe based catalysts an upcoming alternative to Ni in CO2 methanation at elevated pressure? J CO2 Util 2020;39:101175. https://doi.org/10.1016/j.jcou.2020.101175.",502,Train,Fe/13X,Fe,10,None,0,Zeolite,90,None,WI,400,5,400,1,0.5,50,350,10,14.33,,0,8.75,0,0,4,78.343,,,,,,,,,,,,,,,,,,,,,,,,,,,,,,,,,
3843,"Franken T, Heel A. Are Fe based catalysts an upcoming alternative to Ni in CO2 methanation at elevated pressure? J CO2 Util 2020;39:101175. https://doi.org/10.1016/j.jcou.2020.101175.",502,Train,Fe/13X,Fe,10,None,0,Zeolite,90,None,WI,400,5,400,1,0.5,50,350,15,14.33,,0,8.75,0,0,4,75.895,,,,,,,,,,,,,,,,,,,,,,,,,,,,,,,,,
3844,"Franken T, Heel A. Are Fe based catalysts an upcoming alternative to Ni in CO2 methanation at elevated pressure? J CO2 Util 2020;39:101175. https://doi.org/10.1016/j.jcou.2020.101175.",503,Train,Fe/13X,Fe,1,None,0,Zeolite,99,None,WI,400,5,400,1,0.5,50,350,1,14.33,,0,8.75,0,0,4,12.782,,,,,,,,,,,,,,,,,,,,,,,,,,,,,,,,,
3845,"Franken T, Heel A. Are Fe based catalysts an upcoming alternative to Ni in CO2 methanation at elevated pressure? J CO2 Util 2020;39:101175. https://doi.org/10.1016/j.jcou.2020.101175.",503,Train,Fe/13X,Fe,1,None,0,Zeolite,99,None,WI,400,5,400,1,0.5,50,350,5,14.33,,0,8.75,0,0,4,71.805,,,,,,,,,,,,,,,,,,,,,,,,,,,,,,,,,
3846,"Franken T, Heel A. Are Fe based catalysts an upcoming alternative to Ni in CO2 methanation at elevated pressure? J CO2 Util 2020;39:101175. https://doi.org/10.1016/j.jcou.2020.101175.",503,Train,Fe/13X,Fe,1,None,0,Zeolite,99,None,WI,400,5,400,1,0.5,50,350,10,14.33,,0,8.75,0,0,4,88.158,,,,,,,,,,,,,,,,,,,,,,,,,,,,,,,,,
3847,"Franken T, Heel A. Are Fe based catalysts an upcoming alternative to Ni in CO2 methanation at elevated pressure? J CO2 Util 2020;39:101175. https://doi.org/10.1016/j.jcou.2020.101175.",503,Train,Fe/13X,Fe,1,None,0,Zeolite,99,None,WI,400,5,400,1,0.5,50,350,15,14.33,,0,8.75,0,0,4,74.06,,,,,,,,,,,,,,,,,,,,,,,,,,,,,,,,,
3848,"Pastor-Pérez L, Patel V, Le Saché E, Reina TR. CO2 methanation in the presence of methane: Catalysts design and effect of methane concentration in the reaction mixture. J Energy Inst 2020;93:415–24. https://doi.org/10.1016/j.joei.2019.01.015.",504,Train,Ni/CeO2-ZrO2,Ni,15,None,0,CeO2,,ZrO2,WI,500,3,450,1,1,20,200,1,5,,0,0,0,0,4,1.966,,,,,,,,,,,,,,,,,,,,,,,,,,,,,,,,,
3849,"Pastor-Pérez L, Patel V, Le Saché E, Reina TR. CO2 methanation in the presence of methane: Catalysts design and effect of methane concentration in the reaction mixture. J Energy Inst 2020;93:415–24. https://doi.org/10.1016/j.joei.2019.01.015.",504,Train,Ni/CeO2-ZrO2,Ni,15,None,0,CeO2,,ZrO2,WI,500,3,450,1,1,20,250,1,5,,0,0,0,0,4,12.776,,,,,,,,,,,,,,,,,,,,,,,,,,,,,,,,,
3850,"Pastor-Pérez L, Patel V, Le Saché E, Reina TR. CO2 methanation in the presence of methane: Catalysts design and effect of methane concentration in the reaction mixture. J Energy Inst 2020;93:415–24. https://doi.org/10.1016/j.joei.2019.01.015.",504,Train,Ni/CeO2-ZrO2,Ni,15,None,0,CeO2,,ZrO2,WI,500,3,450,1,1,20,300,1,5,,0,0,0,0,4,54.545,,,,,,,,,,,,,,,,,,,,,,,,,,,,,,,,,
3851,"Pastor-Pérez L, Patel V, Le Saché E, Reina TR. CO2 methanation in the presence of methane: Catalysts design and effect of methane concentration in the reaction mixture. J Energy Inst 2020;93:415–24. https://doi.org/10.1016/j.joei.2019.01.015.",504,Train,Ni/CeO2-ZrO2,Ni,15,None,0,CeO2,,ZrO2,WI,500,3,450,1,1,20,350,1,5,,0,0,0,0,4,70.27,,,,,,,,,,,,,,,,,,,,,,,,,,,,,,,,,
3852,"Pastor-Pérez L, Patel V, Le Saché E, Reina TR. CO2 methanation in the presence of methane: Catalysts design and effect of methane concentration in the reaction mixture. J Energy Inst 2020;93:415–24. https://doi.org/10.1016/j.joei.2019.01.015.",504,Train,Ni/CeO2-ZrO2,Ni,15,None,0,CeO2,,ZrO2,WI,500,3,450,1,1,20,400,1,5,,0,0,0,0,4,69.41,,,,,,,,,,,,,,,,,,,,,,,,,,,,,,,,,
3853,"Pastor-Pérez L, Patel V, Le Saché E, Reina TR. CO2 methanation in the presence of methane: Catalysts design and effect of methane concentration in the reaction mixture. J Energy Inst 2020;93:415–24. https://doi.org/10.1016/j.joei.2019.01.015.",504,Train,Ni/CeO2-ZrO2,Ni,15,None,0,CeO2,,ZrO2,WI,500,3,450,1,1,20,450,1,5,,0,0,0,0,4,64.128,,,,,,,,,,,,,,,,,,,,,,,,,,,,,,,,,
3854,"Pastor-Pérez L, Patel V, Le Saché E, Reina TR. CO2 methanation in the presence of methane: Catalysts design and effect of methane concentration in the reaction mixture. J Energy Inst 2020;93:415–24. https://doi.org/10.1016/j.joei.2019.01.015.",505,Train,Ni-Mn/CeO2-ZrO2,Ni,15,Mn,3,CeO2,,ZrO2,WI,500,3,450,1,1,20,200,1,5,,0,0,0,0,4,6.388,,,,,,,,,,,,,,,,,,,,,,,,,,,,,,,,,
3855,"Pastor-Pérez L, Patel V, Le Saché E, Reina TR. CO2 methanation in the presence of methane: Catalysts design and effect of methane concentration in the reaction mixture. J Energy Inst 2020;93:415–24. https://doi.org/10.1016/j.joei.2019.01.015.",505,Train,Ni-Mn/CeO2-ZrO2,Ni,15,Mn,3,CeO2,,ZrO2,WI,500,3,450,1,1,20,250,1,5,,0,0,0,0,4,13.391,,,,,,,,,,,,,,,,,,,,,,,,,,,,,,,,,
3856,"Pastor-Pérez L, Patel V, Le Saché E, Reina TR. CO2 methanation in the presence of methane: Catalysts design and effect of methane concentration in the reaction mixture. J Energy Inst 2020;93:415–24. https://doi.org/10.1016/j.joei.2019.01.015.",505,Train,Ni-Mn/CeO2-ZrO2,Ni,15,Mn,3,CeO2,,ZrO2,WI,500,3,450,1,1,20,300,1,5,,0,0,0,0,4,43.735,,,,,,,,,,,,,,,,,,,,,,,,,,,,,,,,,
3857,"Pastor-Pérez L, Patel V, Le Saché E, Reina TR. CO2 methanation in the presence of methane: Catalysts design and effect of methane concentration in the reaction mixture. J Energy Inst 2020;93:415–24. https://doi.org/10.1016/j.joei.2019.01.015.",505,Train,Ni-Mn/CeO2-ZrO2,Ni,15,Mn,3,CeO2,,ZrO2,WI,500,3,450,1,1,20,350,1,5,,0,0,0,0,4,66.093,,,,,,,,,,,,,,,,,,,,,,,,,,,,,,,,,
3858,"Pastor-Pérez L, Patel V, Le Saché E, Reina TR. CO2 methanation in the presence of methane: Catalysts design and effect of methane concentration in the reaction mixture. J Energy Inst 2020;93:415–24. https://doi.org/10.1016/j.joei.2019.01.015.",505,Train,Ni-Mn/CeO2-ZrO2,Ni,15,Mn,3,CeO2,,ZrO2,WI,500,3,450,1,1,20,400,1,5,,0,0,0,0,4,69.533,,,,,,,,,,,,,,,,,,,,,,,,,,,,,,,,,
3859,"Pastor-Pérez L, Patel V, Le Saché E, Reina TR. CO2 methanation in the presence of methane: Catalysts design and effect of methane concentration in the reaction mixture. J Energy Inst 2020;93:415–24. https://doi.org/10.1016/j.joei.2019.01.015.",505,Train,Ni-Mn/CeO2-ZrO2,Ni,15,Mn,3,CeO2,,ZrO2,WI,500,3,450,1,1,20,450,1,5,,0,0,0,0,4,66.462,,,,,,,,,,,,,,,,,,,,,,,,,,,,,,,,,
3860,"Pastor-Pérez L, Patel V, Le Saché E, Reina TR. CO2 methanation in the presence of methane: Catalysts design and effect of methane concentration in the reaction mixture. J Energy Inst 2020;93:415–24. https://doi.org/10.1016/j.joei.2019.01.015.",506,Test,Ni-Co/CeO2-ZrO2,Ni,15,Co,3,CeO2,,ZrO2,WI,500,3,450,1,1,20,200,1,5,,0,0,0,0,4,2.948,,,,,,,,,,,,,,,,,,,,,,,,,,,,,,,,,
3861,"Pastor-Pérez L, Patel V, Le Saché E, Reina TR. CO2 methanation in the presence of methane: Catalysts design and effect of methane concentration in the reaction mixture. J Energy Inst 2020;93:415–24. https://doi.org/10.1016/j.joei.2019.01.015.",506,Test,Ni-Co/CeO2-ZrO2,Ni,15,Co,3,CeO2,,ZrO2,WI,500,3,450,1,1,20,250,1,5,,0,0,0,0,4,20.885,,,,,,,,,,,,,,,,,,,,,,,,,,,,,,,,,
3862,"Pastor-Pérez L, Patel V, Le Saché E, Reina TR. CO2 methanation in the presence of methane: Catalysts design and effect of methane concentration in the reaction mixture. J Energy Inst 2020;93:415–24. https://doi.org/10.1016/j.joei.2019.01.015.",506,Test,Ni-Co/CeO2-ZrO2,Ni,15,Co,3,CeO2,,ZrO2,WI,500,3,450,1,1,20,300,1,5,,0,0,0,0,4,60.934,,,,,,,,,,,,,,,,,,,,,,,,,,,,,,,,,
3863,"Pastor-Pérez L, Patel V, Le Saché E, Reina TR. CO2 methanation in the presence of methane: Catalysts design and effect of methane concentration in the reaction mixture. J Energy Inst 2020;93:415–24. https://doi.org/10.1016/j.joei.2019.01.015.",506,Test,Ni-Co/CeO2-ZrO2,Ni,15,Co,3,CeO2,,ZrO2,WI,500,3,450,1,1,20,350,1,5,,0,0,0,0,4,71.007,,,,,,,,,,,,,,,,,,,,,,,,,,,,,,,,,
3864,"Pastor-Pérez L, Patel V, Le Saché E, Reina TR. CO2 methanation in the presence of methane: Catalysts design and effect of methane concentration in the reaction mixture. J Energy Inst 2020;93:415–24. https://doi.org/10.1016/j.joei.2019.01.015.",506,Test,Ni-Co/CeO2-ZrO2,Ni,15,Co,3,CeO2,,ZrO2,WI,500,3,450,1,1,20,400,1,5,,0,0,0,0,4,70.393,,,,,,,,,,,,,,,,,,,,,,,,,,,,,,,,,
3865,"Pastor-Pérez L, Patel V, Le Saché E, Reina TR. CO2 methanation in the presence of methane: Catalysts design and effect of methane concentration in the reaction mixture. J Energy Inst 2020;93:415–24. https://doi.org/10.1016/j.joei.2019.01.015.",506,Test,Ni-Co/CeO2-ZrO2,Ni,15,Co,3,CeO2,,ZrO2,WI,500,3,450,1,1,20,450,1,5,,0,0,0,0,4,65.602,,,,,,,,,,,,,,,,,,,,,,,,,,,,,,,,,
3866,"Pastor-Pérez L, Patel V, Le Saché E, Reina TR. CO2 methanation in the presence of methane: Catalysts design and effect of methane concentration in the reaction mixture. J Energy Inst 2020;93:415–24. https://doi.org/10.1016/j.joei.2019.01.015.",506,Test,Ni-Co/CeO2-ZrO2,Ni,15,Co,3,CeO2,,ZrO2,WI,500,3,450,1,1,20,200,1,5,,0,0,15,0,4,2.5,,,,,,,,,,,,,,,,,,,,,,,,,,,,,,,,,
3867,"Pastor-Pérez L, Patel V, Le Saché E, Reina TR. CO2 methanation in the presence of methane: Catalysts design and effect of methane concentration in the reaction mixture. J Energy Inst 2020;93:415–24. https://doi.org/10.1016/j.joei.2019.01.015.",506,Test,Ni-Co/CeO2-ZrO2,Ni,15,Co,3,CeO2,,ZrO2,WI,500,3,450,1,1,20,250,1,5,,0,0,15,0,4,24.5,,,,,,,,,,,,,,,,,,,,,,,,,,,,,,,,,
3868,"Pastor-Pérez L, Patel V, Le Saché E, Reina TR. CO2 methanation in the presence of methane: Catalysts design and effect of methane concentration in the reaction mixture. J Energy Inst 2020;93:415–24. https://doi.org/10.1016/j.joei.2019.01.015.",506,Test,Ni-Co/CeO2-ZrO2,Ni,15,Co,3,CeO2,,ZrO2,WI,500,3,450,1,1,20,300,1,5,,0,0,15,0,4,76.5,,,,,,,,,,,,,,,,,,,,,,,,,,,,,,,,,
3869,"Pastor-Pérez L, Patel V, Le Saché E, Reina TR. CO2 methanation in the presence of methane: Catalysts design and effect of methane concentration in the reaction mixture. J Energy Inst 2020;93:415–24. https://doi.org/10.1016/j.joei.2019.01.015.",506,Test,Ni-Co/CeO2-ZrO2,Ni,15,Co,3,CeO2,,ZrO2,WI,500,3,450,1,1,20,350,1,5,,0,0,15,0,4,79,,,,,,,,,,,,,,,,,,,,,,,,,,,,,,,,,
3870,"Pastor-Pérez L, Patel V, Le Saché E, Reina TR. CO2 methanation in the presence of methane: Catalysts design and effect of methane concentration in the reaction mixture. J Energy Inst 2020;93:415–24. https://doi.org/10.1016/j.joei.2019.01.015.",506,Test,Ni-Co/CeO2-ZrO2,Ni,15,Co,3,CeO2,,ZrO2,WI,500,3,450,1,1,20,400,1,5,,0,0,15,0,4,74.25,,,,,,,,,,,,,,,,,,,,,,,,,,,,,,,,,
3871,"Pastor-Pérez L, Patel V, Le Saché E, Reina TR. CO2 methanation in the presence of methane: Catalysts design and effect of methane concentration in the reaction mixture. J Energy Inst 2020;93:415–24. https://doi.org/10.1016/j.joei.2019.01.015.",506,Test,Ni-Co/CeO2-ZrO2,Ni,15,Co,3,CeO2,,ZrO2,WI,500,3,450,1,1,20,450,1,5,,0,0,15,0,4,69,,,,,,,,,,,,,,,,,,,,,,,,,,,,,,,,,
3872,"Pastor-Pérez L, Patel V, Le Saché E, Reina TR. CO2 methanation in the presence of methane: Catalysts design and effect of methane concentration in the reaction mixture. J Energy Inst 2020;93:415–24. https://doi.org/10.1016/j.joei.2019.01.015.",506,Test,Ni-Co/CeO2-ZrO2,Ni,15,Co,3,CeO2,,ZrO2,WI,500,3,450,1,1,20,200,1,5,,0,0,10,0,4,2.25,,,,,,,,,,,,,,,,,,,,,,,,,,,,,,,,,
3873,"Pastor-Pérez L, Patel V, Le Saché E, Reina TR. CO2 methanation in the presence of methane: Catalysts design and effect of methane concentration in the reaction mixture. J Energy Inst 2020;93:415–24. https://doi.org/10.1016/j.joei.2019.01.015.",506,Test,Ni-Co/CeO2-ZrO2,Ni,15,Co,3,CeO2,,ZrO2,WI,500,3,450,1,1,20,250,1,5,,0,0,10,0,4,24.5,,,,,,,,,,,,,,,,,,,,,,,,,,,,,,,,,
3874,"Pastor-Pérez L, Patel V, Le Saché E, Reina TR. CO2 methanation in the presence of methane: Catalysts design and effect of methane concentration in the reaction mixture. J Energy Inst 2020;93:415–24. https://doi.org/10.1016/j.joei.2019.01.015.",506,Test,Ni-Co/CeO2-ZrO2,Ni,15,Co,3,CeO2,,ZrO2,WI,500,3,450,1,1,20,300,1,5,,0,0,10,0,4,73,,,,,,,,,,,,,,,,,,,,,,,,,,,,,,,,,
3875,"Pastor-Pérez L, Patel V, Le Saché E, Reina TR. CO2 methanation in the presence of methane: Catalysts design and effect of methane concentration in the reaction mixture. J Energy Inst 2020;93:415–24. https://doi.org/10.1016/j.joei.2019.01.015.",506,Test,Ni-Co/CeO2-ZrO2,Ni,15,Co,3,CeO2,,ZrO2,WI,500,3,450,1,1,20,350,1,5,,0,0,10,0,4,74.25,,,,,,,,,,,,,,,,,,,,,,,,,,,,,,,,,
3876,"Pastor-Pérez L, Patel V, Le Saché E, Reina TR. CO2 methanation in the presence of methane: Catalysts design and effect of methane concentration in the reaction mixture. J Energy Inst 2020;93:415–24. https://doi.org/10.1016/j.joei.2019.01.015.",506,Test,Ni-Co/CeO2-ZrO2,Ni,15,Co,3,CeO2,,ZrO2,WI,500,3,450,1,1,20,400,1,5,,0,0,10,0,4,70.25,,,,,,,,,,,,,,,,,,,,,,,,,,,,,,,,,
3877,"Pastor-Pérez L, Patel V, Le Saché E, Reina TR. CO2 methanation in the presence of methane: Catalysts design and effect of methane concentration in the reaction mixture. J Energy Inst 2020;93:415–24. https://doi.org/10.1016/j.joei.2019.01.015.",506,Test,Ni-Co/CeO2-ZrO2,Ni,15,Co,3,CeO2,,ZrO2,WI,500,3,450,1,1,20,450,1,5,,0,0,10,0,4,63.75,,,,,,,,,,,,,,,,,,,,,,,,,,,,,,,,,
3878,"Pastor-Pérez L, Patel V, Le Saché E, Reina TR. CO2 methanation in the presence of methane: Catalysts design and effect of methane concentration in the reaction mixture. J Energy Inst 2020;93:415–24. https://doi.org/10.1016/j.joei.2019.01.015.",506,Test,Ni-Co/CeO2-ZrO2,Ni,15,Co,3,CeO2,,ZrO2,WI,500,3,450,1,1,20,200,1,5,,0,0,5,0,4,3.5,,,,,,,,,,,,,,,,,,,,,,,,,,,,,,,,,
3879,"Pastor-Pérez L, Patel V, Le Saché E, Reina TR. CO2 methanation in the presence of methane: Catalysts design and effect of methane concentration in the reaction mixture. J Energy Inst 2020;93:415–24. https://doi.org/10.1016/j.joei.2019.01.015.",506,Test,Ni-Co/CeO2-ZrO2,Ni,15,Co,3,CeO2,,ZrO2,WI,500,3,450,1,1,20,250,1,5,,0,0,5,0,4,23,,,,,,,,,,,,,,,,,,,,,,,,,,,,,,,,,
3880,"Pastor-Pérez L, Patel V, Le Saché E, Reina TR. CO2 methanation in the presence of methane: Catalysts design and effect of methane concentration in the reaction mixture. J Energy Inst 2020;93:415–24. https://doi.org/10.1016/j.joei.2019.01.015.",506,Test,Ni-Co/CeO2-ZrO2,Ni,15,Co,3,CeO2,,ZrO2,WI,500,3,450,1,1,20,300,1,5,,0,0,5,0,4,67.25,,,,,,,,,,,,,,,,,,,,,,,,,,,,,,,,,
3881,"Pastor-Pérez L, Patel V, Le Saché E, Reina TR. CO2 methanation in the presence of methane: Catalysts design and effect of methane concentration in the reaction mixture. J Energy Inst 2020;93:415–24. https://doi.org/10.1016/j.joei.2019.01.015.",506,Test,Ni-Co/CeO2-ZrO2,Ni,15,Co,3,CeO2,,ZrO2,WI,500,3,450,1,1,20,350,1,5,,0,0,5,0,4,72.75,,,,,,,,,,,,,,,,,,,,,,,,,,,,,,,,,
3882,"Pastor-Pérez L, Patel V, Le Saché E, Reina TR. CO2 methanation in the presence of methane: Catalysts design and effect of methane concentration in the reaction mixture. J Energy Inst 2020;93:415–24. https://doi.org/10.1016/j.joei.2019.01.015.",506,Test,Ni-Co/CeO2-ZrO2,Ni,15,Co,3,CeO2,,ZrO2,WI,500,3,450,1,1,20,400,1,5,,0,0,5,0,4,70,,,,,,,,,,,,,,,,,,,,,,,,,,,,,,,,,
3883,"Pastor-Pérez L, Patel V, Le Saché E, Reina TR. CO2 methanation in the presence of methane: Catalysts design and effect of methane concentration in the reaction mixture. J Energy Inst 2020;93:415–24. https://doi.org/10.1016/j.joei.2019.01.015.",506,Test,Ni-Co/CeO2-ZrO2,Ni,15,Co,3,CeO2,,ZrO2,WI,500,3,450,1,1,20,450,1,5,,0,0,5,0,4,65,,,,,,,,,,,,,,,,,,,,,,,,,,,,,,,,,
3884,"Sun C, Beaunier P, La Parola V, Liotta LF, Da Costa P. Ni/CeO2Nanoparticles Promoted by Yttrium Doping as Catalysts for CO2Methanation. ACS Appl Nano Mater 2020;3:12355–68. https://doi.org/10.1021/acsanm.0c02841.",507,Train,Ni/CeO2,Ni,5,None,0,CeO2,95,None,WI,550,5,550,1,1,5,200,1,1,8,0,25,0,0,4,0.456,,,,,,,,,,,,,,,,,,,,,,,,,,,,,,,,,
3885,"Sun C, Beaunier P, La Parola V, Liotta LF, Da Costa P. Ni/CeO2Nanoparticles Promoted by Yttrium Doping as Catalysts for CO2Methanation. ACS Appl Nano Mater 2020;3:12355–68. https://doi.org/10.1021/acsanm.0c02841.",507,Train,Ni/CeO2,Ni,5,None,0,CeO2,95,None,WI,550,5,550,1,1,5,250,1,1,8,0,25,0,0,4,7.973,,,,,,,,,,,,,,,,,,,,,,,,,,,,,,,,,
3886,"Sun C, Beaunier P, La Parola V, Liotta LF, Da Costa P. Ni/CeO2Nanoparticles Promoted by Yttrium Doping as Catalysts for CO2Methanation. ACS Appl Nano Mater 2020;3:12355–68. https://doi.org/10.1021/acsanm.0c02841.",507,Train,Ni/CeO2,Ni,5,None,0,CeO2,95,None,WI,550,5,550,1,1,5,300,1,1,8,0,25,0,0,4,57.175,,,,,,,,,,,,,,,,,,,,,,,,,,,,,,,,,
3887,"Sun C, Beaunier P, La Parola V, Liotta LF, Da Costa P. Ni/CeO2Nanoparticles Promoted by Yttrium Doping as Catalysts for CO2Methanation. ACS Appl Nano Mater 2020;3:12355–68. https://doi.org/10.1021/acsanm.0c02841.",507,Train,Ni/CeO2,Ni,5,None,0,CeO2,95,None,WI,550,5,550,1,1,5,350,1,1,8,0,25,0,0,4,70.159,,,,,,,,,,,,,,,,,,,,,,,,,,,,,,,,,
3888,"Sun C, Beaunier P, La Parola V, Liotta LF, Da Costa P. Ni/CeO2Nanoparticles Promoted by Yttrium Doping as Catalysts for CO2Methanation. ACS Appl Nano Mater 2020;3:12355–68. https://doi.org/10.1021/acsanm.0c02841.",507,Train,Ni/CeO2,Ni,5,None,0,CeO2,95,None,WI,550,5,550,1,1,5,400,1,1,8,0,25,0,0,4,74.487,,,,,,,,,,,,,,,,,,,,,,,,,,,,,,,,,
3889,"Sun C, Beaunier P, La Parola V, Liotta LF, Da Costa P. Ni/CeO2Nanoparticles Promoted by Yttrium Doping as Catalysts for CO2Methanation. ACS Appl Nano Mater 2020;3:12355–68. https://doi.org/10.1021/acsanm.0c02841.",507,Train,Ni/CeO2,Ni,5,None,0,CeO2,95,None,WI,550,5,550,1,1,5,450,1,1,8,0,25,0,0,4,74.26,,,,,,,,,,,,,,,,,,,,,,,,,,,,,,,,,
3890,"Sun C, Beaunier P, La Parola V, Liotta LF, Da Costa P. Ni/CeO2Nanoparticles Promoted by Yttrium Doping as Catalysts for CO2Methanation. ACS Appl Nano Mater 2020;3:12355–68. https://doi.org/10.1021/acsanm.0c02841.",508,Train,Ni/CeO2-Y2O3,Ni,5,None,0,CeO2,94.5,Y2O5,WI,550,5,550,1,1,5,200,1,1,8,0,25,0,0,4,0.456,,,,,,,,,,,,,,,,,,,,,,,,,,,,,,,,,
3891,"Sun C, Beaunier P, La Parola V, Liotta LF, Da Costa P. Ni/CeO2Nanoparticles Promoted by Yttrium Doping as Catalysts for CO2Methanation. ACS Appl Nano Mater 2020;3:12355–68. https://doi.org/10.1021/acsanm.0c02841.",508,Train,Ni/CeO2-Y2O3,Ni,5,None,0,CeO2,94.5,Y2O5,WI,550,5,550,1,1,5,250,1,1,8,0,25,0,0,4,8.656,,,,,,,,,,,,,,,,,,,,,,,,,,,,,,,,,
3892,"Sun C, Beaunier P, La Parola V, Liotta LF, Da Costa P. Ni/CeO2Nanoparticles Promoted by Yttrium Doping as Catalysts for CO2Methanation. ACS Appl Nano Mater 2020;3:12355–68. https://doi.org/10.1021/acsanm.0c02841.",508,Train,Ni/CeO2-Y2O3,Ni,5,None,0,CeO2,94.5,Y2O5,WI,550,5,550,1,1,5,300,1,1,8,0,25,0,0,4,57.175,,,,,,,,,,,,,,,,,,,,,,,,,,,,,,,,,
