Repository: Night-Time1809/ML_training_lab

## Materials/outline

| **Date** | **Section** | **Lab** | **Slide** | **Notebook** |
| ---- | ---- | ---- | ---- | ---- |
| 09 May 2023 | 01 - Machine Learning Overview and Decision Tree |  01 - Intro to Colab, pandas, NumPy - Decision Tree Model for Classification and Regression | [Go to slide](https://github.com/Night-Time1809/ML_training_lab/blob/main/slides/01_ML%20overview_decision%20tree.pdf) | [![Open In Colab](https://colab.research.google.com/assets/colab-badge.svg)](https://colab.research.google.com/drive/1m2KPAzuMQn_NBilSeYc1IJ7Eh76YsIhk?usp=sharing) |

File: dataset/dataset.csv (part 37 of 38)
Number of data,Reference,Experiment No,Train/Test Set,Catalyst,Base,Base wt%,Base 2,Base 2 wt%,Support,Support wt%,Support 2,Catalyst preparation method,Calcination Temperature (C),Calcination time (h),Reduction Temperature (C),Reduction Pressure (bar),Reduction time  (h),Reduction  H2 %,Temperature (C),Pressure (bar),W/F (mgcat/minml),Time on Stream (h),CO % in feed,Inert % in feed,CH4 % in feed,H2O % in feed,H2/CO2 in feed,CO2 Conversion %,,,,,,,,,,,,,,,,,,,,,,,,,,,,,,,,,
3893,"Sun C, Beaunier P, La Parola V, Liotta LF, Da Costa P. Ni/CeO2Nanoparticles Promoted by Yttrium Doping as Catalysts for CO2Methanation. ACS Appl Nano Mater 2020;3:12355–68. https://doi.org/10.1021/acsanm.0c02841.",508,Train,Ni/CeO2-Y2O3,Ni,5,None,0,CeO2,94.5,Y2O5,WI,550,5,550,1,1,5,350,1,1,8,0,25,0,0,4,71.298,,,,,,,,,,,,,,,,,,,,,,,,,,,,,,,,,
3894,"Sun C, Beaunier P, La Parola V, Liotta LF, Da Costa P. Ni/CeO2Nanoparticles Promoted by Yttrium Doping as Catalysts for CO2Methanation. ACS Appl Nano Mater 2020;3:12355–68. https://doi.org/10.1021/acsanm.0c02841.",508,Train,Ni/CeO2-Y2O3,Ni,5,None,0,CeO2,94.5,Y2O5,WI,550,5,550,1,1,5,400,1,1,8,0,25,0,0,4,78.132,,,,,,,,,,,,,,,,,,,,,,,,,,,,,,,,,
3895,"Sun C, Beaunier P, La Parola V, Liotta LF, Da Costa P. Ni/CeO2Nanoparticles Promoted by Yttrium Doping as Catalysts for CO2Methanation. ACS Appl Nano Mater 2020;3:12355–68. https://doi.org/10.1021/acsanm.0c02841.",508,Train,Ni/CeO2-Y2O3,Ni,5,None,0,CeO2,94.5,Y2O5,WI,550,5,550,1,1,5,450,1,1,8,0,25,0,0,4,74.715,,,,,,,,,,,,,,,,,,,,,,,,,,,,,,,,,
3896,"Sun C, Beaunier P, La Parola V, Liotta LF, Da Costa P. Ni/CeO2Nanoparticles Promoted by Yttrium Doping as Catalysts for CO2Methanation. ACS Appl Nano Mater 2020;3:12355–68. https://doi.org/10.1021/acsanm.0c02841.",509,Train,Ni/CeO2-Y2O3,Ni,5,None,0,CeO2,94,Y2O5,WI,550,5,550,1,1,5,200,1,1,8,0,25,0,0,4,1.822,,,,,,,,,,,,,,,,,,,,,,,,,,,,,,,,,
3897,"Sun C, Beaunier P, La Parola V, Liotta LF, Da Costa P. Ni/CeO2Nanoparticles Promoted by Yttrium Doping as Catalysts for CO2Methanation. ACS Appl Nano Mater 2020;3:12355–68. https://doi.org/10.1021/acsanm.0c02841.",509,Train,Ni/CeO2-Y2O3,Ni,5,None,0,CeO2,94,Y2O5,WI,550,5,550,1,1,5,250,1,1,8,0,25,0,0,4,8.656,,,,,,,,,,,,,,,,,,,,,,,,,,,,,,,,,
3898,"Sun C, Beaunier P, La Parola V, Liotta LF, Da Costa P. Ni/CeO2Nanoparticles Promoted by Yttrium Doping as Catalysts for CO2Methanation. ACS Appl Nano Mater 2020;3:12355–68. https://doi.org/10.1021/acsanm.0c02841.",509,Train,Ni/CeO2-Y2O3,Ni,5,None,0,CeO2,94,Y2O5,WI,550,5,550,1,1,5,300,1,1,8,0,25,0,0,4,66.287,,,,,,,,,,,,,,,,,,,,,,,,,,,,,,,,,
3899,"Sun C, Beaunier P, La Parola V, Liotta LF, Da Costa P. Ni/CeO2Nanoparticles Promoted by Yttrium Doping as Catalysts for CO2Methanation. ACS Appl Nano Mater 2020;3:12355–68. https://doi.org/10.1021/acsanm.0c02841.",509,Train,Ni/CeO2-Y2O3,Ni,5,None,0,CeO2,94,Y2O5,WI,550,5,550,1,1,5,350,1,1,8,0,25,0,0,4,78.815,,,,,,,,,,,,,,,,,,,,,,,,,,,,,,,,,
3900,"Sun C, Beaunier P, La Parola V, Liotta LF, Da Costa P. Ni/CeO2Nanoparticles Promoted by Yttrium Doping as Catalysts for CO2Methanation. ACS Appl Nano Mater 2020;3:12355–68. https://doi.org/10.1021/acsanm.0c02841.",509,Train,Ni/CeO2-Y2O3,Ni,5,None,0,CeO2,94,Y2O5,WI,550,5,550,1,1,5,400,1,1,8,0,25,0,0,4,82.005,,,,,,,,,,,,,,,,,,,,,,,,,,,,,,,,,
3901,"Sun C, Beaunier P, La Parola V, Liotta LF, Da Costa P. Ni/CeO2Nanoparticles Promoted by Yttrium Doping as Catalysts for CO2Methanation. ACS Appl Nano Mater 2020;3:12355–68. https://doi.org/10.1021/acsanm.0c02841.",509,Train,Ni/CeO2-Y2O3,Ni,5,None,0,CeO2,94,Y2O5,WI,550,5,550,1,1,5,450,1,1,8,0,25,0,0,4,79.499,,,,,,,,,,,,,,,,,,,,,,,,,,,,,,,,,
3902,"Sun C, Beaunier P, La Parola V, Liotta LF, Da Costa P. Ni/CeO2Nanoparticles Promoted by Yttrium Doping as Catalysts for CO2Methanation. ACS Appl Nano Mater 2020;3:12355–68. https://doi.org/10.1021/acsanm.0c02841.",510,Train,Ni/CeO2-Y2O3,Ni,5,None,0,CeO2,93,Y2O5,WI,550,5,550,1,1,5,200,1,1,8,0,25,0,0,4,2.05,,,,,,,,,,,,,,,,,,,,,,,,,,,,,,,,,
3903,"Sun C, Beaunier P, La Parola V, Liotta LF, Da Costa P. Ni/CeO2Nanoparticles Promoted by Yttrium Doping as Catalysts for CO2Methanation. ACS Appl Nano Mater 2020;3:12355–68. https://doi.org/10.1021/acsanm.0c02841.",510,Train,Ni/CeO2-Y2O3,Ni,5,None,0,CeO2,93,Y2O5,WI,550,5,550,1,1,5,250,1,1,8,0,25,0,0,4,12.528,,,,,,,,,,,,,,,,,,,,,,,,,,,,,,,,,
3904,"Sun C, Beaunier P, La Parola V, Liotta LF, Da Costa P. Ni/CeO2Nanoparticles Promoted by Yttrium Doping as Catalysts for CO2Methanation. ACS Appl Nano Mater 2020;3:12355–68. https://doi.org/10.1021/acsanm.0c02841.",510,Train,Ni/CeO2-Y2O3,Ni,5,None,0,CeO2,93,Y2O5,WI,550,5,550,1,1,5,300,1,1,8,0,25,0,0,4,73.576,,,,,,,,,,,,,,,,,,,,,,,,,,,,,,,,,
3905,"Sun C, Beaunier P, La Parola V, Liotta LF, Da Costa P. Ni/CeO2Nanoparticles Promoted by Yttrium Doping as Catalysts for CO2Methanation. ACS Appl Nano Mater 2020;3:12355–68. https://doi.org/10.1021/acsanm.0c02841.",510,Train,Ni/CeO2-Y2O3,Ni,5,None,0,CeO2,93,Y2O5,WI,550,5,550,1,1,5,350,1,1,8,0,25,0,0,4,81.093,,,,,,,,,,,,,,,,,,,,,,,,,,,,,,,,,
3906,"Sun C, Beaunier P, La Parola V, Liotta LF, Da Costa P. Ni/CeO2Nanoparticles Promoted by Yttrium Doping as Catalysts for CO2Methanation. ACS Appl Nano Mater 2020;3:12355–68. https://doi.org/10.1021/acsanm.0c02841.",510,Train,Ni/CeO2-Y2O3,Ni,5,None,0,CeO2,93,Y2O5,WI,550,5,550,1,1,5,400,1,1,8,0,25,0,0,4,80.638,,,,,,,,,,,,,,,,,,,,,,,,,,,,,,,,,
3907,"Sun C, Beaunier P, La Parola V, Liotta LF, Da Costa P. Ni/CeO2Nanoparticles Promoted by Yttrium Doping as Catalysts for CO2Methanation. ACS Appl Nano Mater 2020;3:12355–68. https://doi.org/10.1021/acsanm.0c02841.",510,Train,Ni/CeO2-Y2O3,Ni,5,None,0,CeO2,93,Y2O5,WI,550,5,550,1,1,5,450,1,1,8,0,25,0,0,4,76.765,,,,,,,,,,,,,,,,,,,,,,,,,,,,,,,,,
3908,"Sun C, Beaunier P, La Parola V, Liotta LF, Da Costa P. Ni/CeO2Nanoparticles Promoted by Yttrium Doping as Catalysts for CO2Methanation. ACS Appl Nano Mater 2020;3:12355–68. https://doi.org/10.1021/acsanm.0c02841.",511,Train,Ni/CeO2-Y2O3,Ni,5,None,0,CeO2,90,Y2O5,WI,550,5,550,1,1,5,200,1,1,8,0,25,0,0,4,0.683,,,,,,,,,,,,,,,,,,,,,,,,,,,,,,,,,
3909,"Sun C, Beaunier P, La Parola V, Liotta LF, Da Costa P. Ni/CeO2Nanoparticles Promoted by Yttrium Doping as Catalysts for CO2Methanation. ACS Appl Nano Mater 2020;3:12355–68. https://doi.org/10.1021/acsanm.0c02841.",511,Train,Ni/CeO2-Y2O3,Ni,5,None,0,CeO2,90,Y2O5,WI,550,5,550,1,1,5,250,1,1,8,0,25,0,0,4,8.428,,,,,,,,,,,,,,,,,,,,,,,,,,,,,,,,,
3910,"Sun C, Beaunier P, La Parola V, Liotta LF, Da Costa P. Ni/CeO2Nanoparticles Promoted by Yttrium Doping as Catalysts for CO2Methanation. ACS Appl Nano Mater 2020;3:12355–68. https://doi.org/10.1021/acsanm.0c02841.",511,Train,Ni/CeO2-Y2O3,Ni,5,None,0,CeO2,90,Y2O5,WI,550,5,550,1,1,5,300,1,1,8,0,25,0,0,4,50.114,,,,,,,,,,,,,,,,,,,,,,,,,,,,,,,,,
3911,"Sun C, Beaunier P, La Parola V, Liotta LF, Da Costa P. Ni/CeO2Nanoparticles Promoted by Yttrium Doping as Catalysts for CO2Methanation. ACS Appl Nano Mater 2020;3:12355–68. https://doi.org/10.1021/acsanm.0c02841.",511,Train,Ni/CeO2-Y2O3,Ni,5,None,0,CeO2,90,Y2O5,WI,550,5,550,1,1,5,350,1,1,8,0,25,0,0,4,62.642,,,,,,,,,,,,,,,,,,,,,,,,,,,,,,,,,
3912,"Sun C, Beaunier P, La Parola V, Liotta LF, Da Costa P. Ni/CeO2Nanoparticles Promoted by Yttrium Doping as Catalysts for CO2Methanation. ACS Appl Nano Mater 2020;3:12355–68. https://doi.org/10.1021/acsanm.0c02841.",511,Train,Ni/CeO2-Y2O3,Ni,5,None,0,CeO2,90,Y2O5,WI,550,5,550,1,1,5,400,1,1,8,0,25,0,0,4,67.426,,,,,,,,,,,,,,,,,,,,,,,,,,,,,,,,,
3913,"Sun C, Beaunier P, La Parola V, Liotta LF, Da Costa P. Ni/CeO2Nanoparticles Promoted by Yttrium Doping as Catalysts for CO2Methanation. ACS Appl Nano Mater 2020;3:12355–68. https://doi.org/10.1021/acsanm.0c02841.",511,Train,Ni/CeO2-Y2O3,Ni,5,None,0,CeO2,90,Y2O5,WI,550,5,550,1,1,5,450,1,1,8,0,25,0,0,4,68.793,,,,,,,,,,,,,,,,,,,,,,,,,,,,,,,,,
3914,"Sun C, Beaunier P, La Parola V, Liotta LF, Da Costa P. Ni/CeO2Nanoparticles Promoted by Yttrium Doping as Catalysts for CO2Methanation. ACS Appl Nano Mater 2020;3:12355–68. https://doi.org/10.1021/acsanm.0c02841.",512,Test,Ni/Y2O3,Ni,5,None,0,Y2O5,95,None,WI,550,5,550,1,1,5,200,1,1,8,0,25,0,0,4,1.139,,,,,,,,,,,,,,,,,,,,,,,,,,,,,,,,,
3915,"Sun C, Beaunier P, La Parola V, Liotta LF, Da Costa P. Ni/CeO2Nanoparticles Promoted by Yttrium Doping as Catalysts for CO2Methanation. ACS Appl Nano Mater 2020;3:12355–68. https://doi.org/10.1021/acsanm.0c02841.",512,Test,Ni/Y2O3,Ni,5,None,0,Y2O5,95,None,WI,550,5,550,1,1,5,250,1,1,8,0,25,0,0,4,4.328,,,,,,,,,,,,,,,,,,,,,,,,,,,,,,,,,
3916,"Sun C, Beaunier P, La Parola V, Liotta LF, Da Costa P. Ni/CeO2Nanoparticles Promoted by Yttrium Doping as Catalysts for CO2Methanation. ACS Appl Nano Mater 2020;3:12355–68. https://doi.org/10.1021/acsanm.0c02841.",512,Test,Ni/Y2O3,Ni,5,None,0,Y2O5,95,None,WI,550,5,550,1,1,5,300,1,1,8,0,25,0,0,4,61.048,,,,,,,,,,,,,,,,,,,,,,,,,,,,,,,,,
3917,"Sun C, Beaunier P, La Parola V, Liotta LF, Da Costa P. Ni/CeO2Nanoparticles Promoted by Yttrium Doping as Catalysts for CO2Methanation. ACS Appl Nano Mater 2020;3:12355–68. https://doi.org/10.1021/acsanm.0c02841.",512,Test,Ni/Y2O3,Ni,5,None,0,Y2O5,95,None,WI,550,5,550,1,1,5,350,1,1,8,0,25,0,0,4,70.159,,,,,,,,,,,,,,,,,,,,,,,,,,,,,,,,,
3918,"Sun C, Beaunier P, La Parola V, Liotta LF, Da Costa P. Ni/CeO2Nanoparticles Promoted by Yttrium Doping as Catalysts for CO2Methanation. ACS Appl Nano Mater 2020;3:12355–68. https://doi.org/10.1021/acsanm.0c02841.",512,Test,Ni/Y2O3,Ni,5,None,0,Y2O5,95,None,WI,550,5,550,1,1,5,400,1,1,8,0,25,0,0,4,73.576,,,,,,,,,,,,,,,,,,,,,,,,,,,,,,,,,
3919,"Sun C, Beaunier P, La Parola V, Liotta LF, Da Costa P. Ni/CeO2Nanoparticles Promoted by Yttrium Doping as Catalysts for CO2Methanation. ACS Appl Nano Mater 2020;3:12355–68. https://doi.org/10.1021/acsanm.0c02841.",512,Test,Ni/Y2O3,Ni,5,None,0,Y2O5,95,None,WI,550,5,550,1,1,5,450,1,1,8,0,25,0,0,4,73.349,,,,,,,,,,,,,,,,,,,,,,,,,,,,,,,,,
3920,"Vrijburg WL, Garbarino G, Chen W, Parastaev A, Longo A, Pidko EA, et al. Ni-Mn catalysts on silica-modified alumina for CO2 methanation. J Catal 2020;382:358–71. https://doi.org/10.1016/j.jcat.2019.12.026.",513,Train,Ni/SA,Ni,17,None,0,SA,83,None,IWI,350,3,550,1,4,10,200,1,3,40,0,75,0,0,4,1.815,,,,,,,,,,,,,,,,,,,,,,,,,,,,,,,,,
3921,"Vrijburg WL, Garbarino G, Chen W, Parastaev A, Longo A, Pidko EA, et al. Ni-Mn catalysts on silica-modified alumina for CO2 methanation. J Catal 2020;382:358–71. https://doi.org/10.1016/j.jcat.2019.12.026.",513,Train,Ni/SA,Ni,17,None,0,SA,83,None,IWI,350,3,550,1,4,10,210,1,3,40,0,75,0,0,4,3.479,,,,,,,,,,,,,,,,,,,,,,,,,,,,,,,,,
3922,"Vrijburg WL, Garbarino G, Chen W, Parastaev A, Longo A, Pidko EA, et al. Ni-Mn catalysts on silica-modified alumina for CO2 methanation. J Catal 2020;382:358–71. https://doi.org/10.1016/j.jcat.2019.12.026.",513,Train,Ni/SA,Ni,17,None,0,SA,83,None,IWI,350,3,550,1,4,10,220,1,3,40,0,75,0,0,4,4.84,,,,,,,,,,,,,,,,,,,,,,,,,,,,,,,,,
3923,"Vrijburg WL, Garbarino G, Chen W, Parastaev A, Longo A, Pidko EA, et al. Ni-Mn catalysts on silica-modified alumina for CO2 methanation. J Catal 2020;382:358–71. https://doi.org/10.1016/j.jcat.2019.12.026.",513,Train,Ni/SA,Ni,17,None,0,SA,83,None,IWI,350,3,550,1,4,10,225,1,3,40,0,75,0,0,4,5.747,,,,,,,,,,,,,,,,,,,,,,,,,,,,,,,,,
3924,"Vrijburg WL, Garbarino G, Chen W, Parastaev A, Longo A, Pidko EA, et al. Ni-Mn catalysts on silica-modified alumina for CO2 methanation. J Catal 2020;382:358–71. https://doi.org/10.1016/j.jcat.2019.12.026.",513,Train,Ni/SA,Ni,17,None,0,SA,83,None,IWI,350,3,550,1,4,10,230,1,3,40,0,75,0,0,4,6.957,,,,,,,,,,,,,,,,,,,,,,,,,,,,,,,,,
3925,"Vrijburg WL, Garbarino G, Chen W, Parastaev A, Longo A, Pidko EA, et al. Ni-Mn catalysts on silica-modified alumina for CO2 methanation. J Catal 2020;382:358–71. https://doi.org/10.1016/j.jcat.2019.12.026.",513,Train,Ni/SA,Ni,17,None,0,SA,83,None,IWI,350,3,550,1,4,10,240,1,3,40,0,75,0,0,4,9.831,,,,,,,,,,,,,,,,,,,,,,,,,,,,,,,,,
3926,"Vrijburg WL, Garbarino G, Chen W, Parastaev A, Longo A, Pidko EA, et al. Ni-Mn catalysts on silica-modified alumina for CO2 methanation. J Catal 2020;382:358–71. https://doi.org/10.1016/j.jcat.2019.12.026.",513,Train,Ni/SA,Ni,17,None,0,SA,83,None,IWI,350,3,550,1,4,10,250,1,3,40,0,75,0,0,4,13.46,,,,,,,,,,,,,,,,,,,,,,,,,,,,,,,,,
3927,"Vrijburg WL, Garbarino G, Chen W, Parastaev A, Longo A, Pidko EA, et al. Ni-Mn catalysts on silica-modified alumina for CO2 methanation. J Catal 2020;382:358–71. https://doi.org/10.1016/j.jcat.2019.12.026.",513,Train,Ni/SA,Ni,17,None,0,SA,83,None,IWI,350,3,550,1,4,10,275,1,3,40,0,75,0,0,4,27.526,,,,,,,,,,,,,,,,,,,,,,,,,,,,,,,,,
3928,"Vrijburg WL, Garbarino G, Chen W, Parastaev A, Longo A, Pidko EA, et al. Ni-Mn catalysts on silica-modified alumina for CO2 methanation. J Catal 2020;382:358–71. https://doi.org/10.1016/j.jcat.2019.12.026.",513,Train,Ni/SA,Ni,17,None,0,SA,83,None,IWI,350,3,550,1,4,10,300,1,3,40,0,75,0,0,4,46.431,,,,,,,,,,,,,,,,,,,,,,,,,,,,,,,,,
3929,"Vrijburg WL, Garbarino G, Chen W, Parastaev A, Longo A, Pidko EA, et al. Ni-Mn catalysts on silica-modified alumina for CO2 methanation. J Catal 2020;382:358–71. https://doi.org/10.1016/j.jcat.2019.12.026.",513,Train,Ni/SA,Ni,17,None,0,SA,83,None,IWI,350,3,550,1,4,10,325,1,3,40,0,75,0,0,4,62.765,,,,,,,,,,,,,,,,,,,,,,,,,,,,,,,,,
3930,"Vrijburg WL, Garbarino G, Chen W, Parastaev A, Longo A, Pidko EA, et al. Ni-Mn catalysts on silica-modified alumina for CO2 methanation. J Catal 2020;382:358–71. https://doi.org/10.1016/j.jcat.2019.12.026.",513,Train,Ni/SA,Ni,17,None,0,SA,83,None,IWI,350,3,550,1,4,10,350,1,3,40,0,75,0,0,4,72.898,,,,,,,,,,,,,,,,,,,,,,,,,,,,,,,,,
3931,"Vrijburg WL, Garbarino G, Chen W, Parastaev A, Longo A, Pidko EA, et al. Ni-Mn catalysts on silica-modified alumina for CO2 methanation. J Catal 2020;382:358–71. https://doi.org/10.1016/j.jcat.2019.12.026.",513,Train,Ni/SA,Ni,17,None,0,SA,83,None,IWI,350,3,550,1,4,10,375,1,3,40,0,75,0,0,4,75.923,,,,,,,,,,,,,,,,,,,,,,,,,,,,,,,,,
3932,"Vrijburg WL, Garbarino G, Chen W, Parastaev A, Longo A, Pidko EA, et al. Ni-Mn catalysts on silica-modified alumina for CO2 methanation. J Catal 2020;382:358–71. https://doi.org/10.1016/j.jcat.2019.12.026.",513,Train,Ni/SA,Ni,17,None,0,SA,83,None,IWI,350,3,550,1,4,10,400,1,3,40,0,75,0,0,4,73.956,,,,,,,,,,,,,,,,,,,,,,,,,,,,,,,,,
3933,"Vrijburg WL, Garbarino G, Chen W, Parastaev A, Longo A, Pidko EA, et al. Ni-Mn catalysts on silica-modified alumina for CO2 methanation. J Catal 2020;382:358–71. https://doi.org/10.1016/j.jcat.2019.12.026.",514,Train,Ni-Mn/SA,Ni,17,Mn,0.05,SA,82.95,None,IWI,350,3,550,1,4,10,200,1,3,40,0,75,0,0,4,3.479,,,,,,,,,,,,,,,,,,,,,,,,,,,,,,,,,
3934,"Vrijburg WL, Garbarino G, Chen W, Parastaev A, Longo A, Pidko EA, et al. Ni-Mn catalysts on silica-modified alumina for CO2 methanation. J Catal 2020;382:358–71. https://doi.org/10.1016/j.jcat.2019.12.026.",514,Train,Ni-Mn/SA,Ni,17,Mn,0.05,SA,82.95,None,IWI,350,3,550,1,4,10,210,1,3,40,0,75,0,0,4,5.596,,,,,,,,,,,,,,,,,,,,,,,,,,,,,,,,,
3935,"Vrijburg WL, Garbarino G, Chen W, Parastaev A, Longo A, Pidko EA, et al. Ni-Mn catalysts on silica-modified alumina for CO2 methanation. J Catal 2020;382:358–71. https://doi.org/10.1016/j.jcat.2019.12.026.",514,Train,Ni-Mn/SA,Ni,17,Mn,0.05,SA,82.95,None,IWI,350,3,550,1,4,10,220,1,3,40,0,75,0,0,4,7.713,,,,,,,,,,,,,,,,,,,,,,,,,,,,,,,,,
3936,"Vrijburg WL, Garbarino G, Chen W, Parastaev A, Longo A, Pidko EA, et al. Ni-Mn catalysts on silica-modified alumina for CO2 methanation. J Catal 2020;382:358–71. https://doi.org/10.1016/j.jcat.2019.12.026.",514,Train,Ni-Mn/SA,Ni,17,Mn,0.05,SA,82.95,None,IWI,350,3,550,1,4,10,225,1,3,40,0,75,0,0,4,9.528,,,,,,,,,,,,,,,,,,,,,,,,,,,,,,,,,
3937,"Vrijburg WL, Garbarino G, Chen W, Parastaev A, Longo A, Pidko EA, et al. Ni-Mn catalysts on silica-modified alumina for CO2 methanation. J Catal 2020;382:358–71. https://doi.org/10.1016/j.jcat.2019.12.026.",514,Train,Ni-Mn/SA,Ni,17,Mn,0.05,SA,82.95,None,IWI,350,3,550,1,4,10,230,1,3,40,0,75,0,0,4,11.192,,,,,,,,,,,,,,,,,,,,,,,,,,,,,,,,,
3938,"Vrijburg WL, Garbarino G, Chen W, Parastaev A, Longo A, Pidko EA, et al. Ni-Mn catalysts on silica-modified alumina for CO2 methanation. J Catal 2020;382:358–71. https://doi.org/10.1016/j.jcat.2019.12.026.",514,Train,Ni-Mn/SA,Ni,17,Mn,0.05,SA,82.95,None,IWI,350,3,550,1,4,10,240,1,3,40,0,75,0,0,4,15.275,,,,,,,,,,,,,,,,,,,,,,,,,,,,,,,,,
3939,"Vrijburg WL, Garbarino G, Chen W, Parastaev A, Longo A, Pidko EA, et al. Ni-Mn catalysts on silica-modified alumina for CO2 methanation. J Catal 2020;382:358–71. https://doi.org/10.1016/j.jcat.2019.12.026.",514,Train,Ni-Mn/SA,Ni,17,Mn,0.05,SA,82.95,None,IWI,350,3,550,1,4,10,250,1,3,40,0,75,0,0,4,20.417,,,,,,,,,,,,,,,,,,,,,,,,,,,,,,,,,
3940,"Vrijburg WL, Garbarino G, Chen W, Parastaev A, Longo A, Pidko EA, et al. Ni-Mn catalysts on silica-modified alumina for CO2 methanation. J Catal 2020;382:358–71. https://doi.org/10.1016/j.jcat.2019.12.026.",514,Train,Ni-Mn/SA,Ni,17,Mn,0.05,SA,82.95,None,IWI,350,3,550,1,4,10,275,1,3,40,0,75,0,0,4,38.113,,,,,,,,,,,,,,,,,,,,,,,,,,,,,,,,,
3941,"Vrijburg WL, Garbarino G, Chen W, Parastaev A, Longo A, Pidko EA, et al. Ni-Mn catalysts on silica-modified alumina for CO2 methanation. J Catal 2020;382:358–71. https://doi.org/10.1016/j.jcat.2019.12.026.",514,Train,Ni-Mn/SA,Ni,17,Mn,0.05,SA,82.95,None,IWI,350,3,550,1,4,10,300,1,3,40,0,75,0,0,4,56.564,,,,,,,,,,,,,,,,,,,,,,,,,,,,,,,,,
3942,"Vrijburg WL, Garbarino G, Chen W, Parastaev A, Longo A, Pidko EA, et al. Ni-Mn catalysts on silica-modified alumina for CO2 methanation. J Catal 2020;382:358–71. https://doi.org/10.1016/j.jcat.2019.12.026.",514,Train,Ni-Mn/SA,Ni,17,Mn,0.05,SA,82.95,None,IWI,350,3,550,1,4,10,325,1,3,40,0,75,0,0,4,69.873,,,,,,,,,,,,,,,,,,,,,,,,,,,,,,,,,
3943,"Vrijburg WL, Garbarino G, Chen W, Parastaev A, Longo A, Pidko EA, et al. Ni-Mn catalysts on silica-modified alumina for CO2 methanation. J Catal 2020;382:358–71. https://doi.org/10.1016/j.jcat.2019.12.026.",514,Train,Ni-Mn/SA,Ni,17,Mn,0.05,SA,82.95,None,IWI,350,3,550,1,4,10,350,1,3,40,0,75,0,0,4,76.528,,,,,,,,,,,,,,,,,,,,,,,,,,,,,,,,,
3944,"Vrijburg WL, Garbarino G, Chen W, Parastaev A, Longo A, Pidko EA, et al. Ni-Mn catalysts on silica-modified alumina for CO2 methanation. J Catal 2020;382:358–71. https://doi.org/10.1016/j.jcat.2019.12.026.",514,Train,Ni-Mn/SA,Ni,17,Mn,0.05,SA,82.95,None,IWI,350,3,550,1,4,10,375,1,3,40,0,75,0,0,4,76.981,,,,,,,,,,,,,,,,,,,,,,,,,,,,,,,,,
3945,"Vrijburg WL, Garbarino G, Chen W, Parastaev A, Longo A, Pidko EA, et al. Ni-Mn catalysts on silica-modified alumina for CO2 methanation. J Catal 2020;382:358–71. https://doi.org/10.1016/j.jcat.2019.12.026.",514,Train,Ni-Mn/SA,Ni,17,Mn,0.05,SA,82.95,None,IWI,350,3,550,1,4,10,400,1,3,40,0,75,0,0,4,73.805,,,,,,,,,,,,,,,,,,,,,,,,,,,,,,,,,
3946,"Vrijburg WL, Garbarino G, Chen W, Parastaev A, Longo A, Pidko EA, et al. Ni-Mn catalysts on silica-modified alumina for CO2 methanation. J Catal 2020;382:358–71. https://doi.org/10.1016/j.jcat.2019.12.026.",515,Test,Ni-Mn/SA,Ni,17,Mn,0.1,SA,82.9,None,IWI,350,3,550,1,4,10,200,1,3,40,0,75,0,0,4,5.445,,,,,,,,,,,,,,,,,,,,,,,,,,,,,,,,,
3947,"Vrijburg WL, Garbarino G, Chen W, Parastaev A, Longo A, Pidko EA, et al. Ni-Mn catalysts on silica-modified alumina for CO2 methanation. J Catal 2020;382:358–71. https://doi.org/10.1016/j.jcat.2019.12.026.",515,Test,Ni-Mn/SA,Ni,17,Mn,0.1,SA,82.9,None,IWI,350,3,550,1,4,10,210,1,3,40,0,75,0,0,4,8.167,,,,,,,,,,,,,,,,,,,,,,,,,,,,,,,,,
3948,"Vrijburg WL, Garbarino G, Chen W, Parastaev A, Longo A, Pidko EA, et al. Ni-Mn catalysts on silica-modified alumina for CO2 methanation. J Catal 2020;382:358–71. https://doi.org/10.1016/j.jcat.2019.12.026.",515,Test,Ni-Mn/SA,Ni,17,Mn,0.1,SA,82.9,None,IWI,350,3,550,1,4,10,220,1,3,40,0,75,0,0,4,11.645,,,,,,,,,,,,,,,,,,,,,,,,,,,,,,,,,
3949,"Vrijburg WL, Garbarino G, Chen W, Parastaev A, Longo A, Pidko EA, et al. Ni-Mn catalysts on silica-modified alumina for CO2 methanation. J Catal 2020;382:358–71. https://doi.org/10.1016/j.jcat.2019.12.026.",515,Test,Ni-Mn/SA,Ni,17,Mn,0.1,SA,82.9,None,IWI,350,3,550,1,4,10,225,1,3,40,0,75,0,0,4,13.46,,,,,,,,,,,,,,,,,,,,,,,,,,,,,,,,,
3950,"Vrijburg WL, Garbarino G, Chen W, Parastaev A, Longo A, Pidko EA, et al. Ni-Mn catalysts on silica-modified alumina for CO2 methanation. J Catal 2020;382:358–71. https://doi.org/10.1016/j.jcat.2019.12.026.",515,Test,Ni-Mn/SA,Ni,17,Mn,0.1,SA,82.9,None,IWI,350,3,550,1,4,10,230,1,3,40,0,75,0,0,4,15.729,,,,,,,,,,,,,,,,,,,,,,,,,,,,,,,,,
3951,"Vrijburg WL, Garbarino G, Chen W, Parastaev A, Longo A, Pidko EA, et al. Ni-Mn catalysts on silica-modified alumina for CO2 methanation. J Catal 2020;382:358–71. https://doi.org/10.1016/j.jcat.2019.12.026.",515,Test,Ni-Mn/SA,Ni,17,Mn,0.1,SA,82.9,None,IWI,350,3,550,1,4,10,240,1,3,40,0,75,0,0,4,21.476,,,,,,,,,,,,,,,,,,,,,,,,,,,,,,,,,
3952,"Vrijburg WL, Garbarino G, Chen W, Parastaev A, Longo A, Pidko EA, et al. Ni-Mn catalysts on silica-modified alumina for CO2 methanation. J Catal 2020;382:358–71. https://doi.org/10.1016/j.jcat.2019.12.026.",515,Test,Ni-Mn/SA,Ni,17,Mn,0.1,SA,82.9,None,IWI,350,3,550,1,4,10,250,1,3,40,0,75,0,0,4,27.677,,,,,,,,,,,,,,,,,,,,,,,,,,,,,,,,,
3953,"Vrijburg WL, Garbarino G, Chen W, Parastaev A, Longo A, Pidko EA, et al. Ni-Mn catalysts on silica-modified alumina for CO2 methanation. J Catal 2020;382:358–71. https://doi.org/10.1016/j.jcat.2019.12.026.",515,Test,Ni-Mn/SA,Ni,17,Mn,0.1,SA,82.9,None,IWI,350,3,550,1,4,10,275,1,3,40,0,75,0,0,4,47.943,,,,,,,,,,,,,,,,,,,,,,,,,,,,,,,,,
3954,"Vrijburg WL, Garbarino G, Chen W, Parastaev A, Longo A, Pidko EA, et al. Ni-Mn catalysts on silica-modified alumina for CO2 methanation. J Catal 2020;382:358–71. https://doi.org/10.1016/j.jcat.2019.12.026.",515,Test,Ni-Mn/SA,Ni,17,Mn,0.1,SA,82.9,None,IWI,350,3,550,1,4,10,300,1,3,40,0,75,0,0,4,65.185,,,,,,,,,,,,,,,,,,,,,,,,,,,,,,,,,
3955,"Vrijburg WL, Garbarino G, Chen W, Parastaev A, Longo A, Pidko EA, et al. Ni-Mn catalysts on silica-modified alumina for CO2 methanation. J Catal 2020;382:358–71. https://doi.org/10.1016/j.jcat.2019.12.026.",515,Test,Ni-Mn/SA,Ni,17,Mn,0.1,SA,82.9,None,IWI,350,3,550,1,4,10,325,1,3,40,0,75,0,0,4,74.561,,,,,,,,,,,,,,,,,,,,,,,,,,,,,,,,,
3956,"Vrijburg WL, Garbarino G, Chen W, Parastaev A, Longo A, Pidko EA, et al. Ni-Mn catalysts on silica-modified alumina for CO2 methanation. J Catal 2020;382:358–71. https://doi.org/10.1016/j.jcat.2019.12.026.",515,Test,Ni-Mn/SA,Ni,17,Mn,0.1,SA,82.9,None,IWI,350,3,550,1,4,10,350,1,3,40,0,75,0,0,4,78.645,,,,,,,,,,,,,,,,,,,,,,,,,,,,,,,,,
3957,"Vrijburg WL, Garbarino G, Chen W, Parastaev A, Longo A, Pidko EA, et al. Ni-Mn catalysts on silica-modified alumina for CO2 methanation. J Catal 2020;382:358–71. https://doi.org/10.1016/j.jcat.2019.12.026.",515,Test,Ni-Mn/SA,Ni,17,Mn,0.1,SA,82.9,None,IWI,350,3,550,1,4,10,375,1,3,40,0,75,0,0,4,77.435,,,,,,,,,,,,,,,,,,,,,,,,,,,,,,,,,
3958,"Vrijburg WL, Garbarino G, Chen W, Parastaev A, Longo A, Pidko EA, et al. Ni-Mn catalysts on silica-modified alumina for CO2 methanation. J Catal 2020;382:358–71. https://doi.org/10.1016/j.jcat.2019.12.026.",515,Test,Ni-Mn/SA,Ni,17,Mn,0.1,SA,82.9,None,IWI,350,3,550,1,4,10,400,1,3,40,0,75,0,0,4,73.956,,,,,,,,,,,,,,,,,,,,,,,,,,,,,,,,,
3959,"Vrijburg WL, Garbarino G, Chen W, Parastaev A, Longo A, Pidko EA, et al. Ni-Mn catalysts on silica-modified alumina for CO2 methanation. J Catal 2020;382:358–71. https://doi.org/10.1016/j.jcat.2019.12.026.",516,Train,Ni-Mn/SA,Ni,17,Mn,0.2,SA,82.8,None,IWI,350,3,550,1,4,10,200,1,3,40,0,75,0,0,4,7.411,,,,,,,,,,,,,,,,,,,,,,,,,,,,,,,,,
3960,"Vrijburg WL, Garbarino G, Chen W, Parastaev A, Longo A, Pidko EA, et al. Ni-Mn catalysts on silica-modified alumina for CO2 methanation. J Catal 2020;382:358–71. https://doi.org/10.1016/j.jcat.2019.12.026.",516,Train,Ni-Mn/SA,Ni,17,Mn,0.2,SA,82.8,None,IWI,350,3,550,1,4,10,210,1,3,40,0,75,0,0,4,10.889,,,,,,,,,,,,,,,,,,,,,,,,,,,,,,,,,
3961,"Vrijburg WL, Garbarino G, Chen W, Parastaev A, Longo A, Pidko EA, et al. Ni-Mn catalysts on silica-modified alumina for CO2 methanation. J Catal 2020;382:358–71. https://doi.org/10.1016/j.jcat.2019.12.026.",516,Train,Ni-Mn/SA,Ni,17,Mn,0.2,SA,82.8,None,IWI,350,3,550,1,4,10,220,1,3,40,0,75,0,0,4,15.578,,,,,,,,,,,,,,,,,,,,,,,,,,,,,,,,,
3962,"Vrijburg WL, Garbarino G, Chen W, Parastaev A, Longo A, Pidko EA, et al. Ni-Mn catalysts on silica-modified alumina for CO2 methanation. J Catal 2020;382:358–71. https://doi.org/10.1016/j.jcat.2019.12.026.",516,Train,Ni-Mn/SA,Ni,17,Mn,0.2,SA,82.8,None,IWI,350,3,550,1,4,10,225,1,3,40,0,75,0,0,4,17.695,,,,,,,,,,,,,,,,,,,,,,,,,,,,,,,,,
3963,"Vrijburg WL, Garbarino G, Chen W, Parastaev A, Longo A, Pidko EA, et al. Ni-Mn catalysts on silica-modified alumina for CO2 methanation. J Catal 2020;382:358–71. https://doi.org/10.1016/j.jcat.2019.12.026.",516,Train,Ni-Mn/SA,Ni,17,Mn,0.2,SA,82.8,None,IWI,350,3,550,1,4,10,230,1,3,40,0,75,0,0,4,20.871,,,,,,,,,,,,,,,,,,,,,,,,,,,,,,,,,
3964,"Vrijburg WL, Garbarino G, Chen W, Parastaev A, Longo A, Pidko EA, et al. Ni-Mn catalysts on silica-modified alumina for CO2 methanation. J Catal 2020;382:358–71. https://doi.org/10.1016/j.jcat.2019.12.026.",516,Train,Ni-Mn/SA,Ni,17,Mn,0.2,SA,82.8,None,IWI,350,3,550,1,4,10,240,1,3,40,0,75,0,0,4,28.131,,,,,,,,,,,,,,,,,,,,,,,,,,,,,,,,,
3965,"Vrijburg WL, Garbarino G, Chen W, Parastaev A, Longo A, Pidko EA, et al. Ni-Mn catalysts on silica-modified alumina for CO2 methanation. J Catal 2020;382:358–71. https://doi.org/10.1016/j.jcat.2019.12.026.",516,Train,Ni-Mn/SA,Ni,17,Mn,0.2,SA,82.8,None,IWI,350,3,550,1,4,10,250,1,3,40,0,75,0,0,4,35.088,,,,,,,,,,,,,,,,,,,,,,,,,,,,,,,,,
3966,"Vrijburg WL, Garbarino G, Chen W, Parastaev A, Longo A, Pidko EA, et al. Ni-Mn catalysts on silica-modified alumina for CO2 methanation. J Catal 2020;382:358–71. https://doi.org/10.1016/j.jcat.2019.12.026.",516,Train,Ni-Mn/SA,Ni,17,Mn,0.2,SA,82.8,None,IWI,350,3,550,1,4,10,275,1,3,40,0,75,0,0,4,57.32,,,,,,,,,,,,,,,,,,,,,,,,,,,,,,,,,
3967,"Vrijburg WL, Garbarino G, Chen W, Parastaev A, Longo A, Pidko EA, et al. Ni-Mn catalysts on silica-modified alumina for CO2 methanation. J Catal 2020;382:358–71. https://doi.org/10.1016/j.jcat.2019.12.026.",516,Train,Ni-Mn/SA,Ni,17,Mn,0.2,SA,82.8,None,IWI,350,3,550,1,4,10,300,1,3,40,0,75,0,0,4,71.234,,,,,,,,,,,,,,,,,,,,,,,,,,,,,,,,,
3968,"Vrijburg WL, Garbarino G, Chen W, Parastaev A, Longo A, Pidko EA, et al. Ni-Mn catalysts on silica-modified alumina for CO2 methanation. J Catal 2020;382:358–71. https://doi.org/10.1016/j.jcat.2019.12.026.",516,Train,Ni-Mn/SA,Ni,17,Mn,0.2,SA,82.8,None,IWI,350,3,550,1,4,10,325,1,3,40,0,75,0,0,4,78.04,,,,,,,,,,,,,,,,,,,,,,,,,,,,,,,,,
3969,"Vrijburg WL, Garbarino G, Chen W, Parastaev A, Longo A, Pidko EA, et al. Ni-Mn catalysts on silica-modified alumina for CO2 methanation. J Catal 2020;382:358–71. https://doi.org/10.1016/j.jcat.2019.12.026.",516,Train,Ni-Mn/SA,Ni,17,Mn,0.2,SA,82.8,None,IWI,350,3,550,1,4,10,350,1,3,40,0,75,0,0,4,80.006,,,,,,,,,,,,,,,,,,,,,,,,,,,,,,,,,
3970,"Vrijburg WL, Garbarino G, Chen W, Parastaev A, Longo A, Pidko EA, et al. Ni-Mn catalysts on silica-modified alumina for CO2 methanation. J Catal 2020;382:358–71. https://doi.org/10.1016/j.jcat.2019.12.026.",516,Train,Ni-Mn/SA,Ni,17,Mn,0.2,SA,82.8,None,IWI,350,3,550,1,4,10,375,1,3,40,0,75,0,0,4,77.737,,,,,,,,,,,,,,,,,,,,,,,,,,,,,,,,,
3971,"Vrijburg WL, Garbarino G, Chen W, Parastaev A, Longo A, Pidko EA, et al. Ni-Mn catalysts on silica-modified alumina for CO2 methanation. J Catal 2020;382:358–71. https://doi.org/10.1016/j.jcat.2019.12.026.",516,Train,Ni-Mn/SA,Ni,17,Mn,0.2,SA,82.8,None,IWI,350,3,550,1,4,10,400,1,3,40,0,75,0,0,4,73.956,,,,,,,,,,,,,,,,,,,,,,,,,,,,,,,,,
3972,"Vrijburg WL, Garbarino G, Chen W, Parastaev A, Longo A, Pidko EA, et al. Ni-Mn catalysts on silica-modified alumina for CO2 methanation. J Catal 2020;382:358–71. https://doi.org/10.1016/j.jcat.2019.12.026.",517,Train,Ni-Mn/SA,Ni,17,Mn,0.25,SA,82.75,None,IWI,350,3,550,1,4,10,200,1,3,40,0,75,0,0,4,8.923,,,,,,,,,,,,,,,,,,,,,,,,,,,,,,,,,
3973,"Vrijburg WL, Garbarino G, Chen W, Parastaev A, Longo A, Pidko EA, et al. Ni-Mn catalysts on silica-modified alumina for CO2 methanation. J Catal 2020;382:358–71. https://doi.org/10.1016/j.jcat.2019.12.026.",517,Train,Ni-Mn/SA,Ni,17,Mn,0.25,SA,82.75,None,IWI,350,3,550,1,4,10,210,1,3,40,0,75,0,0,4,12.855,,,,,,,,,,,,,,,,,,,,,,,,,,,,,,,,,
3974,"Vrijburg WL, Garbarino G, Chen W, Parastaev A, Longo A, Pidko EA, et al. Ni-Mn catalysts on silica-modified alumina for CO2 methanation. J Catal 2020;382:358–71. https://doi.org/10.1016/j.jcat.2019.12.026.",517,Train,Ni-Mn/SA,Ni,17,Mn,0.25,SA,82.75,None,IWI,350,3,550,1,4,10,220,1,3,40,0,75,0,0,4,17.695,,,,,,,,,,,,,,,,,,,,,,,,,,,,,,,,,
3975,"Vrijburg WL, Garbarino G, Chen W, Parastaev A, Longo A, Pidko EA, et al. Ni-Mn catalysts on silica-modified alumina for CO2 methanation. J Catal 2020;382:358–71. https://doi.org/10.1016/j.jcat.2019.12.026.",517,Train,Ni-Mn/SA,Ni,17,Mn,0.25,SA,82.75,None,IWI,350,3,550,1,4,10,225,1,3,40,0,75,0,0,4,20.72,,,,,,,,,,,,,,,,,,,,,,,,,,,,,,,,,
3976,"Vrijburg WL, Garbarino G, Chen W, Parastaev A, Longo A, Pidko EA, et al. Ni-Mn catalysts on silica-modified alumina for CO2 methanation. J Catal 2020;382:358–71. https://doi.org/10.1016/j.jcat.2019.12.026.",517,Train,Ni-Mn/SA,Ni,17,Mn,0.25,SA,82.75,None,IWI,350,3,550,1,4,10,230,1,3,40,0,75,0,0,4,23.896,,,,,,,,,,,,,,,,,,,,,,,,,,,,,,,,,
3977,"Vrijburg WL, Garbarino G, Chen W, Parastaev A, Longo A, Pidko EA, et al. Ni-Mn catalysts on silica-modified alumina for CO2 methanation. J Catal 2020;382:358–71. https://doi.org/10.1016/j.jcat.2019.12.026.",517,Train,Ni-Mn/SA,Ni,17,Mn,0.25,SA,82.75,None,IWI,350,3,550,1,4,10,240,1,3,40,0,75,0,0,4,31.458,,,,,,,,,,,,,,,,,,,,,,,,,,,,,,,,,
3978,"Vrijburg WL, Garbarino G, Chen W, Parastaev A, Longo A, Pidko EA, et al. Ni-Mn catalysts on silica-modified alumina for CO2 methanation. J Catal 2020;382:358–71. https://doi.org/10.1016/j.jcat.2019.12.026.",517,Train,Ni-Mn/SA,Ni,17,Mn,0.25,SA,82.75,None,IWI,350,3,550,1,4,10,250,1,3,40,0,75,0,0,4,39.474,,,,,,,,,,,,,,,,,,,,,,,,,,,,,,,,,
3979,"Vrijburg WL, Garbarino G, Chen W, Parastaev A, Longo A, Pidko EA, et al. Ni-Mn catalysts on silica-modified alumina for CO2 methanation. J Catal 2020;382:358–71. https://doi.org/10.1016/j.jcat.2019.12.026.",517,Train,Ni-Mn/SA,Ni,17,Mn,0.25,SA,82.75,None,IWI,350,3,550,1,4,10,275,1,3,40,0,75,0,0,4,61.252,,,,,,,,,,,,,,,,,,,,,,,,,,,,,,,,,
3980,"Vrijburg WL, Garbarino G, Chen W, Parastaev A, Longo A, Pidko EA, et al. Ni-Mn catalysts on silica-modified alumina for CO2 methanation. J Catal 2020;382:358–71. https://doi.org/10.1016/j.jcat.2019.12.026.",517,Train,Ni-Mn/SA,Ni,17,Mn,0.25,SA,82.75,None,IWI,350,3,550,1,4,10,300,1,3,40,0,75,0,0,4,73.654,,,,,,,,,,,,,,,,,,,,,,,,,,,,,,,,,
3981,"Vrijburg WL, Garbarino G, Chen W, Parastaev A, Longo A, Pidko EA, et al. Ni-Mn catalysts on silica-modified alumina for CO2 methanation. J Catal 2020;382:358–71. https://doi.org/10.1016/j.jcat.2019.12.026.",517,Train,Ni-Mn/SA,Ni,17,Mn,0.25,SA,82.75,None,IWI,350,3,550,1,4,10,325,1,3,40,0,75,0,0,4,79.552,,,,,,,,,,,,,,,,,,,,,,,,,,,,,,,,,
3982,"Vrijburg WL, Garbarino G, Chen W, Parastaev A, Longo A, Pidko EA, et al. Ni-Mn catalysts on silica-modified alumina for CO2 methanation. J Catal 2020;382:358–71. https://doi.org/10.1016/j.jcat.2019.12.026.",517,Train,Ni-Mn/SA,Ni,17,Mn,0.25,SA,82.75,None,IWI,350,3,550,1,4,10,350,1,3,40,0,75,0,0,4,80.46,,,,,,,,,,,,,,,,,,,,,,,,,,,,,,,,,
3983,"Vrijburg WL, Garbarino G, Chen W, Parastaev A, Longo A, Pidko EA, et al. Ni-Mn catalysts on silica-modified alumina for CO2 methanation. J Catal 2020;382:358–71. https://doi.org/10.1016/j.jcat.2019.12.026.",517,Train,Ni-Mn/SA,Ni,17,Mn,0.25,SA,82.75,None,IWI,350,3,550,1,4,10,375,1,3,40,0,75,0,0,4,77.737,,,,,,,,,,,,,,,,,,,,,,,,,,,,,,,,,
3984,"Vrijburg WL, Garbarino G, Chen W, Parastaev A, Longo A, Pidko EA, et al. Ni-Mn catalysts on silica-modified alumina for CO2 methanation. J Catal 2020;382:358–71. https://doi.org/10.1016/j.jcat.2019.12.026.",517,Train,Ni-Mn/SA,Ni,17,Mn,0.25,SA,82.75,None,IWI,350,3,550,1,4,10,400,1,3,40,0,75,0,0,4,73.956,,,,,,,,,,,,,,,,,,,,,,,,,,,,,,,,,
3985,"Vrijburg WL, Garbarino G, Chen W, Parastaev A, Longo A, Pidko EA, et al. Ni-Mn catalysts on silica-modified alumina for CO2 methanation. J Catal 2020;382:358–71. https://doi.org/10.1016/j.jcat.2019.12.026.",518,Train,Mn/SA,Mn,17,None,0,SA,83,None,IWI,350,3,550,1,4,10,200,1,3,40,0,75,0,0,4,0,,,,,,,,,,,,,,,,,,,,,,,,,,,,,,,,,
3986,"Vrijburg WL, Garbarino G, Chen W, Parastaev A, Longo A, Pidko EA, et al. Ni-Mn catalysts on silica-modified alumina for CO2 methanation. J Catal 2020;382:358–71. https://doi.org/10.1016/j.jcat.2019.12.026.",518,Train,Mn/SA,Mn,17,None,0,SA,83,None,IWI,350,3,550,1,4,10,210,1,3,40,0,75,0,0,4,0,,,,,,,,,,,,,,,,,,,,,,,,,,,,,,,,,
3987,"Vrijburg WL, Garbarino G, Chen W, Parastaev A, Longo A, Pidko EA, et al. Ni-Mn catalysts on silica-modified alumina for CO2 methanation. J Catal 2020;382:358–71. https://doi.org/10.1016/j.jcat.2019.12.026.",518,Train,Mn/SA,Mn,17,None,0,SA,83,None,IWI,350,3,550,1,4,10,220,1,3,40,0,75,0,0,4,0,,,,,,,,,,,,,,,,,,,,,,,,,,,,,,,,,
3988,"Vrijburg WL, Garbarino G, Chen W, Parastaev A, Longo A, Pidko EA, et al. Ni-Mn catalysts on silica-modified alumina for CO2 methanation. J Catal 2020;382:358–71. https://doi.org/10.1016/j.jcat.2019.12.026.",518,Train,Mn/SA,Mn,17,None,0,SA,83,None,IWI,350,3,550,1,4,10,225,1,3,40,0,75,0,0,4,0,,,,,,,,,,,,,,,,,,,,,,,,,,,,,,,,,
3989,"Vrijburg WL, Garbarino G, Chen W, Parastaev A, Longo A, Pidko EA, et al. Ni-Mn catalysts on silica-modified alumina for CO2 methanation. J Catal 2020;382:358–71. https://doi.org/10.1016/j.jcat.2019.12.026.",518,Train,Mn/SA,Mn,17,None,0,SA,83,None,IWI,350,3,550,1,4,10,230,1,3,40,0,75,0,0,4,0,,,,,,,,,,,,,,,,,,,,,,,,,,,,,,,,,
3990,"Vrijburg WL, Garbarino G, Chen W, Parastaev A, Longo A, Pidko EA, et al. Ni-Mn catalysts on silica-modified alumina for CO2 methanation. J Catal 2020;382:358–71. https://doi.org/10.1016/j.jcat.2019.12.026.",518,Train,Mn/SA,Mn,17,None,0,SA,83,None,IWI,350,3,550,1,4,10,240,1,3,40,0,75,0,0,4,0,,,,,,,,,,,,,,,,,,,,,,,,,,,,,,,,,
3991,"Vrijburg WL, Garbarino G, Chen W, Parastaev A, Longo A, Pidko EA, et al. Ni-Mn catalysts on silica-modified alumina for CO2 methanation. J Catal 2020;382:358–71. https://doi.org/10.1016/j.jcat.2019.12.026.",518,Train,Mn/SA,Mn,17,None,0,SA,83,None,IWI,350,3,550,1,4,10,250,1,3,40,0,75,0,0,4,0,,,,,,,,,,,,,,,,,,,,,,,,,,,,,,,,,
3992,"Vrijburg WL, Garbarino G, Chen W, Parastaev A, Longo A, Pidko EA, et al. Ni-Mn catalysts on silica-modified alumina for CO2 methanation. J Catal 2020;382:358–71. https://doi.org/10.1016/j.jcat.2019.12.026.",518,Train,Mn/SA,Mn,17,None,0,SA,83,None,IWI,350,3,550,1,4,10,275,1,3,40,0,75,0,0,4,0,,,,,,,,,,,,,,,,,,,,,,,,,,,,,,,,,
3993,"Vrijburg WL, Garbarino G, Chen W, Parastaev A, Longo A, Pidko EA, et al. Ni-Mn catalysts on silica-modified alumina for CO2 methanation. J Catal 2020;382:358–71. https://doi.org/10.1016/j.jcat.2019.12.026.",518,Train,Mn/SA,Mn,17,None,0,SA,83,None,IWI,350,3,550,1,4,10,300,1,3,40,0,75,0,0,4,0.302,,,,,,,,,,,,,,,,,,,,,,,,,,,,,,,,,
3994,"Vrijburg WL, Garbarino G, Chen W, Parastaev A, Longo A, Pidko EA, et al. Ni-Mn catalysts on silica-modified alumina for CO2 methanation. J Catal 2020;382:358–71. https://doi.org/10.1016/j.jcat.2019.12.026.",518,Train,Mn/SA,Mn,17,None,0,SA,83,None,IWI,350,3,550,1,4,10,325,1,3,40,0,75,0,0,4,0.302,,,,,,,,,,,,,,,,,,,,,,,,,,,,,,,,,
3995,"Vrijburg WL, Garbarino G, Chen W, Parastaev A, Longo A, Pidko EA, et al. Ni-Mn catalysts on silica-modified alumina for CO2 methanation. J Catal 2020;382:358–71. https://doi.org/10.1016/j.jcat.2019.12.026.",518,Train,Mn/SA,Mn,17,None,0,SA,83,None,IWI,350,3,550,1,4,10,350,1,3,40,0,75,0,0,4,1.059,,,,,,,,,,,,,,,,,,,,,,,,,,,,,,,,,
3996,"Vrijburg WL, Garbarino G, Chen W, Parastaev A, Longo A, Pidko EA, et al. Ni-Mn catalysts on silica-modified alumina for CO2 methanation. J Catal 2020;382:358–71. https://doi.org/10.1016/j.jcat.2019.12.026.",518,Train,Mn/SA,Mn,17,None,0,SA,83,None,IWI,350,3,550,1,4,10,375,1,3,40,0,75,0,0,4,1.664,,,,,,,,,,,,,,,,,,,,,,,,,,,,,,,,,
3997,"Vrijburg WL, Garbarino G, Chen W, Parastaev A, Longo A, Pidko EA, et al. Ni-Mn catalysts on silica-modified alumina for CO2 methanation. J Catal 2020;382:358–71. https://doi.org/10.1016/j.jcat.2019.12.026.",518,Train,Mn/SA,Mn,17,None,0,SA,83,None,IWI,350,3,550,1,4,10,400,1,3,40,0,75,0,0,4,3.327,,,,,,,,,,,,,,,,,,,,,,,,,,,,,,,,,
3998,"Vrijburg WL, Garbarino G, Chen W, Parastaev A, Longo A, Pidko EA, et al. Ni-Mn catalysts on silica-modified alumina for CO2 methanation. J Catal 2020;382:358–71. https://doi.org/10.1016/j.jcat.2019.12.026.",519,Train,Ni/SA,Ni,17,None,0,SA,83,None,IWI,350,3,550,1,4,20,200,20,3,24,0,0,0,0,4,10.307,,,,,,,,,,,,,,,,,,,,,,,,,,,,,,,,,
3999,"Vrijburg WL, Garbarino G, Chen W, Parastaev A, Longo A, Pidko EA, et al. Ni-Mn catalysts on silica-modified alumina for CO2 methanation. J Catal 2020;382:358–71. https://doi.org/10.1016/j.jcat.2019.12.026.",519,Train,Ni/SA,Ni,17,None,0,SA,83,None,IWI,350,3,550,1,4,20,225,20,3,24,0,0,0,0,4,35.746,,,,,,,,,,,,,,,,,,,,,,,,,,,,,,,,,
4000,"Vrijburg WL, Garbarino G, Chen W, Parastaev A, Longo A, Pidko EA, et al. Ni-Mn catalysts on silica-modified alumina for CO2 methanation. J Catal 2020;382:358–71. https://doi.org/10.1016/j.jcat.2019.12.026.",519,Train,Ni/SA,Ni,17,None,0,SA,83,None,IWI,350,3,550,1,4,20,250,20,3,24,0,0,0,0,4,65.132,,,,,,,,,,,,,,,,,,,,,,,,,,,,,,,,,
4001,"Vrijburg WL, Garbarino G, Chen W, Parastaev A, Longo A, Pidko EA, et al. Ni-Mn catalysts on silica-modified alumina for CO2 methanation. J Catal 2020;382:358–71. https://doi.org/10.1016/j.jcat.2019.12.026.",519,Train,Ni/SA,Ni,17,None,0,SA,83,None,IWI,350,3,550,1,4,20,275,20,3,24,0,0,0,0,4,79.825,,,,,,,,,,,,,,,,,,,,,,,,,,,,,,,,,
4002,"Vrijburg WL, Garbarino G, Chen W, Parastaev A, Longo A, Pidko EA, et al. Ni-Mn catalysts on silica-modified alumina for CO2 methanation. J Catal 2020;382:358–71. https://doi.org/10.1016/j.jcat.2019.12.026.",519,Train,Ni/SA,Ni,17,None,0,SA,83,None,IWI,350,3,550,1,4,20,300,20,3,24,0,0,0,0,4,88.816,,,,,,,,,,,,,,,,,,,,,,,,,,,,,,,,,
4003,"Vrijburg WL, Garbarino G, Chen W, Parastaev A, Longo A, Pidko EA, et al. Ni-Mn catalysts on silica-modified alumina for CO2 methanation. J Catal 2020;382:358–71. https://doi.org/10.1016/j.jcat.2019.12.026.",520,Train,Ni-Mn/SA,Ni,17,Mn,0.25,SA,83,None,IWI,350,3,550,1,4,20,205,20,3,24,0,0,0,0,4,26.316,,,,,,,,,,,,,,,,,,,,,,,,,,,,,,,,,
4004,"Vrijburg WL, Garbarino G, Chen W, Parastaev A, Longo A, Pidko EA, et al. Ni-Mn catalysts on silica-modified alumina for CO2 methanation. J Catal 2020;382:358–71. https://doi.org/10.1016/j.jcat.2019.12.026.",520,Train,Ni-Mn/SA,Ni,17,Mn,0.25,SA,83,None,IWI,350,3,550,1,4,20,230,20,3,24,0,0,0,0,4,68.86,,,,,,,,,,,,,,,,,,,,,,,,,,,,,,,,,
4005,"Vrijburg WL, Garbarino G, Chen W, Parastaev A, Longo A, Pidko EA, et al. Ni-Mn catalysts on silica-modified alumina for CO2 methanation. J Catal 2020;382:358–71. https://doi.org/10.1016/j.jcat.2019.12.026.",520,Train,Ni-Mn/SA,Ni,17,Mn,0.25,SA,83,None,IWI,350,3,550,1,4,20,250,20,3,24,0,0,0,0,4,80.921,,,,,,,,,,,,,,,,,,,,,,,,,,,,,,,,,
4006,"Vrijburg WL, Garbarino G, Chen W, Parastaev A, Longo A, Pidko EA, et al. Ni-Mn catalysts on silica-modified alumina for CO2 methanation. J Catal 2020;382:358–71. https://doi.org/10.1016/j.jcat.2019.12.026.",520,Train,Ni-Mn/SA,Ni,17,Mn,0.25,SA,83,None,IWI,350,3,550,1,4,20,275,20,3,24,0,0,0,0,4,86.842,,,,,,,,,,,,,,,,,,,,,,,,,,,,,,,,,
4007,"Vrijburg WL, Garbarino G, Chen W, Parastaev A, Longo A, Pidko EA, et al. Ni-Mn catalysts on silica-modified alumina for CO2 methanation. J Catal 2020;382:358–71. https://doi.org/10.1016/j.jcat.2019.12.026.",520,Train,Ni-Mn/SA,Ni,17,Mn,0.25,SA,83,None,IWI,350,3,550,1,4,20,300,20,3,24,0,0,0,0,4,91.228,,,,,,,,,,,,,,,,,,,,,,,,,,,,,,,,,
4008,"Vrijburg WL, Garbarino G, Chen W, Parastaev A, Longo A, Pidko EA, et al. Ni-Mn catalysts on silica-modified alumina for CO2 methanation. J Catal 2020;382:358–71. https://doi.org/10.1016/j.jcat.2019.12.026.",521,Train,Ni/SA,Ni,17,None,0,SA,83,None,IWI,350,3,550,1,4,10,250,1,3,,0,0,0,0,4,7.545,,,,,,,,,,,,,,,,,,,,,,,,,,,,,,,,,
4009,"Vrijburg WL, Garbarino G, Chen W, Parastaev A, Longo A, Pidko EA, et al. Ni-Mn catalysts on silica-modified alumina for CO2 methanation. J Catal 2020;382:358–71. https://doi.org/10.1016/j.jcat.2019.12.026.",521,Train,Ni/SA,Ni,17,None,0,SA,83,None,IWI,350,3,550,1,4,10,260,1,3,,0,0,0,0,4,11.234,,,,,,,,,,,,,,,,,,,,,,,,,,,,,,,,,
