Repository: Night-Time1809/ML_training_lab

## Materials/outline

| **Date** | **Section** | **Lab** | **Slide** | **Notebook** |
| ---- | ---- | ---- | ---- | ---- |
| 09 May 2023 | 01 - Machine Learning Overview and Decision Tree |  01 - Intro to Colab, pandas, NumPy - Decision Tree Model for Classification and Regression | [Go to slide](https://github.com/Night-Time1809/ML_training_lab/blob/main/slides/01_ML%20overview_decision%20tree.pdf) | [![Open In Colab](https://colab.research.google.com/assets/colab-badge.svg)](https://colab.research.google.com/drive/1m2KPAzuMQn_NBilSeYc1IJ7Eh76YsIhk?usp=sharing) |

File: dataset/dataset.csv (part 38 of 38)
Number of data,Reference,Experiment No,Train/Test Set,Catalyst,Base,Base wt%,Base 2,Base 2 wt%,Support,Support wt%,Support 2,Catalyst preparation method,Calcination Temperature (C),Calcination time (h),Reduction Temperature (C),Reduction Pressure (bar),Reduction time  (h),Reduction  H2 %,Temperature (C),Pressure (bar),W/F (mgcat/minml),Time on Stream (h),CO % in feed,Inert % in feed,CH4 % in feed,H2O % in feed,H2/CO2 in feed,CO2 Conversion %,,,,,,,,,,,,,,,,,,,,,,,,,,,,,,,,,
4010,"Vrijburg WL, Garbarino G, Chen W, Parastaev A, Longo A, Pidko EA, et al. Ni-Mn catalysts on silica-modified alumina for CO2 methanation. J Catal 2020;382:358–71. https://doi.org/10.1016/j.jcat.2019.12.026.",521,Train,Ni/SA,Ni,17,None,0,SA,83,None,IWI,350,3,550,1,4,10,270,1,3,,0,0,0,0,4,16.264,,,,,,,,,,,,,,,,,,,,,,,,,,,,,,,,,
4011,"Vrijburg WL, Garbarino G, Chen W, Parastaev A, Longo A, Pidko EA, et al. Ni-Mn catalysts on silica-modified alumina for CO2 methanation. J Catal 2020;382:358–71. https://doi.org/10.1016/j.jcat.2019.12.026.",521,Train,Ni/SA,Ni,17,None,0,SA,83,None,IWI,350,3,550,1,4,10,275,1,3,,0,0,0,0,4,18.779,,,,,,,,,,,,,,,,,,,,,,,,,,,,,,,,,
4012,"Vrijburg WL, Garbarino G, Chen W, Parastaev A, Longo A, Pidko EA, et al. Ni-Mn catalysts on silica-modified alumina for CO2 methanation. J Catal 2020;382:358–71. https://doi.org/10.1016/j.jcat.2019.12.026.",521,Train,Ni/SA,Ni,17,None,0,SA,83,None,IWI,350,3,550,1,4,10,300,1,3,,0,0,0,0,4,43.26,,,,,,,,,,,,,,,,,,,,,,,,,,,,,,,,,
4013,"Vrijburg WL, Garbarino G, Chen W, Parastaev A, Longo A, Pidko EA, et al. Ni-Mn catalysts on silica-modified alumina for CO2 methanation. J Catal 2020;382:358–71. https://doi.org/10.1016/j.jcat.2019.12.026.",521,Train,Ni/SA,Ni,17,None,0,SA,83,None,IWI,350,3,550,1,4,10,325,1,3,,0,0,0,0,4,85.178,,,,,,,,,,,,,,,,,,,,,,,,,,,,,,,,,
4014,"Vrijburg WL, Garbarino G, Chen W, Parastaev A, Longo A, Pidko EA, et al. Ni-Mn catalysts on silica-modified alumina for CO2 methanation. J Catal 2020;382:358–71. https://doi.org/10.1016/j.jcat.2019.12.026.",521,Train,Ni/SA,Ni,17,None,0,SA,83,None,IWI,350,3,550,1,4,10,350,1,3,,0,0,0,0,4,99.262,,,,,,,,,,,,,,,,,,,,,,,,,,,,,,,,,
4015,"Vrijburg WL, Garbarino G, Chen W, Parastaev A, Longo A, Pidko EA, et al. Ni-Mn catalysts on silica-modified alumina for CO2 methanation. J Catal 2020;382:358–71. https://doi.org/10.1016/j.jcat.2019.12.026.",522,Train,Ni-Mn/SA,Ni,17,Mn,0.05,SA,82.95,None,IWI,350,3,550,1,4,10,250,1,3,,0,0,0,0,4,7.378,,,,,,,,,,,,,,,,,,,,,,,,,,,,,,,,,
4016,"Vrijburg WL, Garbarino G, Chen W, Parastaev A, Longo A, Pidko EA, et al. Ni-Mn catalysts on silica-modified alumina for CO2 methanation. J Catal 2020;382:358–71. https://doi.org/10.1016/j.jcat.2019.12.026.",522,Train,Ni-Mn/SA,Ni,17,Mn,0.05,SA,82.95,None,IWI,350,3,550,1,4,10,260,1,3,,0,0,0,0,4,11.066,,,,,,,,,,,,,,,,,,,,,,,,,,,,,,,,,
4017,"Vrijburg WL, Garbarino G, Chen W, Parastaev A, Longo A, Pidko EA, et al. Ni-Mn catalysts on silica-modified alumina for CO2 methanation. J Catal 2020;382:358–71. https://doi.org/10.1016/j.jcat.2019.12.026.",522,Train,Ni-Mn/SA,Ni,17,Mn,0.05,SA,82.95,None,IWI,350,3,550,1,4,10,270,1,3,,0,0,0,0,4,16.097,,,,,,,,,,,,,,,,,,,,,,,,,,,,,,,,,
4018,"Vrijburg WL, Garbarino G, Chen W, Parastaev A, Longo A, Pidko EA, et al. Ni-Mn catalysts on silica-modified alumina for CO2 methanation. J Catal 2020;382:358–71. https://doi.org/10.1016/j.jcat.2019.12.026.",522,Train,Ni-Mn/SA,Ni,17,Mn,0.05,SA,82.95,None,IWI,350,3,550,1,4,10,275,1,3,,0,0,0,0,4,19.115,,,,,,,,,,,,,,,,,,,,,,,,,,,,,,,,,
4019,"Vrijburg WL, Garbarino G, Chen W, Parastaev A, Longo A, Pidko EA, et al. Ni-Mn catalysts on silica-modified alumina for CO2 methanation. J Catal 2020;382:358–71. https://doi.org/10.1016/j.jcat.2019.12.026.",522,Train,Ni-Mn/SA,Ni,17,Mn,0.05,SA,82.95,None,IWI,350,3,550,1,4,10,300,1,3,,0,0,0,0,4,46.613,,,,,,,,,,,,,,,,,,,,,,,,,,,,,,,,,
4020,"Vrijburg WL, Garbarino G, Chen W, Parastaev A, Longo A, Pidko EA, et al. Ni-Mn catalysts on silica-modified alumina for CO2 methanation. J Catal 2020;382:358–71. https://doi.org/10.1016/j.jcat.2019.12.026.",522,Train,Ni-Mn/SA,Ni,17,Mn,0.05,SA,82.95,None,IWI,350,3,550,1,4,10,325,1,3,,0,0,0,0,4,95.573,,,,,,,,,,,,,,,,,,,,,,,,,,,,,,,,,
4021,"Vrijburg WL, Garbarino G, Chen W, Parastaev A, Longo A, Pidko EA, et al. Ni-Mn catalysts on silica-modified alumina for CO2 methanation. J Catal 2020;382:358–71. https://doi.org/10.1016/j.jcat.2019.12.026.",522,Train,Ni-Mn/SA,Ni,17,Mn,0.05,SA,82.95,None,IWI,350,3,550,1,4,10,350,1,3,,0,0,0,0,4,99.43,,,,,,,,,,,,,,,,,,,,,,,,,,,,,,,,,
4022,"Vrijburg WL, Garbarino G, Chen W, Parastaev A, Longo A, Pidko EA, et al. Ni-Mn catalysts on silica-modified alumina for CO2 methanation. J Catal 2020;382:358–71. https://doi.org/10.1016/j.jcat.2019.12.026.",523,Train,Ni-Mn/SA,Ni,17,Mn,0.1,SA,82.9,None,IWI,350,3,550,1,4,10,250,1,3,,0,0,0,0,4,9.725,,,,,,,,,,,,,,,,,,,,,,,,,,,,,,,,,
4023,"Vrijburg WL, Garbarino G, Chen W, Parastaev A, Longo A, Pidko EA, et al. Ni-Mn catalysts on silica-modified alumina for CO2 methanation. J Catal 2020;382:358–71. https://doi.org/10.1016/j.jcat.2019.12.026.",523,Train,Ni-Mn/SA,Ni,17,Mn,0.1,SA,82.9,None,IWI,350,3,550,1,4,10,260,1,3,,0,0,0,0,4,14.42,,,,,,,,,,,,,,,,,,,,,,,,,,,,,,,,,
4024,"Vrijburg WL, Garbarino G, Chen W, Parastaev A, Longo A, Pidko EA, et al. Ni-Mn catalysts on silica-modified alumina for CO2 methanation. J Catal 2020;382:358–71. https://doi.org/10.1016/j.jcat.2019.12.026.",523,Train,Ni-Mn/SA,Ni,17,Mn,0.1,SA,82.9,None,IWI,350,3,550,1,4,10,270,1,3,,0,0,0,0,4,21.127,,,,,,,,,,,,,,,,,,,,,,,,,,,,,,,,,
4025,"Vrijburg WL, Garbarino G, Chen W, Parastaev A, Longo A, Pidko EA, et al. Ni-Mn catalysts on silica-modified alumina for CO2 methanation. J Catal 2020;382:358–71. https://doi.org/10.1016/j.jcat.2019.12.026.",523,Train,Ni-Mn/SA,Ni,17,Mn,0.1,SA,82.9,None,IWI,350,3,550,1,4,10,275,1,3,,0,0,0,0,4,24.816,,,,,,,,,,,,,,,,,,,,,,,,,,,,,,,,,
4026,"Vrijburg WL, Garbarino G, Chen W, Parastaev A, Longo A, Pidko EA, et al. Ni-Mn catalysts on silica-modified alumina for CO2 methanation. J Catal 2020;382:358–71. https://doi.org/10.1016/j.jcat.2019.12.026.",523,Train,Ni-Mn/SA,Ni,17,Mn,0.1,SA,82.9,None,IWI,350,3,550,1,4,10,300,1,3,,0,0,0,0,4,63.883,,,,,,,,,,,,,,,,,,,,,,,,,,,,,,,,,
4027,"Vrijburg WL, Garbarino G, Chen W, Parastaev A, Longo A, Pidko EA, et al. Ni-Mn catalysts on silica-modified alumina for CO2 methanation. J Catal 2020;382:358–71. https://doi.org/10.1016/j.jcat.2019.12.026.",523,Train,Ni-Mn/SA,Ni,17,Mn,0.1,SA,82.9,None,IWI,350,3,550,1,4,10,325,1,3,,0,0,0,0,4,99.43,,,,,,,,,,,,,,,,,,,,,,,,,,,,,,,,,
4028,"Vrijburg WL, Garbarino G, Chen W, Parastaev A, Longo A, Pidko EA, et al. Ni-Mn catalysts on silica-modified alumina for CO2 methanation. J Catal 2020;382:358–71. https://doi.org/10.1016/j.jcat.2019.12.026.",523,Train,Ni-Mn/SA,Ni,17,Mn,0.1,SA,82.9,None,IWI,350,3,550,1,4,10,350,1,3,,0,0,0,0,4,99.598,,,,,,,,,,,,,,,,,,,,,,,,,,,,,,,,,
4029,"Vrijburg WL, Garbarino G, Chen W, Parastaev A, Longo A, Pidko EA, et al. Ni-Mn catalysts on silica-modified alumina for CO2 methanation. J Catal 2020;382:358–71. https://doi.org/10.1016/j.jcat.2019.12.026.",524,Train,Ni-Mn/SA,Ni,17,Mn,0.2,SA,82.8,None,IWI,350,3,550,1,4,10,250,1,3,,0,0,0,0,4,9.893,,,,,,,,,,,,,,,,,,,,,,,,,,,,,,,,,
4030,"Vrijburg WL, Garbarino G, Chen W, Parastaev A, Longo A, Pidko EA, et al. Ni-Mn catalysts on silica-modified alumina for CO2 methanation. J Catal 2020;382:358–71. https://doi.org/10.1016/j.jcat.2019.12.026.",524,Train,Ni-Mn/SA,Ni,17,Mn,0.2,SA,82.8,None,IWI,350,3,550,1,4,10,260,1,3,,0,0,0,0,4,14.755,,,,,,,,,,,,,,,,,,,,,,,,,,,,,,,,,
4031,"Vrijburg WL, Garbarino G, Chen W, Parastaev A, Longo A, Pidko EA, et al. Ni-Mn catalysts on silica-modified alumina for CO2 methanation. J Catal 2020;382:358–71. https://doi.org/10.1016/j.jcat.2019.12.026.",524,Train,Ni-Mn/SA,Ni,17,Mn,0.2,SA,82.8,None,IWI,350,3,550,1,4,10,270,1,3,,0,0,0,0,4,22.133,,,,,,,,,,,,,,,,,,,,,,,,,,,,,,,,,
4032,"Vrijburg WL, Garbarino G, Chen W, Parastaev A, Longo A, Pidko EA, et al. Ni-Mn catalysts on silica-modified alumina for CO2 methanation. J Catal 2020;382:358–71. https://doi.org/10.1016/j.jcat.2019.12.026.",524,Train,Ni-Mn/SA,Ni,17,Mn,0.2,SA,82.8,None,IWI,350,3,550,1,4,10,275,1,3,,0,0,0,0,4,26.325,,,,,,,,,,,,,,,,,,,,,,,,,,,,,,,,,
4033,"Vrijburg WL, Garbarino G, Chen W, Parastaev A, Longo A, Pidko EA, et al. Ni-Mn catalysts on silica-modified alumina for CO2 methanation. J Catal 2020;382:358–71. https://doi.org/10.1016/j.jcat.2019.12.026.",524,Train,Ni-Mn/SA,Ni,17,Mn,0.2,SA,82.8,None,IWI,350,3,550,1,4,10,300,1,3,,0,0,0,0,4,72.602,,,,,,,,,,,,,,,,,,,,,,,,,,,,,,,,,
4034,"Vrijburg WL, Garbarino G, Chen W, Parastaev A, Longo A, Pidko EA, et al. Ni-Mn catalysts on silica-modified alumina for CO2 methanation. J Catal 2020;382:358–71. https://doi.org/10.1016/j.jcat.2019.12.026.",524,Train,Ni-Mn/SA,Ni,17,Mn,0.2,SA,82.8,None,IWI,350,3,550,1,4,10,325,1,3,,0,0,0,0,4,99.262,,,,,,,,,,,,,,,,,,,,,,,,,,,,,,,,,
4035,"Vrijburg WL, Garbarino G, Chen W, Parastaev A, Longo A, Pidko EA, et al. Ni-Mn catalysts on silica-modified alumina for CO2 methanation. J Catal 2020;382:358–71. https://doi.org/10.1016/j.jcat.2019.12.026.",524,Train,Ni-Mn/SA,Ni,17,Mn,0.2,SA,82.8,None,IWI,350,3,550,1,4,10,350,1,3,,0,0,0,0,4,99.43,,,,,,,,,,,,,,,,,,,,,,,,,,,,,,,,,
4036,"Vrijburg WL, Garbarino G, Chen W, Parastaev A, Longo A, Pidko EA, et al. Ni-Mn catalysts on silica-modified alumina for CO2 methanation. J Catal 2020;382:358–71. https://doi.org/10.1016/j.jcat.2019.12.026.",525,Test,Ni-Mn/SA,Ni,17,Mn,0.25,SA,82.75,None,IWI,350,3,550,1,4,10,250,1,3,,0,0,0,0,4,11.569,,,,,,,,,,,,,,,,,,,,,,,,,,,,,,,,,
4037,"Vrijburg WL, Garbarino G, Chen W, Parastaev A, Longo A, Pidko EA, et al. Ni-Mn catalysts on silica-modified alumina for CO2 methanation. J Catal 2020;382:358–71. https://doi.org/10.1016/j.jcat.2019.12.026.",525,Test,Ni-Mn/SA,Ni,17,Mn,0.25,SA,82.75,None,IWI,350,3,550,1,4,10,260,1,3,,0,0,0,0,4,17.27,,,,,,,,,,,,,,,,,,,,,,,,,,,,,,,,,
4038,"Vrijburg WL, Garbarino G, Chen W, Parastaev A, Longo A, Pidko EA, et al. Ni-Mn catalysts on silica-modified alumina for CO2 methanation. J Catal 2020;382:358–71. https://doi.org/10.1016/j.jcat.2019.12.026.",525,Test,Ni-Mn/SA,Ni,17,Mn,0.25,SA,82.75,None,IWI,350,3,550,1,4,10,270,1,3,,0,0,0,0,4,26.492,,,,,,,,,,,,,,,,,,,,,,,,,,,,,,,,,
4039,"Vrijburg WL, Garbarino G, Chen W, Parastaev A, Longo A, Pidko EA, et al. Ni-Mn catalysts on silica-modified alumina for CO2 methanation. J Catal 2020;382:358–71. https://doi.org/10.1016/j.jcat.2019.12.026.",525,Test,Ni-Mn/SA,Ni,17,Mn,0.25,SA,82.75,None,IWI,350,3,550,1,4,10,275,1,3,,0,0,0,0,4,31.858,,,,,,,,,,,,,,,,,,,,,,,,,,,,,,,,,
4040,"Vrijburg WL, Garbarino G, Chen W, Parastaev A, Longo A, Pidko EA, et al. Ni-Mn catalysts on silica-modified alumina for CO2 methanation. J Catal 2020;382:358–71. https://doi.org/10.1016/j.jcat.2019.12.026.",525,Test,Ni-Mn/SA,Ni,17,Mn,0.25,SA,82.75,None,IWI,350,3,550,1,4,10,300,1,3,,0,0,0,0,4,92.555,,,,,,,,,,,,,,,,,,,,,,,,,,,,,,,,,
4041,"Vrijburg WL, Garbarino G, Chen W, Parastaev A, Longo A, Pidko EA, et al. Ni-Mn catalysts on silica-modified alumina for CO2 methanation. J Catal 2020;382:358–71. https://doi.org/10.1016/j.jcat.2019.12.026.",525,Test,Ni-Mn/SA,Ni,17,Mn,0.25,SA,82.75,None,IWI,350,3,550,1,4,10,325,1,3,,0,0,0,0,4,99.598,,,,,,,,,,,,,,,,,,,,,,,,,,,,,,,,,
4042,"Vrijburg WL, Garbarino G, Chen W, Parastaev A, Longo A, Pidko EA, et al. Ni-Mn catalysts on silica-modified alumina for CO2 methanation. J Catal 2020;382:358–71. https://doi.org/10.1016/j.jcat.2019.12.026.",525,Test,Ni-Mn/SA,Ni,17,Mn,0.25,SA,82.75,None,IWI,350,3,550,1,4,10,350,1,3,,0,0,0,0,4,99.598,,,,,,,,,,,,,,,,,,,,,,,,,,,,,,,,,
4043,"Vrijburg WL, Garbarino G, Chen W, Parastaev A, Longo A, Pidko EA, et al. Ni-Mn catalysts on silica-modified alumina for CO2 methanation. J Catal 2020;382:358–71. https://doi.org/10.1016/j.jcat.2019.12.026.",526,Train,Mn/SA,Mn,17,None,0,SA,83,None,IWI,350,3,550,1,4,10,250,1,3,,0,0,0,0,4,0,,,,,,,,,,,,,,,,,,,,,,,,,,,,,,,,,
4044,"Vrijburg WL, Garbarino G, Chen W, Parastaev A, Longo A, Pidko EA, et al. Ni-Mn catalysts on silica-modified alumina for CO2 methanation. J Catal 2020;382:358–71. https://doi.org/10.1016/j.jcat.2019.12.026.",526,Train,Mn/SA,Mn,17,None,0,SA,83,None,IWI,350,3,550,1,4,10,260,1,3,,0,0,0,0,4,0,,,,,,,,,,,,,,,,,,,,,,,,,,,,,,,,,
4045,"Vrijburg WL, Garbarino G, Chen W, Parastaev A, Longo A, Pidko EA, et al. Ni-Mn catalysts on silica-modified alumina for CO2 methanation. J Catal 2020;382:358–71. https://doi.org/10.1016/j.jcat.2019.12.026.",526,Train,Mn/SA,Mn,17,None,0,SA,83,None,IWI,350,3,550,1,4,10,270,1,3,,0,0,0,0,4,0,,,,,,,,,,,,,,,,,,,,,,,,,,,,,,,,,
4046,"Vrijburg WL, Garbarino G, Chen W, Parastaev A, Longo A, Pidko EA, et al. Ni-Mn catalysts on silica-modified alumina for CO2 methanation. J Catal 2020;382:358–71. https://doi.org/10.1016/j.jcat.2019.12.026.",526,Train,Mn/SA,Mn,17,None,0,SA,83,None,IWI,350,3,550,1,4,10,275,1,3,,0,0,0,0,4,0,,,,,,,,,,,,,,,,,,,,,,,,,,,,,,,,,
4047,"Vrijburg WL, Garbarino G, Chen W, Parastaev A, Longo A, Pidko EA, et al. Ni-Mn catalysts on silica-modified alumina for CO2 methanation. J Catal 2020;382:358–71. https://doi.org/10.1016/j.jcat.2019.12.026.",526,Train,Mn/SA,Mn,17,None,0,SA,83,None,IWI,350,3,550,1,4,10,300,1,3,,0,0,0,0,4,0,,,,,,,,,,,,,,,,,,,,,,,,,,,,,,,,,
4048,"Vrijburg WL, Garbarino G, Chen W, Parastaev A, Longo A, Pidko EA, et al. Ni-Mn catalysts on silica-modified alumina for CO2 methanation. J Catal 2020;382:358–71. https://doi.org/10.1016/j.jcat.2019.12.026.",526,Train,Mn/SA,Mn,17,None,0,SA,83,None,IWI,350,3,550,1,4,10,325,1,3,,0,0,0,0,4,0,,,,,,,,,,,,,,,,,,,,,,,,,,,,,,,,,
4049,"Vrijburg WL, Garbarino G, Chen W, Parastaev A, Longo A, Pidko EA, et al. Ni-Mn catalysts on silica-modified alumina for CO2 methanation. J Catal 2020;382:358–71. https://doi.org/10.1016/j.jcat.2019.12.026.",526,Train,Mn/SA,Mn,17,None,0,SA,83,None,IWI,350,3,550,1,4,10,350,1,3,,0,0,0,0,4,0,,,,,,,,,,,,,,,,,,,,,,,,,,,,,,,,,
4050,"Hamid MYS, Firmansyah ML, Triwahyono S, Jalil AA, Mukti RR, Febriyanti E, et al. Oxygen vacancy-rich mesoporous silica KCC-1 for CO2 methanation. Appl Catal A Gen 2017;532:86–94. https://doi.org/10.1016/j.apcata.2016.12.023.",527,Train,KCC-1,None,0,None,0,SiO2,100,None,ME-H,550,6,550,1,3,100,450,1,1.2,90,0,0,0,0,4,48.7,,,,,,,,,,,,,,,,,,,,,,,,,,,,,,,,,
4051,"Hamid MYS, Firmansyah ML, Triwahyono S, Jalil AA, Mukti RR, Febriyanti E, et al. Oxygen vacancy-rich mesoporous silica KCC-1 for CO2 methanation. Appl Catal A Gen 2017;532:86–94. https://doi.org/10.1016/j.apcata.2016.12.023.",527,Train,MCM-41,None,0,None,0,SiO2,100,None,H,550,6,550,1,3,100,450,1,1.2,90,0,0,0,0,4,19.7,,,,,,,,,,,,,,,,,,,,,,,,,,,,,,,,,
,,,,,,,,,,,,,,,,,,,,,,,,,,,,,,,,,,,,,,,,,,,,,,,,,,,,,,,,,,,,,
,,,,,,,,,,,,,,,,,,,,,,,,,,,,,,,,,,,,,,,,,,,,,,,,,,,,,,,,,,,,,
